Repository: Yugal13042001/Optimizing-steel-Manufacturing-Charge-composition-and-energy-use

# Optimizing-steel-Manufacturing-Charge-composition-and-energy-use

Overview:-
This project aims to enhance steel manufacturing by optimizing charge composition and reducing energy use, leading to improved efficiency and sustainability.

Objectives:-
Optimize charge composition for cost-efficiency.
Reduce energy consumption in the steelmaking process.
Lower the carbon footprint of production.

Methodology:-
Data Collection: Historical data on charge and energy use.
Analysis: Data cleaning, EDA, and optimization modeling.
Implementation: Applying optimized charge compositions in simulations.

Technologies:-
Python: Data analysis and modeling.
Pandas, NumPy: Data manipulation.

File: steel data_set.csv (part 2 of 23)
SRNO,datetime,HEATNO,GRADE,SECTION_IC,INJ1_QTY,INJ2_QTY,BSM,SKULL,BP,HBI,OTHERS,SCRAP_QTY,PIGIRON,DRI1_QTY,DRI2_QTY,TOT_DRI_QTY,HOT_METAL,Total_Charge,Hot_Heel,DOLO,DOLO1_EMPTY,TOT_LIME_QTY,TAP_TEMP,O2ACT,ENERGY,KWH_PER_TON,KWH_PER_MIN,MELT_TIME,TA_TIME,TT_TIME,pow_on_time,TAPPING_TIME,E1_CUR,E2_CUR,E3_CUR,SPOUT,LAB_REP_TIME,C,SI,MN,P,S,CU,CR,NI,N,OPEN_C,TAP_C,IT_KG,BUCKET_NO,STATIC_WT,LIME,O2SIDE1,O2SIDE2,O2SIDE3,PREV_TAP_TIME,TAP_DURATION,LM_WT,Production
91,06-09-2023,44755,16MNCR5,A,0.05317251,0.03615454,1,0,2,0,2,5,0,15.71296,5.016944,20.72991,46.082,71.81191,10,2.720822,1.583766,3.751946,1631,573.0377,11512.75,154.3018,-1,35.81666667,10.20000001,46.01666667,06-09-2023 13:37,06-09-2023 14:12,224.3,224.7,229.4,274.8,06-09-2023 14:07,0.2813,0.0015,0.0226,0.0141,0.0685,0.0063,0.0646,0.0218,0.0033,0.2813,0.2813,131.5092,1,7.8,1.031124,773.7889,775.1752,568.9003,06-09-2023 13:26,333,4.571012,56.496
92,06-09-2023,44756,16MNCR5,A,0.005566803,0.08349536,1,0,2,0,2,5,0,15.6681,5.006815,20.67492,41.377,67.05192,10,2.480868,0.9850675,3.474993,1629,565.8475,11138.36,157.2062,444,38.28333333,9.799999996,48.08333333,06-09-2023 14:22,06-09-2023 15:00,225.3,222.2,228.5,272.6,06-09-2023 14:56,0.09,0.0022,0.0172,0.0116,0.0768,0.0072,0.0599,0.0166,0.0033,0.09,0.09,117.8966,1,8.8,0.9941254,782.5492,690.2514,556.2347,06-09-2023 14:12,509,4.687095,61.804
93,06-09-2023,44757,SCM420H2V2,B,0,0.112192,1,0,2,0,2,5,0,8.591767,5.001035,13.5928,40.92,59.5128,10,2.123074,1.1739,3.483302,1655,645.9332,6255.624,98.64923,-1,40.41666666,17.53333334,57.95,06-09-2023 15:18,06-09-2023 15:58,230.7,226.3,232.1,276.9,06-09-2023 15:50,0.3274,0.001,0.02,0.015,0.0741,0.0064,0.0568,0.0177,0.0035,0.3274,0.3274,154.863,1,8.9,1.360228,803.9954,786.6848,580.7278,06-09-2023 15:00,429,4.691958,53.55
94,06-09-2023,44758,SCM420H2V2,B,0,0.01977942,1,0,2,0,2,5,0,11.45811,5.5084785,11.45811,46.015,62.47311,10,1.76606,1.602878,2.843924,1618,568.8179,4960.816,67.61082,-1,46.78333334,10.06666666,56.85,06-09-2023 16:08,06-09-2023 16:55,226.5,224.9,231.5,278,06-09-2023 16:47,0.3645,0.001,0.0385,0.0255,0.0591,0.00525,0.0607,0.0221,0.0032,0.1051,0.3645,139.6949,1,8.9,1.077864,894.0131,880.6672,614.8462,06-09-2023 15:58,450,4.698443,56.7
95,06-09-2023,44759,SCM420H2V2,B,-0.02785797,0.02367053,1,0,2,0,2,5,0,11.00647,5.5084785,11.00647,43.71,59.71647,10,2.001178,2.411992,2.61362,1638,553.7849,5460.019,87.05878,-1,36.41666667,10.46666666,46.88333333,06-09-2023 17:06,06-09-2023 17:42,230.4,230,236.5,279.6,06-09-2023 17:36,0.3178,0.0013,0.0241,0.019,0.0612,0.0068,0.0834,0.0182,0.0032,0.3178,0.3178,137.5121,1,8,0.612442,790.171,771.6146,568.7761,06-09-2023 16:55,345,4.713684,56.046
96,06-09-2023,44760,S48C,B,0.05370038,0.008592896,1,0,2,0,2,5,0,10.38583,5.007147,15.39298,41.628,62.02098,10,2.031477,1.575682,2.67508,1604,552.7631,8860.819,133.6051,-1,37.48333334,10.13333332,47.61666666,06-09-2023 17:52,06-09-2023 18:30,229.6,227.8,234.7,281.6,06-09-2023 18:25,0.235,0.0019,0.0295,0.0201,0.0765,0.006,0.0882,0.0152,0.0034,0.235,0.235,108.3336,1,9.3,0.6436024,791.1448,739.5973,498.9225,06-09-2023 17:42,377,4.839494,55.497
97,06-09-2023,44761,S48C,B,0,0.1029507,1,0,2,0,2,5,0,10.73824,5.004692,15.74294,41.657,62.39994,10,1.733815,1.14098,3.498118,1572,571.3419,8642.425,130.1571,-1,34.73333333,9.466666669,44.2,06-09-2023 18:39,06-09-2023 19:14,231.1,228.4,235.1,286,06-09-2023 19:10,0.4025,0.0012,0.0218,0.0214,0.0788,0.0065,0.0912,0.0199,0.0036,0.4025,0.4025,141.3784,1,9,1.764303,781.4102,676.9227,428.799,06-09-2023 18:30,345,4.697795,59.049
98,06-09-2023,44762,SUP9,B,0,0.05642017,1,0,2,0,2,5,0,8.005103,4.696949,12.70205,42.434,60.13605,10,1.628062,0.7981104,3.347579,1633,576.0443,7378.831,114.514,-1,35.61666667,14.06666667,49.68333334,06-09-2023 19:28,06-09-2023 20:04,234.9,231.8,234.7,291.8,06-09-2023 19:57,0.3713,0.0006,0.0255,0.0197,0.0736,0.0075,0.0917,0.024,0.0032,0.3713,0.3713,152.1485,1,9.3,1.719517,829.2105,691.6849,555.7424,06-09-2023 19:14,349,4.663424,53.586
99,06-09-2023,44763,C45,B,0.04870947,0.02577832,1,0,2,0,2,5,0,10.78637,5.051142,15.83751,43.687,64.52451,10,1.748551,1.804528,2.788442,1645,575.4809,10217.99,150.2104,-1,38.35,13.46666666,51.81666666,06-09-2023 20:17,06-09-2023 20:55,234.2,229.7,235.2,290.1,06-09-2023 20:54,0.0801,0.0018,0.0175,0.0106,0.0651,0.0072,0.0399,0.0182,0.0033,0.4861,0.0801,114.5738,1,8.5,1.03989,927.3381,675.3176,522.9053,06-09-2023 20:04,501,4.809339,54.4
100,06-09-2023,44764,S48CS1V,B,0.03863162,0.03955908,1,0,2,0,2,5,0,14.58779,5.027906,19.6157,40.121,64.7367,10,2.220085,2.003871,2.74003,1659,531.1395,12526.73,186.3079,-1,36.89999999,22.26666667,59.16666667,06-09-2023 21:18,06-09-2023 21:55,236,230.7,236.9,290.2,06-09-2023 21:47,0.2191,0.001,0.022,0.0155,0.0695,0.0055,0.0632,0.0157,0.0035,0.2191,0.2191,101.0496,1,7.5,0.5199451,709.209,720.3234,546.3765,06-09-2023 20:55,381,4.741894,56.37
101,06-09-2023,44765,S48CS1V,C,0.01864395,0.00421521,1,0,2,0,2,5,0,6.950412,5.07049,12.0209,45.749,62.7699,10,1.384974,1.927872,2.159048,1615,598.7359,6349.225,96.09859,-1,41.48333334,13.13333333,54.61666667,06-09-2023 22:08,06-09-2023 22:49,234.2,228.3,233.8,289.4,06-09-2023 22:38,0.2394,0.0004,0.0196,0.0171,0.0759,0.0058,0.0745,0.0167,0.0033,0.2394,0.2394,106.2477,1,8.3,0.7740746,906.9343,897.9368,670.1678,06-09-2023 21:55,312,4.720493,60.128
102,06-09-2023,44766,S48CS1V,C,0.01905188,0.1452664,1,0,2,0,2,5,0,13.33715,5.050778,18.38793,43.648,67.03593,10,1.664624,1.002108,2.950854,1650,485.384,10405.18,152.7121,-1,31.15,20.8,51.95,06-09-2023 23:10,06-09-2023 23:41,236.8,228.5,234,288.4,06-09-2023 23:38,0.1249,0.0017,0.0194,0.0162,0.063,0.0072,0.0756,0.0191,0.0033,0.1249,0.1249,120.5024,1,6.1,1.28623,811.215,759.6379,626.2643,06-09-2023 22:49,293,4.630999,55.646
103,06-09-2023,44767,S45C,C,0.01485281,0.09808716,1,0,2,0,2,5,0,13.55921,5.058722,18.61793,39.86,63.47793,10,2.213143,0.8079805,4.155633,1646,465.5771,12479.93,186.0512,-1,49.33333333,9.266666664,58.59999999,06-09-2023 23:50,07-09-2023 00:40,236.8,226.8,236.1,285.7,07-09-2023 00:17,0.299,0.0012,0.0236,0.0221,0.0634,0.0064,0.053,0.0166,0.0031,0.299,0.299,152.68,1,8.6,1.94249,899.1542,722.9825,548.6871,06-09-2023 23:41,297,4.482814,55.896
104,07-09-2023,44768,S45C,C,0.01900391,0.03777563,1,0,2,0,2,5,0,11.74071,5.047055,16.78776,43.481,65.26876,10,1.2,1.704361,2.050021,1637,492.5558,11278.76,165.6965,-1,38.41666667,14.9,73.88333334,07-09-2023 01:15,07-09-2023 01:54,238.1,230.1,236.1,283.3,07-09-2023 01:52,0.051,0.001,0.0166,0.0162,0.0793,0.0067,0.0653,0.0157,0.0033,0.2698,0.051,83.37567,1,7.8,0.8500214,879.1393,863.2586,546.7433,07-09-2023 00:40,357,4.6631,58.38
105,07-09-2023,44769,S48CS1V,C,0.03265692,0.06922852,1,0,2,0,2,5,0,11.04627,5.086078,16.13235,42.105,63.23735,10,1.2,1.521932,2.251571,1630,500.8252,8767.222,130.7811,-1,40.16666667,9.200000003,49.36666667,07-09-2023 02:03,07-09-2023 02:43,234.7,224.3,232.3,281,07-09-2023 02:33,0.2247,0.0018,0.0238,0.0222,0.0763,0.0074,0.0636,0.0175,0.003,0.2247,0.2247,90.30721,1,8.8,1.051571,813.1445,793.2633,652.5528,07-09-2023 01:54,538,4.505512,56.37
106,07-09-2023,44770,S48CS1V,C,0.01394101,0.02577808,1,0,2,0,2,5,0,9.968985,5.015285,14.98427,42.121,62.10527,10,1.489083,2.462499,2.56013,1607,582.0786,9126.013,139.7439,-1,34.53333334,9.599999991,44.13333333,07-09-2023 02:53,07-09-2023 03:27,237.9,230,236,286.8,07-09-2023 03:24,0.1138,0.0011,0.0193,0.0142,0.0746,0.0079,0.0753,0.0159,0.0033,0.1138,0.1138,110.4253,1,8.2,1.071047,784.348,737.7444,440.9449,07-09-2023 02:43,249,4.568742,60.128
107,07-09-2023,44771,EN19,C,0.06005904,0.0784696,1,0,2,0,2,5,0,9.107787,5.041039,14.14883,40.592,59.74083,10,1.744242,0.8731722,3.327443,1585,497.6455,7737.633,123.1307,-1,38.7,12.53333333,51.23333333,07-09-2023 03:40,07-09-2023 04:18,235.2,225.9,231.8,281.6,07-09-2023 04:09,0.0523,0.0044,0.0151,0.0102,0.0877,0.0065,0.0439,0.0155,0.0033,0.0523,0.0523,149.5559,1,8.1,1.5832,781.2434,740.3563,631.8092,07-09-2023 03:27,237,4.631647,52.472
108,07-09-2023,44772,EN19,C,0.01948376,0.09484448,1,0,2,0,2,5,0,9.375718,5.038956,14.41467,42.566,61.98067,10,1.921493,0.8908575,3.476459,1602,582.5067,8470.829,127.8024,-1,36.21666667,8.999999998,45.21666666,07-09-2023 04:27,07-09-2023 05:04,240.3,230.5,234.4,291.7,07-09-2023 04:58,0.1205,0.0007,0.0162,0.0132,0.0822,0.006,0.0564,0.0164,0.0033,0.1205,0.1205,146.5953,1,9.3,1.554966,750.364,710.0134,468.3022,07-09-2023 04:18,269,4.664073,56.283
109,07-09-2023,44773,SAE8650,C,0.01871596,0.07182239,1,0,2,0,2,5,0,11.3988,5.039397,16.43819,42.166,63.60419,10,1.918427,0.3612236,3.976782,1615,712.3015,9235.21,137.6249,-1,39.48333333,9.266666664,48.75,07-09-2023 05:13,07-09-2023 05:52,240.7,233.7,239.5,293,07-09-2023 05:48,0.1337,0.0017,0.0191,0.0132,0.0793,0.0064,0.0536,0.01825,0.0033,0.1337,0.1337,159.4655,1,8.5,2.058355,829.0817,645.5593,248.1534,07-09-2023 05:04,277,4.672179,56.283
110,07-09-2023,44774,S48C,A,-0.01725226,0.01864465,1,0,2,0,2,5,0,12.17465,5.003387,17.17804,41.052,63.23004,10,2.523705,1.414525,3.841092,1630,482.9163,10966.77,166.0875,-1,40.56666667,23.4,63.96666667,07-09-2023 06:16,07-09-2023 06:56,243,235,239.2,299.7,07-09-2023 06:48,0.3059,0.0012,0.0255,0.0108,0.0668,0.0059,0.0546,0.01825,0.0032,0.3059,0.3059,153.7788,1,7.8,1.317388,902.6362,713.9952,485.9683,07-09-2023 05:52,485,4.680285,55.709
111,07-09-2023,44775,S48C,A,0.06886511,0.01118701,1,0,2,0,0,5,0,10.65405,5.013603,15.66765,44.251,64.91865,10,2.366008,1.608246,3.7905,1641,576.6316,9718.798,142.8843,-1,42.98333333,10.60000001,53.58333334,07-09-2023 07:07,07-09-2023 07:50,243.4,238.4,245.9,298.5,07-09-2023 07:44,0.3872,0.0018,0.0266,0.015,0.0733,0.00525,0.0646,0.0162,0.0032,0.3872,0.3872,159.4815,1,8.1,1.424492,834.7714,765.4969,557.364,07-09-2023 06:56,678,4.59987,57.63
112,07-09-2023,44776,S48CS1V,A,0,0.05479883,1,0,2,0,0,5,0,15.0362,5.003974,20.04018,42.283,67.32318,10,2.895155,1.642884,4.042147,1644,529.3704,12308.33,174.7767,-1,39.08333333,10.53333333,49.61666667,07-09-2023 08:00,07-09-2023 08:39,245.4,239.8,247.6,299.5,07-09-2023 08:32,0.519,0.0016,0.0244,0.018,0.083,0.0054,0.0429,0.0155,0.0033,0.519,0.519,143.6433,1,8.1,1.146992,832.3829,707.4536,422.9388,07-09-2023 07:50,534,4.571012,56.29
113,07-09-2023,44777,16MNCR5,A,0,0.06533716,1,0,2,0,0,5,0,9.774588,5.002728,14.77732,45.105,64.88232,10,2.238758,2.231771,3.263067,1627,598.9565,6208.824,91.19584,-1,44.56666667,9.599999991,54.16666666,07-09-2023 08:49,07-09-2023 09:34,240.5,234.4,240.7,304.8,07-09-2023 09:33,0.1685,0.0005,0.0123,0.011,0.0576,0.0069,0.0538,0.0282,0.0034,0.333,0.1685,142.0126,1,8.2,1.024309,920.8812,879.7674,539.8252,07-09-2023 08:39,349,4.700065,57.758
114,07-09-2023,44778,16MNCR5,A,0.04834955,0.02123853,1,0,2,0,0,5,0,11.71491,5.021435,16.73635,43.015,64.75135,10,2.533868,1.557806,3.550386,1619,528.9146,11575.15,169.5959,-1,38.01666666,13.73333334,51.75,07-09-2023 09:47,07-09-2023 10:25,243.4,238,244.4,304.8,07-09-2023 10:21,0.1676,0.0018,0.0213,0.013,0.0712,0.0056,0.0507,0.0242,0.0035,0.1676,0.1676,140.6854,1,8.5,1.016519,831.5234,717.4261,596.6675,07-09-2023 09:34,433,4.484436,58.208
115,07-09-2023,44779,16MNCR5H,A,0.08597339,0.04312585,1,0,2,0,0,5,0,18.08428,5.010144,23.09443,39.48,67.57443,10,2.659756,1.515415,3.193331,1628,545.165,15147.46,229.0336,-1,44.1,9.000000008,53.10000001,07-09-2023 10:34,07-09-2023 11:19,242.5,236.8,244.2,297.8,07-09-2023 11:12,0.0874,0.0018,0.0144,0.0125,0.0783,0.0051,0.0494,0.019,0.0032,0.457,0.0874,119.7959,1,3.562,0.5335751,846.756,687.4284,353.4574,07-09-2023 10:25,337,4.507133,55.754
116,07-09-2023,44780,S48CS1V,A,0.05487613,0.02237378,1,0,2,0,0,5,0,12.71333,5.014534,17.72786,44.778,67.50586,10,2.403986,2.001785,3.545137,1616,440.2951,9094.813,136.3891,-1,40.21666666,10.13333333,50.34999999,07-09-2023 11:29,07-09-2023 12:09,246.2,240.2,247.2,305,07-09-2023 12:06,0.2454,0.0003,0.0142,0.0154,0.0746,0.0058,0.0317,0.0165,0.0032,0.2454,0.2454,161.8425,1,4.177,1.141151,857.6935,777.6132,587.1385,07-09-2023 11:19,329,4.712062,57.63
117,07-09-2023,44781,S48CS1V,A,-0.02603439,0.0280481,1,0,2,0,0,5,0,15.95533,5.0107,20.96603,41.971,67.93703,10,2.784934,1.469804,3.913428,1641,414.7183,12869.92,186.4205,-1,41.48333333,8.533333337,50.01666667,07-09-2023 12:17,07-09-2023 12:59,244.9,240.1,246.8,303.3,07-09-2023 12:54,0.2752,0.0005,0.0154,0.0166,0.0845,0.0046,0.0421,0.0153,0.0032,0.2752,0.2752,144.5882,1,6.1,1.128494,875.9661,795.4607,350.7927,07-09-2023 12:09,320,4.74157,59.551
118,07-09-2023,44782,S48CS1V,A,0.009141998,0.01394299,1,0,2,0,0,5,0,14.06012,5.022338,19.08246,43.901,67.98346,10,2.556494,1.673001,3.663564,1611,445.7016,12932.32,187.1984,-1,42.7,10.73333334,53.43333333,07-09-2023 13:10,07-09-2023 13:52,247,244.7,250.3,304.2,07-09-2023 13:46,0.4135,0.0018,0.0245,0.021,0.0932,0.0063,0.0228,0.0173,0.0034,0.4135,0.4135,145.4808,1,6.1,1.107071,900.8792,858.0725,354.2744,07-09-2023 12:59,526,4.846303,54.943
119,07-09-2023,44783,GRADE3,A,0.018703965,0,1,0,2,0,0,5,0,12.00249,5.5084785,12.00249,47.951,64.95349,10,1.9022595,1.66871,2.888586,1629,710.3679,7378.831,108.1726,-1,40.25000001,9.266666675,68.51666667,07-09-2023 14:02,07-09-2023 15:01,239.8,235.3,243.5,296.4,07-09-2023 14:53,0.1541,0.0008,0.0193,0.011,0.0487,0.0077,0.0492,0.0199,0.0034,0.6336,0.1541,133.76555,1,8.26,0,987.4439,953.3048,466.4192,07-09-2023 13:52,457,4.678664,53.35
120,07-09-2023,44784,SCM420H,B,0,0.01151099,1,0,2,0,0,5,0,8.496554,5.008527,13.50508,43.35,61.85508,10,1.670024,1.882472,2.861808,1629,615.7771,7254.03,113.6015,-1,41.74999999,10,51.75,07-09-2023 15:11,07-09-2023 15:53,242.6,235,242.8,298.8,07-09-2023 15:46,0.1541,0.0006,0.0147,0.0094,0.0548,0.0069,0.0272,0.0242,0.0032,0.1541,0.1541,139.5658,1,7,1.191784,800.5413,773.5667,620.1989,07-09-2023 15:01,293,4.533398,57.758
121,07-09-2023,44785,SCM420H,B,0,0.1425096,1,0,2,0,0,5,0,17.35581,5.5084785,17.35581,40,62.35581,10,2.002817,1.473278,3.053417,1624,514.4509,10514.38,169.4342,-1,37.86666667,21.33333333,59.2,07-09-2023 16:14,07-09-2023 16:52,239.9,232,241.6,292.3,07-09-2023 16:48,0.2451,0.0009,0.0189,0.0196,0.061,0.0052,0.0536,0.023,0.0033,0.2451,0.2451,138.4405,1,4.7,1.0506,749.4377,736.6229,559.3942,07-09-2023 15:53,205,4.573606,54.571
122,07-09-2023,44786,S48CS1V,B,-0.00472699,0.0492865,1,0,2,0,0,5,0,6.555345,5.017619,11.57296,46.928,63.50096,10,1.761181,1.032283,2.844885,1633,623.027,7082.429,107.308,-1,38.6,14.66666667,53.26666667,07-09-2023 17:06,07-09-2023 17:45,239.5,233.6,241.1,292.4,07-09-2023 17:42,0.2213,0.0029,0.029,0.014,0.064,0.0061,0.0849,0.0188,0.0033,0.2213,0.2213,149.158,1,7.5,1.083704,787.4644,752.5241,634.4055,07-09-2023 16:52,208,4.782101,57.63
123,07-09-2023,44787,S48CS1V,B,0.03839172,0.06436438,1,0,2,0,0,5,0,12.49063,5.009439,17.50007,42.222,64.72207,10,1.401542,1.435576,2.030538,1616,507.1215,10732.77,162.0724,-1,37.2,13.86666666,51.06666666,07-09-2023 17:59,07-09-2023 18:36,237.2,232,239.2,289,07-09-2023 18:33,0.127,0.001,0.0235,0.0161,0.0782,0.0062,0.0624,0.0267,0.0033,0.127,0.127,84.60551,1,6.5,0.6289959,805.5394,634.0993,406.5797,07-09-2023 17:45,276,4.757133,57.63
124,07-09-2023,44788,S48CS1V,B,0,0.0304801,1,0,2,0,0,5,0,5.37067,5.007368,10.37804,42.059,57.43704,10,1.600061,1.273374,2.246584,1631,538.1443,8408.431,140.2877,-1,34.66666667,22.73333334,57.40000001,07-09-2023 18:59,07-09-2023 19:34,237.1,230.4,238.4,285.4,07-09-2023 19:28,0.2965,0.0013,0.0314,0.0224,0.0784,0.0088,0.108,0.0217,0.0034,0.2965,0.2965,125.6617,1,7.5,0.6465225,760.959,715.6417,481.9231,07-09-2023 18:36,200,4.703632,49.18
125,07-09-2023,44789,12L14,B,0.0198197,0.03047974,1,0,2,0,0,5,0,8.673918,5.010384,13.6843,39.701,58.3853,10,1.923484,1.458617,2.544691,1630,517.2184,7753.233,127.1328,-1,43.08333334,12.4,55.48333333,07-09-2023 19:46,07-09-2023 20:29,236.4,230.1,237.5,283.9,07-09-2023 20:26,0.0639,0.0039,0.0194,0.0113,0.0667,0.0078,0.0704,0.027,0.0031,0.0639,0.0639,122.4333,1,7.1,0.6212063,822.9864,834.4171,533.1066,07-09-2023 19:34,461,4.728923,56.046
126,07-09-2023,44790,12L14,B,0.05725166,0.0235083,1,0,2,0,0,5,0,14.29476,5.5084785,14.29476,42.215,61.50976,10,1.743297,1.226478,2.421951,1630,458.6837,8938.817,141.864,-1,31.11666667,23.8,54.91666667,07-09-2023 20:53,07-09-2023 21:24,238.1,230.1,239.2,287.4,07-09-2023 21:20,0.0911,0.001,0.0265,0.0168,0.0705,0.008,0.0454,0.0198,0.0033,0.0911,0.0911,116.4693,1,6.5,0.6786537,856.0177,812.0677,641.9361,07-09-2023 20:29,300,4.725032,61.64
127,07-09-2023,44791,AISI410,B,0.03059341,0.009889648,1,0,2,0,0,5,0,9.098292,5.5084785,9.098292,43.95,66.03005,10,1.2,1.38054,2.318757,1630,494.402,6380.425,122.6338,-1,31.93333333,10.53333333,42.46666666,07-09-2023 21:34,07-09-2023 22:06,242.2,236.9,245.1,289.7,07-09-2023 22:02,0.1961,0.0015,0.0284,0.0167,0.0599,0.0064,0.1056,0.021,0.0032,0.1961,0.1961,148.6546,1,6.5,1.118757,741.3594,720.9476,187.9037,07-09-2023 21:24,497,4.678664,48.6
128,07-09-2023,44792,S48CS1V,C,0.018703965,0.04815173,1,0,2,0,0,5,0,8.668714,5.048275,13.71699,43.379,62.09599,10,1.2,1.726735,1.9731,1618,560.2302,8236.835,132.6468,-1,37.08333333,16.33333334,53.41666666,07-09-2023 22:23,07-09-2023 23:00,240.3,233.6,243.8,289.7,07-09-2023 22:51,0.1339,0.0026,0.0164,0.016,0.0792,0.0067,0.0867,0.0183,0.0033,0.1339,0.1339,105.4176,1,5,0.7730999,856.3586,835.2729,396.6636,07-09-2023 22:06,305,4.654345,57.63
129,07-09-2023,44793,S48CS1V,C,0.05362842,0.0489624,1,0,2,0,0,5,0,10.95886,5.226766,16.18562,42.292,63.47762,10,1.2,1.661315,2.418073,1629,498.0745,7456.832,116.4264,-1,32.18333333,9.866666668,42.05,07-09-2023 23:10,07-09-2023 23:42,239.8,235.5,244,285.3,07-09-2023 23:39,0.0525,0.0012,0.0144,0.0172,0.082,0.0065,0.0414,0.0188,0.003,0.0525,0.0525,111.147,1,5.57,1.218073,804.5447,704.1982,500.6837,07-09-2023 23:00,176,4.674773,59.551
130,08-09-2023,44794,S48CS1V,C,0.08918869,0.02885889,1,0,2,0,0,5,0,9.445157,6.051578,15.49673,42.449,62.94573,10,1.326896,1.507004,1.860471,1640,463.2406,9032.415,141.0307,-1,31.18333333,14.9,65.7,08-09-2023 00:16,08-09-2023 00:48,238.4,233.7,241.6,283.8,08-09-2023 00:41,0.1281,0.001,0.0173,0.0143,0.0788,0.0072,0.0596,0.0255,0.0032,0.1281,0.1281,86.14596,1,6.1,0.5335751,907.6232,841.7237,673.6251,07-09-2023 23:42,224,4.705902,60.76
131,08-09-2023,44795,SAE9254,C,0.03683203,0.05155664,1,0,2,0,0,5,0,11.52388,5.5084785,14.56742,45.129,64.69642,10,1.2,2.929252,2.146415,1640,402.609,10139.99,154.8174,-1,43.68333333,14.26666667,57.95,08-09-2023 01:02,08-09-2023 01:45,238.4,232.3,240.4,282,08-09-2023 01:42,0.1051,0.0016,0.0121,0.009,0.0702,0.0058,0.0299,0.017,0.0033,0.1281,0.1051,105.3847,1,5.8,0.9464149,976.4573,844.4439,604.5585,08-09-2023 00:48,216,4.708496,54.45
132,08-09-2023,44797,SAE9254,C,0.05194878,0.06420251,1,0,2,0,0,5,0,11.54144,5.5084785,11.54144,43.178,59.71944,10,1.2,2.124349,2.559253,1601,561.43585,7940.435,130.1296,-1,36.99999999,14.9,56.1,08-09-2023 02:42,08-09-2023 03:19,234.2,229.1,234.6,268.8,08-09-2023 03:15,0.0973,0.0031,0.0144,0.0102,0.07,0.0063,0.0279,0.0194,0.0033,0.0973,0.0973,143.4444,1,6.3,1.359253,958.709,872.5283,777.111,08-09-2023 01:45,184,4.729248,55.536
133,08-09-2023,44798,SAE9254,C,0.05156485,0.09484436,1,0,2,0,0,5,0,9.538672,5.5084785,19.78427,39.686,64.47027,10,1.2,2.864358,2.757886,1613,385.4319,13025.92,200.1823,-1,42.28333334,12.26666666,54.55,08-09-2023 03:32,08-09-2023 04:14,236.9,232.9,241.3,269.7,08-09-2023 04:07,0.0851,0.0008,0.012,0.0112,0.0782,0.0053,0.0289,0.0213,0.0033,0.1777,0.0851,108.6455,1,5.6,1.557886,918.9672,782.2037,522.9615,08-09-2023 03:19,249,4.720817,58.384
134,08-09-2023,44799,AISI420,C,0,0.04701685,1,0,2,0,0,5,0,3.521583,5.5084785,14.735965,45.06,66.03005,10,1.2,1.299204,2.403468,1635,516.5078,4352.412,80.03467,-1,34.46666667,14.9,56.1,08-09-2023 05:15,08-09-2023 05:49,230.3,223.5,231,266.2,08-09-2023 05:46,0.0883,0.0024,0.0271,0.0158,0.0486,0.0049,0.0481,0.0177,0.0033,0.3627,0.0883,133.76555,1,5.8,1.203468,839.6152,780.8968,655.3234,08-09-2023 04:14,433,4.845979,53.162
135,08-09-2023,44800,SAE9254,A,0,0.1598573,1,0,2,0,0,5,0,18.13401,5.5084785,21.14609,40.014,66.16009,10,1.649438,2.589705,2.888586,1592,475.0883,13899.49,208.513,-1,40.25000001,12.26666666,82.2,08-09-2023 06:02,08-09-2023 07:11,234.6,227.4,234.9,267.6,08-09-2023 07:05,0.0486,0.0018,0.0092,0.01,0.0621,0.007,0.0531,0.0189,0.0034,0.2053,0.0486,187.859,1,5.5,0.93473065,1044.136,925.4778,450.0277,08-09-2023 05:49,212,4.703308,55.536
136,08-09-2023,44801,SAE9254,A,0.018703965,0.01864453,1,0,2,0,0,5,0,14.70819,5.5084785,14.70819,39.458,59.16619,10,1.9022595,1.66871,2.888586,1700,561.43585,10997.97,184.3249,-1,46.63333333,11.93333334,58.56666666,08-09-2023 07:23,08-09-2023 08:10,241.3,236.9,244.6,269.8,08-09-2023 08:04,0.0533,0.0025,0.0083,0.0101,0.1069,0.0058,0.0304,0.0185,0.0033,0.0647,0.0533,133.76555,1,5.5,0.3388424,901.4137,764.3522,345.8866,08-09-2023 07:11,217,4.727302,56.96
137,08-09-2023,44802,SAE9254,A,0.04470233,0.04539526,1,0,2,0,0,5,0,13.39435,5.5084785,13.39435,41.369,59.76335,10,1.9022595,1.66871,1.47504,1630,434.8776,9360.007,155.8356,-1,43.48333334,8.66666667,52.15000001,08-09-2023 08:19,08-09-2023 09:02,245.3,241.2,251.5,276.4,08-09-2023 09:00,0.1609,0.0011,0.014,0.0083,0.0554,0.0058,0.019,0.0168,0.0034,0.2086,0.1609,78.90299,1,5.3,1.071045,929.157,777.7093,284.6306,08-09-2023 08:10,256,4.725032,61.232
138,08-09-2023,44803,AISI420,A,0.08993257,0.03566772,1,0,2,0,0,5,0,2.968033,5.019738,7.987771,39.61,66.03005,10,1.500254,1.409053,3.100008,1660,487.0404,6910.828,129.1797,-1,36.66666667,9.95,46.61666667,08-09-2023 09:12,08-09-2023 09:49,242,238.2,248.1,276.4,08-09-2023 09:44,0.4846,0.0017,0.0348,0.0189,0.0743,0.0046,0.0438,0.0213,0.0032,0.4846,0.4846,223.2186,1,5.9,1.599754,821.1403,720.017,276.485,08-09-2023 09:02,249,4.661479,50.675
139,08-09-2023,44804,S48CS1V,A,0.008134247,0.02464331,1,0,2,0,0,5,0,4.439867,5.015057,9.454925,43.62,58.074925,10,1.503469,1.459745,2.943541,1605,529.7845,7020.029,121.2966,-1,33.65,15.86666667,49.51666666,08-09-2023 10:05,08-09-2023 10:38,241.1,235.9,242.8,277,08-09-2023 10:34,0.4962,0.0017,0.0331,0.014,0.0665,0.0042,0.0356,0.0202,0.0032,0.4962,0.4962,206.4929,1,4.8,1.440071,805.8082,787.644,487.9266,08-09-2023 09:49,240,4.526265,51.867
140,08-09-2023,44805,S48CS1V,A,0.03599222,0.0928988,1,0,2,0,0,5,0,7.103018,5.014106,12.11712,44.775,61.89212,10,1.163012,2.282605,2.327532,1611,472.4612,4539.613,79.79335,-1,32.88333334,12.4,45.28333334,08-09-2023 10:51,08-09-2023 11:24,240.2,235,241.9,275.6,08-09-2023 11:17,0.1742,0.0019,0.0141,0.015,0.0562,0.0053,0.0171,0.016,0.0034,0.1742,0.1742,192.0862,1,7.3,1.16452,786.9223,725.2114,631.8664,08-09-2023 10:38,317,4.706874,51.867
141,08-09-2023,44806,S48CS1V,A,0.06622568,0.03372217,1,0,2,0,0,5,0,8.499401,5.020309,13.51971,42.893,61.41271,10,1.961004,1.641529,3.45852,1605,472.8007,8736.022,145.5574,-1,40.25000001,33.49999999,58.54999999,08-09-2023 11:57,08-09-2023 12:22,241.6,236.9,244.7,281.5,08-09-2023 12:18,0.1245,0.0028,0.0132,0.0128,0.0742,0.0054,0.0549,0.019,0.0032,0.1245,0.1245,201.9608,1,3.605,1.497517,822.7501,774.1716,469.5734,08-09-2023 11:24,345,4.677043,58.592
142,08-09-2023,44807,GTD450,A,0,0.1057068,1,0,2,0,0,5,0,7.238293,5.5084785,7.238293,43.95,66.03005,10,1.9022595,1.492856,1.378891,1637,561.43585,6333.625,204.2558,-1,40.25000001,19.2,79.88333334,08-09-2023 12:41,08-09-2023 13:42,237.9,229.9,237.1,270.2,08-09-2023 13:16,0.16985,0.0011,0.0097,0.0081,0.0438,0.0059,0.0179,0.0167,0.0032,0.6072,0.16985,190.4994,1,7.3,1.00581,906.1654,749.40455,363.5554,08-09-2023 12:22,509,4.691958,55.754
143,08-09-2023,44808,20MNCR5,A,0,0.03972107,1,0,2,0,0,5,0,16.69091,5.5084785,19.69819,40.296,64.99419,10,1.918477,1.494599,3.483176,1680,622.8978,11138.36,169.291,-1,39.35,11.86666666,51.21666666,08-09-2023 13:54,08-09-2023 14:33,235.5,228,235.4,269.6,08-09-2023 14:28,0.065,0.0034,0.0252,0.0161,0.0717,0.007,0.04,0.0165,0.0032,0.065,0.065,136.6048,1,5.8,1.564699,830.8442,772.6253,311.3344,08-09-2023 13:42,253,4.842412,59.47
144,08-09-2023,44809,20MNCR5,B,0,0.03501965,1,0,2,0,0,5,0,10.56214,5.021553,15.58369,44.384,64.96769,10,1.903387,1.440276,2.755356,1609,626.6704,9219.61,139.1268,-1,39.21666667,23.73333334,62.95000001,08-09-2023 14:57,08-09-2023 15:36,241.1,235.5,244,272.7,08-09-2023 15:29,0.3201,0.0016,0.0143,0.0094,0.067,0.0045,0.032,0.0149,0.0033,0.3201,0.3201,125.9091,1,6.3,0.8519688,884.1638,848.4781,578.0725,08-09-2023 14:33,236,4.724708,57.995
145,08-09-2023,44810,S48CSS1V,B,0,0.08852136,1,0,2,0,0,5,0,7.490961,5.004718,12.49568,40.75,58.24568,10,1.602695,1.319816,2.694186,1611,513.9131,7815.634,134.1839,-1,35.88333333,12.33333334,48.21666666,08-09-2023 15:49,08-09-2023 16:24,241.6,236.9,244.2,274.5,08-09-2023 16:19,0.2564,0.0012,0.0209,0.016,0.0752,0.0061,0.045,0.0182,0.0031,0.2564,0.2564,153.9915,1,5,1.091492,700.8678,677.3563,490.7947,08-09-2023 15:36,176,4.733787,49.946
146,08-09-2023,44811,S48CSS1V,B,0,0.07960449,1,0,2,0,0,5,0,10.39106,5.001493,15.39255,43.95,57.00255,10,1.804118,1.150296,2.629798,1635,534.0692,10576.78,185.5492,-1,34.01666667,25.80000001,59.81666667,08-09-2023 16:50,08-09-2023 17:24,242.9,236.4,245.1,276.1,08-09-2023 17:21,0.3854,0.0005,0.0193,0.0204,0.0788,0.0063,0.0418,0.0186,0.0032,0.3854,0.3854,128.9588,1,5,0.8256798,752.1237,677.0821,488.6,08-09-2023 16:24,265,4.714656,55.754
147,08-09-2023,44812,S48CSS1V,B,0,0.1366729,1,0,2,0,0,5,0,9.523593,5.002423,14.52602,42.317,61.84302,10,2.19474,2.00954,3.139207,1619,721.6326,7534.832,121.2499,-1,42.63333334,14.9,56.1,08-09-2023 18:10,08-09-2023 18:53,238.3,232,240,267.6,08-09-2023 18:46,0.0508,0.0015,0.0076,0.0085,0.0755,0.006,0.0198,0.0202,0.0033,0.0508,0.0508,158.3378,1,5.3,0.9444675,1039.396,749.40455,712.0558,08-09-2023 17:24,349,4.650778,51.469
148,08-09-2023,44813,34CRMO4,B,0,0.07846948,1,0,2,0,0,5,0,10.80345,5.5084785,10.80345,43.337,59.14045,10,1.662853,1.629724,2.688137,1647,549.8159,7332.031,121.7128,-1,36.35,11.8,48.15,08-09-2023 19:04,08-09-2023 19:41,247.1,240.3,247.7,281.2,08-09-2023 19:37,0.0674,0.0016,0.0299,0.014,0.0627,0.009,0.094,0.01825,0.0035,0.0674,0.0674,159.0289,1,6.1,1.025284,750.5262,720.1987,479.9826,08-09-2023 18:53,542,4.537289,53.9
149,08-09-2023,44814,S48CS1V,B,0,0.1107327,1,0,2,0,0,5,0,11.91456,5.5084785,14.95181,44.892,64.84381,10,1.620179,1.520454,2.659093,1642,571.9457,11543.95,176.1257,-1,40.33333333,26.86666666,67.19999999,08-09-2023 20:08,08-09-2023 20:48,244.7,240.8,248.5,281.4,08-09-2023 20:41,0.0674,0.0031,0.0254,0.0234,0.0845,0.0047,0.1091,0.0228,0.0032,0.0674,0.0674,128.7583,1,5.7,1.038914,857.6538,723.4118,418.197,08-09-2023 19:41,236,4.841764,57.63
150,08-09-2023,44815,S48CS1V,B,0,0.03939685,1,0,2,0,0,5,0,4.389748,5.170913,9.560661,42.044,66.03005,10,1.636907,1.420715,2.719636,1611,479.9273,4602.014,81.73415,-1,40.25000001,10.06666667,80.30000001,08-09-2023 20:58,08-09-2023 22:08,239.7,228.3,238.5,277.2,08-09-2023 22:06,0.052,0.0016,0.0108,0.0082,0.0665,0.005,0.0251,0.0193,0.0033,0.3483,0.052,190.709,1,4.7,1.082729,1072.546,749.40455,722.9197,08-09-2023 20:48,349,4.73022,55.709
151,08-09-2023,44816,S48CS1V,C,0.03404866,0.01864453,1,0,2,0,0,5,0,9.538672,5.5084785,21.40919,42.85,69.25919,10,1.491266,1.601611,2.573995,1648,569.3381,13025.92,185.9273,-1,39.95,10.86666666,50.81666666,08-09-2023 22:19,08-09-2023 22:59,248.5,242.7,254,282.4,08-09-2023 22:55,0.0317,0.0012,0.0093,0.0142,0.0712,0.0049,0.0257,0.0166,0.0033,0.0317,0.0317,94.6002,1,5.8,1.082729,782.7442,831.9719,441.0048,08-09-2023 22:08,505,4.727302,51.101
152,08-09-2023,44817,15B25,C,0,0.004701782,1,0,2,0,0,5,0,10.36581,5.024136,15.38995,43.993,64.38295,10,2.216665,1.617265,3.277975,1652,602.0992,9500.403,144.5765,-1,42.16666666,17.13333334,59.3,08-09-2023 23:16,08-09-2023 23:58,250.7,243,251.2,294.1,08-09-2023 23:51,0.4421,0.002,0.0255,0.0181,0.0777,0.0046,0.0452,0.0178,0.003,0.4421,0.4421,150.927,1,6.329,1.06131,846.4985,826.3508,472.8972,08-09-2023 22:59,365,4.831712,49.755
153,09-09-2023,44818,34CrMo4,C,0.018703965,0.04344983,1,0,2,0,0,5,0,13.99718,5.034182,19.03136,41.419,65.45036,10,1.914036,1.501905,3.375528,1611,577.655,14897.87,221.9939,-1,40.25000001,15.71666666,75.1,09-09-2023 00:14,09-09-2023 01:13,245.3,236.2,243.7,299.5,09-09-2023 00:58,0.052,0.0036,0.0171,0.0123,0.0832,0.0066,0.057,0.0213,0.0033,0.2141,0.052,142.4853,1,4.659,1.461493,832.4816,827.532,349.4364,08-09-2023 23:58,489,4.654345,53.9
154,09-09-2023,44819,S48CS1V,C,0.02783398,0.001458984,1,0,2,0,0,5,0,5.981109,5.015316,10.99643,40.954,56.95043,10,1.701361,1.00364,2.603962,1610,547.4432,9905.993,170.4332,-1,33.48333333,29.26666667,62.75,09-09-2023 01:43,09-09-2023 02:16,242.8,232.4,242.1,285.7,09-09-2023 02:12,0.052,0.0007,0.0219,0.0152,0.0801,0.0044,0.0475,0.0187,0.0032,0.052,0.052,151.6716,1,6.172,0.9026012,822.2835,714.0823,318.5882,09-09-2023 01:13,265,4.548638,57.63
155,09-09-2023,44820,S48CS1V,C,0.004606964,0.06776929,1,0,2,0,0,5,0,4.347141,3.777061,8.124202,42.848,66.03005,10,1.2,1.773211,1.717023,1640,554.1242,6895.228,120.907,-1,40.25000001,9.333333336,66.31666667,09-09-2023 02:26,09-09-2023 03:23,238.7,227.5,236.8,279.1,09-09-2023 03:01,0.059,0.0015,0.0264,0.0177,0.0637,0.0054,0.048,0.0181,0.0033,0.2006,0.059,121.0774,1,6.057,0.5170231,799.8754,785.1265,601.3504,09-09-2023 02:16,288,4.749352,55.709
156,09-09-2023,44821,EN 9,C,0.01506876,0.06355371,1,0,2,0,0,5,0,2.59945,5.5084785,14.735965,47.53,56.762798,10,1.2,1.002506,1.2,1627,600.1154,9944.993,150.10445,-1,36.35,10.2,46.55,09-09-2023 03:33,09-09-2023 04:09,238.9,228.9,238.5,279.3,09-09-2023 04:03,0.0989,0.0017,0.0297,0.022,0.0565,0.0052,0.0602,0.0158,0.0034,0.0989,0.0989,135.8573,1,4.6,0,830.9655,711.0854,577.0953,09-09-2023 03:23,205,4.699416,56.046
157,09-09-2023,44822,EN 9,C,0.09041245,0.04571973,1,0,2,0,0,5,0,14.89759,5.035102,19.93269,40.001,64.93369,10,2.217689,1.502341,3.254655,1618,537.6459,14648.27,225.2413,-1,38.55,11.06666667,49.61666667,09-09-2023 04:20,09-09-2023 04:59,247,240.3,248.6,286.3,09-09-2023 04:53,0.4801,0.0027,0.0247,0.0192,0.0695,0.0054,0.1008,0.0258,0.0033,0.4801,0.4801,130.0162,1,5.1,1.036966,723.0803,703.6714,218.0484,09-09-2023 04:09,244,4.727951,53.629
158,09-09-2023,44823,94B17H,C,0,0.01961719,1,0,2,0,0,5,0,11.49463,5.575826,17.07046,44.001,66.07146,10,2.200241,1.478786,3.21092,1666,509.404,12916.72,188.4347,-1,40.90000001,11.33333333,52.23333334,09-09-2023 05:10,09-09-2023 05:51,247.2,241.6,249.3,282.8,09-09-2023 05:48,0.1821,0.0003,0.0294,0.0142,0.0718,0.0052,0.0702,0.024,0.0033,0.1821,0.1821,142.4135,1,5.476,1.010679,765.9707,765.2186,258.5757,09-09-2023 04:59,349,4.580415,55.14
159,09-09-2023,44824,94B17H,A,0,0.0389104,1,0,2,0,0,5,0,13.56406,5.022385,18.58645,44.61,68.19645,10,2.003345,1.339579,3.222393,1625,591.5784,10857.57,159.3972,-1,38.61666667,20.86666666,59.48333333,09-09-2023 06:12,09-09-2023 06:50,247.4,240,249.9,278.8,09-09-2023 06:43,0.223,0.001,0.0218,0.021,0.0674,0.0058,0.0546,0.0255,0.0033,0.223,0.223,137.0855,1,4.92,1.219048,792.6809,786.4875,417.4515,09-09-2023 05:51,341,4.711414,52.38
160,09-09-2023,44825,SAE9254,A,0.08134241,0.02691321,1,0,2,0,0,5,0,9.67904,5.5084785,12.08909,44.804,61.89309,10,0.7231165,1.760274,1.532242,1655,454.679,3369.606,59.22698,-1,29.99999999,21.06666667,51.06666666,09-09-2023 07:11,09-09-2023 07:41,245.1,237.2,245.7,280.1,09-09-2023 07:39,0.0604,0.0015,0.0105,0.0125,0.0555,0.0053,0.0114,0.0162,0.0033,0.1992,0.0604,126.7459,1,7.3,0.8091259,789.0543,786.2575,657.7493,09-09-2023 06:50,337,4.706226,59.543
161,09-09-2023,44826,SAE9254,A,0.01744421,0.04069409,1,0,2,0,0,5,0,7.067722,5.015471,12.08319,46.241,63.32419,10,1.636169,1.195046,2.701372,1643,621.5052,7332.031,115.363,-1,53.18333334,11.93333334,65.11666668,09-09-2023 07:53,09-09-2023 08:47,243.5,234.1,243.4,276.4,09-09-2023 08:34,0.0865,0.001,0.0163,0.0134,0.062,0.0056,0.0269,0.0149,0.0031,0.3515,0.0865,156.0116,1,5.232,1.065203,846.7376,839.0313,428.994,09-09-2023 07:41,673,4.75843,58.765
162,09-09-2023,44827,SCM435H,A,0.009213989,0.02772388,1,0,2,0,0,5,0,16.76297,5.016007,21.77898,43.95,61.19098,10,1.910046,1.688269,2.97817,1634,544.4467,13431.5,219.5014,-1,40.5,9.133333331,49.63333333,09-09-2023 08:56,09-09-2023 09:36,248.5,239.8,250,280.6,09-09-2023 09:32,0.1011,0.001,0.0271,0.017,0.0809,0.0058,0.059,0.0194,0.0033,0.1011,0.1011,111.213,1,5,1.068125,837.2998,761.3024,231.0148,09-09-2023 08:47,305,4.735085,55.14
163,09-09-2023,44828,SCM435H,A,-0.02416278,0.01248364,1,0,2,0,0,5,0,5.311473,5.00037,10.31184,43.74,59.05184,10,1.938753,0.9815043,2.976696,1621,526.4648,4851.615,80.48353,-1,43.56666667,15.46666667,59.03333333,09-09-2023 09:52,09-09-2023 10:35,249.8,240.9,249.5,282.5,09-09-2023 10:26,0.2926,0.0008,0.0295,0.014,0.0761,0.0058,0.0574,0.0149,0.0036,0.2926,0.2926,179.9604,1,6.229,1.037943,818.067,794.4045,656.0117,09-09-2023 09:36,349,4.723735,52.011
164,09-09-2023,44829,EN18D,A,0.05965109,0.02642651,1,0,2,0,0,5,0,6.721825,5.01217,11.734,42.852,59.586,10,1.516371,1.135283,2.836678,1652,593.85,7425.631,120.5225,-1,41.69999999,21.13333334,62.83333333,09-09-2023 10:56,09-09-2023 11:38,248.8,241,249.8,280.6,09-09-2023 11:35,0.0724,0.0017,0.0219,0.0138,0.0715,0.0066,0.0489,0.016,0.0032,0.2086,0.0724,151.2089,1,7.026,1.320307,873.0024,872.8527,469.1947,09-09-2023 10:35,349,4.674773,57.523
165,09-09-2023,44830,EN18D,A,0.02344292,0.02431921,1,0,2,0,0,5,0,8.836097,5.5084785,17.69708,41.63,64.32708,10,1.971773,1.660264,3.017506,1643,486.459,9734.397,144.6954,-1,38.08333333,11,49.08333333,09-09-2023 11:49,09-09-2023 12:27,250.3,242.2,250.5,282.5,09-09-2023 12:26,0.0488,0.0048,0.0131,0.0107,0.0946,0.0071,0.035,0.01825,0.0032,0.0488,0.0488,117.6641,1,7.948,1.045732,805.32,700.3098,517.2937,09-09-2023 11:38,237,4.648833,58.765
166,09-09-2023,44831,35MN6MO3,A,0,0.01329431,1,0,2,0,0,5,0,8.59917,5.005897,13.60507,44.393,62.99807,10,1.551691,1.81266,2.57016,1638,590.6268,7987.235,126.6326,-1,38.13333333,10.8,48.93333333,09-09-2023 12:38,09-09-2023 13:16,255.1,247.5,256.1,287.9,09-09-2023 13:10,0.0488,0.0032,0.0152,0.0162,0.094,0.0074,0.0392,0.0237,0.0033,0.0488,0.0488,137.581,1,5.076,1.018469,791.3221,772.9379,319.2515,09-09-2023 12:27,349,4.6524,51.093
167,09-09-2023,44832,35MN6MO3,A,0.0518288,0.07928003,1,0,2,0,0,5,0,12.76267,5.5084785,12.76267,42.362,60.12467,10,1.33202,1.809274,1.966858,1639,373.8601,11278.76,181.9575,-1,40.25000001,15.53333334,83.35000001,09-09-2023 13:32,09-09-2023 14:39,245.7,233.2,242.7,276.7,09-09-2023 14:07,0.1526,0.0018,0.02,0.0106,0.0791,0.0056,0.0415,0.0183,0.0033,0.1526,0.1526,100.2289,1,6.861,0.6348381,1042.525,912.4083,376.2553,09-09-2023 13:16,281,4.698443,57.528
168,09-09-2023,44833,VS13113,B,0.02658624,0.07636182,1,0,2,0,0,5,0,8.181974,5.044512,13.22649,43.501,61.72749,10,1.522151,2.429876,2.341988,1620,400.6975,9594.001,149.1431,-1,30.4,14.9,56.1,09-09-2023 15:42,09-09-2023 16:13,244.8,234,240.8,273.6,09-09-2023 16:07,0.1808,0.0012,0.0192,0.0114,0.0789,0.0052,0.0262,0.0154,0.0033,0.1808,0.1808,112.4524,1,7.6,0.8198376,948.076,890.2485,651.7869,09-09-2023 14:39,112,4.792477,56.14
169,09-09-2023,44834,SCR420H,B,0.018703965,0.1836901,1,0,2,0,0,5,0,12.99813,5.056409,18.05454,39.299,62.35354,10,1.701528,1.271374,2.684944,1627,386.2947,11824.75,183.9181,-1,38.35,16.93333333,55.28333333,09-09-2023 16:30,09-09-2023 17:08,246.4,234.4,242.7,273.7,09-09-2023 17:04,0.1808,0.0024,0.0238,0.0124,0.0883,0.0053,0.0368,0.0186,0.0033,0.1808,0.1808,107.4212,1,6.94,0.9834156,907.2356,772.1968,664.8841,09-09-2023 16:13,277,4.657263,54.334
170,09-09-2023,44835,SCR420H,B,0.018703965,0.0361543,1,0,2,0,0,5,0,10.12876,5.5084785,13.18432,45.831,64.01532,10,1.700121,1.879815,2.755586,1623,465.3482,7893.634,121.4119,-1,35.06666667,11.66666667,46.73333334,09-09-2023 17:20,09-09-2023 17:55,253.8,241.5,249.6,280.9,09-09-2023 17:53,0.0585,0.001,0.0127,0.011,0.0576,0.0067,0.0405,0.0169,0.0035,0.1835,0.0585,143.6374,1,6,1.055466,859.0903,825.9906,548.2026,09-09-2023 17:08,224,4.745136,58.208
171,09-09-2023,44836,SCR420H,B,-0.008278229,0.09257446,1,0,2,0,0,5,0,6.250626,5.5084785,9.252504,43.744,57.996504,10,1.2,2.182575,2.050021,1665,461.7798,4914.016,81.85319,404,47.1,10.8,57.9,09-09-2023 18:06,09-09-2023 18:53,250.5,237.4,246.3,277.7,09-09-2023 18:44,0.0873,0.0018,0.02135,0.012,0.0461,0.0082,0.05165,0.0192,0.0033,0.088,0.0873,125.8415,1,7.038,0.8500214,877.1224,854.0058,688.3067,09-09-2023 17:55,293,4.571012,54.634
172,09-09-2023,44837,SS400,B,0.05900323,0.1157587,1,0,2,0,0,5,0,12.99071,5.095097,18.08581,42.526,65.61181,10,1.699918,1.518963,2.362018,1633,355.4992,12854.32,194.6391,-1,35.13333333,14.9,56.1,09-09-2023 20:21,09-09-2023 20:56,246.9,233.7,241.5,269.2,09-09-2023 20:52,0.0873,0.0027,0.0169,0.0103,0.072,0.0053,0.0355,0.0144,0.0034,0.0873,0.0873,100.4438,1,5.43,0.6620998,983.014,863.4155,773.3784,09-09-2023 18:53,228,4.688716,50.975
173,09-09-2023,44838,41CR4,B,0.018703965,0.1021401,1,0,2,0,0,5,0,12.72517,5.050843,17.77601,42.039,64.81501,10,1.408838,2.440908,1.408838,1646,366.5133,12386.33,189.5238,-1,37.28333334,14.6,51.88333334,09-09-2023 21:11,09-09-2023 21:48,248,236.6,243.8,270.8,09-09-2023 21:39,0.0613,0.0018,0.0188,0.015,0.078,0.0065,0.0585,0.0177,0.0033,0.0613,0.0613,61.74779,1,5.04,0,868.3122,737.3546,501.6174,09-09-2023 20:56,273,4.736706,56.7
174,09-09-2023,44839,41Cr4,C,0.03500842,0.03339795,2,0,2,0,0,6,0,10.74631,5.008882,15.75519,44.202,65.95719,10,1.743606,0.5855923,3.637413,1656,528.6798,11762.35,180.8808,-1,47.16666667,12.33333332,59.49999999,09-09-2023 22:00,09-09-2023 22:47,250,240.2,246.9,275.8,09-09-2023 22:33,0.0613,0.0002,0.0184,0.0142,0.0712,0.0052,0.0463,0.0172,0.0034,0.0613,0.0613,174.6557,1,5.071,1.893806,725.0799,684.069,495.4773,09-09-2023 21:48,285,4.549611,56.7
175,09-09-2023,44840,41Cr4,C,0.05019716,0.1311609,2,0,2,0,0,6,0,15.11147,5.007645,20.11912,38.23,64.34912,10,3.085551,1.677079,4.139071,1599,482.3218,16192.64,251.2468,-1,42.28333333,14.13333334,56.41666666,09-09-2023 23:02,09-09-2023 23:44,256.4,248.6,255.4,277.8,09-09-2023 23:34,0.32,0.003,0.0195,0.0092,0.0769,0.0052,0.0443,0.018,0.0033,0.32,0.32,157.8646,1,6.1,1.05352,643.1597,818.0546,247.8331,09-09-2023 22:47,225,4.4893,53.55
176,10-09-2023,44841,60SiCr8,C,0.05643581,0.01751001,2,0,2,0,0,6,0,12.90152,5.016816,17.91833,46.571,70.48933,10,2.206172,1.561325,3.303508,1659,605.768,11278.76,161.1497,-1,38.6,21.16666667,59.76666667,10-09-2023 00:05,10-09-2023 00:44,256,246.2,252.4,280.7,10-09-2023 00:43,0.0653,0.0018,0.0219,0.0159,0.0726,0.006,0.0606,0.0276,0.0035,0.4627,0.0653,141.065,1,5.5,1.097336,821.0797,805.6439,626.1122,09-09-2023 23:44,441,4.712062,53.9
177,10-09-2023,44842,EN 353,C,0.06984891,0.04588196,2,0,2,0,0,6,0,12.75745,5.083004,17.84045,43.8,67.64045,10,2.208293,1.503446,3.217025,1621,613.3465,11372.36,167.2517,-1,53.51666667,13.13333333,66.65,10-09-2023 00:57,10-09-2023 01:50,253.1,239.5,246.2,275.5,10-09-2023 01:32,0.428,0.0012,0.0304,0.0201,0.0777,0.0073,0.0576,0.01825,0.0033,0.428,0.428,132.9599,1,6.355,1.008732,876.1424,882.3641,477.3162,10-09-2023 00:44,357,4.5,56.375
178,10-09-2023,44843,60SiCr8,C,0.01257327,0.003404541,2,0,2,0,0,6,0,8.985873,5.43305,14.41892,46.808,67.22692,10,2.202614,1.006437,3.741026,1676,594.5529,9048.015,134.3893,-1,35.4,27.93333334,63.33333333,10-09-2023 02:18,10-09-2023 02:54,252.9,241.6,247.3,275.6,10-09-2023 02:50,0.3272,0.0025,0.0252,0.022,0.0676,0.0064,0.0609,0.01825,0.0034,0.3272,0.3272,182.3208,1,6.1,1.538412,838.0181,685.9998,614.1638,10-09-2023 01:50,253,4.571012,53.9
179,10-09-2023,44844,38MnVS6,C,0.01989169,0.009890015,2,0,2,0,0,6,0,14.39801,5.137264,19.53528,40.963,66.49828,10,2.208322,1.003019,4.245255,1621,490.7592,13540.7,204.8571,-1,34.21666666,20.26666667,54.48333333,10-09-2023 03:14,10-09-2023 03:48,253.3,242.4,246.2,276.4,10-09-2023 03:43,0.2093,0.0016,0.0224,0.0128,0.0689,0.0053,0.0373,0.0271,0.0032,0.2093,0.2093,168.8963,1,5.6,2.036934,785.502,808.5778,385.3532,10-09-2023 02:54,164,4.685798,53.76
180,10-09-2023,44845,38MnVS6,C,-0.01048575,0.06128394,2,0,2,0,0,6,0,11.38511,5.020074,16.40518,44.307,66.71218,10,2.203575,2.188828,4.290167,1674,541.0522,10420.78,156.9107,-1,43.43333333,8.800000004,52.23333334,10-09-2023 03:57,10-09-2023 04:40,253.2,241.3,245.3,273.6,10-09-2023 04:37,0.0501,0.0031,0.0223,0.016,0.06,0.0056,0.0411,0.0194,0.0036,0.2093,0.0501,194.0797,1,5.7,2.086592,808.5463,790.0224,663.7778,10-09-2023 03:48,145,4.625162,57.344
181,10-09-2023,44846,38MnVS6,C,0.018703965,0.05366406,2,0,2,0,0,6,0,10.56866,5.011676,15.58033,41.868,63.44833,10,2.246377,1.003838,4.194707,1611,560.4979,11715.55,179.5532,-1,40.25000001,9.733333335,64.98333333,10-09-2023 04:50,10-09-2023 05:45,253.3,239.9,247.5,271.6,10-09-2023 05:23,0.154,0.0012,0.0299,0.016,0.06,0.0052,0.0526,0.016,0.0034,0.154,0.154,179.4118,1,7.8,1.94833,843.1132,802.035,637.4843,10-09-2023 04:40,269,4.824254,53.76
