Repository: Yugal13042001/Optimizing-steel-Manufacturing-Charge-composition-and-energy-use

# Optimizing-steel-Manufacturing-Charge-composition-and-energy-use

Overview:-
This project aims to enhance steel manufacturing by optimizing charge composition and reducing energy use, leading to improved efficiency and sustainability.

Objectives:-
Optimize charge composition for cost-efficiency.
Reduce energy consumption in the steelmaking process.
Lower the carbon footprint of production.

Methodology:-
Data Collection: Historical data on charge and energy use.
Analysis: Data cleaning, EDA, and optimization modeling.
Implementation: Applying optimized charge compositions in simulations.

Technologies:-
Python: Data analysis and modeling.
Pandas, NumPy: Data manipulation.

File: steel data_set.csv (part 4 of 23)
SRNO,datetime,HEATNO,GRADE,SECTION_IC,INJ1_QTY,INJ2_QTY,BSM,SKULL,BP,HBI,OTHERS,SCRAP_QTY,PIGIRON,DRI1_QTY,DRI2_QTY,TOT_DRI_QTY,HOT_METAL,Total_Charge,Hot_Heel,DOLO,DOLO1_EMPTY,TOT_LIME_QTY,TAP_TEMP,O2ACT,ENERGY,KWH_PER_TON,KWH_PER_MIN,MELT_TIME,TA_TIME,TT_TIME,pow_on_time,TAPPING_TIME,E1_CUR,E2_CUR,E3_CUR,SPOUT,LAB_REP_TIME,C,SI,MN,P,S,CU,CR,NI,N,OPEN_C,TAP_C,IT_KG,BUCKET_NO,STATIC_WT,LIME,O2SIDE1,O2SIDE2,O2SIDE3,PREV_TAP_TIME,TAP_DURATION,LM_WT,Production
273,14-09-2023,44946,EN1A,C,0.02178729,0.03664075,2,0,2,0,0,6,0,8.627626,5.003492,13.63112,43.709,63.34012,11,2.210243,1.002539,3.219948,1644,607.4515,9625.2,146.1905,-1,48.35000001,12.73333333,61.08333334,14-09-2023 21:56,14-09-2023 22:44,292.9,256.8,262.7,282.9,14-09-2023 22:34,0.3569,0.0048,0.0387,0.021,0.0562,0.0039,0.0456,0.01825,0.0033,0.3569,0.3569,159.9488,1,6.5,1.009705,858.9446,821.2881,463.4487,14-09-2023 21:43,349,4.447146,53.244
274,14-09-2023,44947,266Grade 2,C,0.00227951,0.0502594,2,0,2,0,0,6,0,7.135233,5.300657,12.43589,47.609,66.04489,11,2.208035,1.431568,3.090185,1599,503.2845,7924.834,119.2693,-1,47.56666667,10.94999999,58.51666666,14-09-2023 22:55,14-09-2023 23:43,291.1,254.1,259.4,281.8,14-09-2023 23:38,0.4418,0.0031,0.0183,0.0211,0.0683,0.0042,0.0286,0.0251,0.0031,0.4418,0.4418,164.0584,1,6.4,0.8821507,783.8795,778.477,598.7722,14-09-2023 22:44,237,4.370623,52
275,14-09-2023,44948,SCM 420HV,C,-0.04738974,0.008268311,2,0,2,0,0,6,0,9.43113,5.063901,14.49503,44.29,64.78503,11,2.2035,1.636806,3.051574,1621,497.8572,11387.96,174.3783,-1,30.3,14.33333333,44.63333333,14-09-2023 23:57,15-09-2023 00:27,289.7,252.8,257.4,279.5,15-09-2023 00:24,0.4418,0.0018,0.0302,0.0201,0.0857,0.0048,0.0212,0.0173,0.0033,0.4418,0.4418,145.2022,1,6.521,0.848074,676.6052,642.5202,484.0901,14-09-2023 23:43,184,4.517186,57.18
276,15-09-2023,44949,SCM 420HV,C,-0.02325098,0.01686108,2,0,2,0,0,6,0,11.27061,5.5084785,11.27061,43.95,69.65761,11,1.423553,1.795177,2.153812,1614,553.528,9944.993,150.10445,-1,35.85000001,14.46666666,50.31666667,15-09-2023 00:42,15-09-2023 01:18,290.9,256.3,261.7,279.9,15-09-2023 01:16,0.154,0.0017,0.0129,0.0154,0.0557,0.0032,0.0117,0.014,0.0032,0.154,0.154,191.0999,1,7.3,0.7302589,884.137,860.634,744.2236,15-09-2023 00:27,326,4.452983,59.36
277,15-09-2023,44950,SCR 420,C,0.01960376,0.002593994,2,0,2,0,0,6,0,10.57109,5.5084785,10.57109,49.628,66.19909,11,2.201921,1.162836,2.913679,1659,551.0971,7129.229,106.6658,-1,38,9.933333329,47.93333333,15-09-2023 01:27,15-09-2023 02:05,290.2,252.2,257.6,282.5,15-09-2023 02:01,0.154,0.0014,0.0229,0.0182,0.0479,0.0037,0.0279,0.0143,0.0032,0.154,0.154,169.3104,1,6.638,0.7117577,793.3038,774.2286,595.3136,15-09-2023 01:18,188,4.481193,57.608
278,15-09-2023,44951,SCR 420,C,0.018703965,0.000810669,2,0,2,0,0,6,0,9.725689,5.5084785,9.725689,49.809,65.534689,11,1.594092,1.710869,2.249376,1625,640.5892,4617.614,68.88497,-1,35.28333334,14.46666666,49.75,15-09-2023 02:20,15-09-2023 02:55,289.4,252.6,257.4,281.1,15-09-2023 02:51,0.3502,0.0021,0.0304,0.019,0.047,0.0035,0.0307,0.0142,0.0035,0.3502,0.3502,130.5902,1,7.499,0.6552849,831.144,792.8983,651.2895,15-09-2023 02:05,273,4.600194,56.496
279,15-09-2023,44952,SCR 420,C,0.018703965,0.008592651,2,0,2,0,0,6,0,12.70573,5.5084785,12.70573,48.073,66.77873,11,2.201457,1.729537,2.64448,1616,507.1054,8767.222,128.7806,-1,35.06666666,19.06666667,54.13333333,15-09-2023 03:14,15-09-2023 03:49,291,253.1,258.7,280.6,15-09-2023 03:45,0.1695,0.001,0.0213,0.014,0.0443,0.0035,0.0337,0.0147,0.0032,0.1695,0.1695,132.1861,1,7.3,0.4430237,781.3902,659.149,644.6775,15-09-2023 02:55,245,4.703632,59.92
280,15-09-2023,44953,SCR 420,C,0.018703965,0.02496741,2,0,2,0,0,6,0,14.61124,5.5084785,14.61124,46.3,66.91124,11,1.730048,1.002478,2.741699,1645,487.8147,9890.394,147.2612,-1,33.66666666,13.35000001,47.01666667,15-09-2023 04:03,15-09-2023 04:36,293.1,254.1,260.4,281.5,15-09-2023 04:35,0.0407,0,0.0316,0.0187,0.0413,0.0031,0.0338,0.0207,0.0033,0.0407,0.0407,131.4192,1,6.251,1.01165,685.4097,683.907,584.9263,15-09-2023 03:49,277,4.681258,62.039
281,15-09-2023,44954,SCR 420,C,0.03287289,0.02464331,2,0,2,0,0,6,0,11.4069,5.10032,16.50722,44.049,66.55622,11,1.013277,1.506527,1.728931,1597,501.4962,11434.75,172.3238,-1,31.13333334,13.13333333,44.26666667,15-09-2023 04:50,15-09-2023 05:21,301.5,261,264.9,289.1,NULL,0,0,0.02135,0.014,0.0621,0.00525,0,0.01825,0.0033,0,0,77.50546,1,5.8,0.7156544,591.7465,584.3879,445.869,15-09-2023 04:36,181,4.573606,55.86
282,15-09-2023,44955,38MnVS5,C,0,0.08771069,2,0,2,0,0,6,0,17.4113,5.5084785,20.41166,48.013,74.42466,11,1.517686,1.5389,2.46897,1647,437.3942,9219.61,134.741,-1,28.91666667,11.53333333,40.44999999,15-09-2023 05:32,15-09-2023 06:01,300.3,261.2,266,286.8,15-09-2023 05:56,0.0534,0.0016,0.0106,0.016,0.0654,0.0042,0.02,0.0139,0.0034,0.0534,0.0534,120.9588,1,7.3,0.9512844,675.899,673.9127,534.2128,15-09-2023 05:21,225,4.577821,59.584
283,15-09-2023,44956,38MnVS5,A,0.03649611,0.04101831,2,0,2,0,0,6,0,8.837866,5.023844,13.86171,48.814,68.67571,11,1.702175,1.490081,2.263986,1631,538.866,10327.18,151.7014,-1,34.79999999,14.9,81.93333333,15-09-2023 06:48,15-09-2023 07:23,299,255.6,260,284.8,15-09-2023 07:17,0.1535,0.0037,0.0306,0.0196,0.069,0.0077,0.0409,0.0157,0.0033,0.1535,0.1535,117.5382,1,5.4,0.5618114,935.4215,859.7449,533.9291,15-09-2023 06:01,245,4.639105,59.584
284,15-09-2023,44957,38MnVS5,A,0.018703965,0.1076523,2,0,2,0,0,6,0,11.41571,5.010192,16.4259,42.754,65.1799,11,1.547651,1.502288,2.114332,1645,551.9312,10483.18,155.1227,-1,39.53333333,13.26666667,52.8,15-09-2023 07:36,15-09-2023 08:16,296.5,254.1,259.5,283.3,15-09-2023 08:07,0.0923,0.002,0.0268,0.0143,0.0671,0.0049,0.0319,0.0166,0.0032,0.0923,0.0923,85.16638,1,8.4,0.5666809,767.3683,735.9092,309.149,15-09-2023 07:23,100,4.523995,54.586
285,15-09-2023,44958,56SICR7,A,0.018703965,0.01637476,2,0,2,0,0,6,0,7.087198,5.022719,12.10992,41.929,60.03892,11,1.506398,1.437652,1.990317,1675,512.1108,8907.618,146.4132,-1,33.6,17,50.6,15-09-2023 08:33,15-09-2023 09:06,298.4,254.9,256.5,282.1,15-09-2023 09:04,0.0652,0.0043,0.0281,0.018,0.0752,0.0053,0.0312,0.0177,0.0032,0.0652,0.0652,105.2525,1,6.8,0.4839191,721.3773,682.8395,350.5167,15-09-2023 08:16,264,4.320687,55.896
286,15-09-2023,44959,56SICR7,A,0.008998077,0.02431958,2,0,2,0,0,6,0,13.03692,5.5084785,15.05366,48.604,69.65766,11,1.455012,1.757268,1.977876,1642,518.9166,6739.227,105.8667,-1,39.60000001,12.41666667,52.01666667,15-09-2023 09:19,15-09-2023 09:58,300,254.8,257.1,278.8,15-09-2023 09:49,0.0761,0.0015,0.0113,0.012,0.0683,0.0045,0.0138,0.0139,0.0034,0.0761,0.0761,131.3883,1,7.3,0.5228634,817.2949,721.0823,629.1104,15-09-2023 09:06,260,4.409533,54.936
287,15-09-2023,44960,38MNS6,A,0.018452,0.03469507,2,0,2,0,0,6,0,12.13673,5.004441,17.14117,44.229,67.37017,11,1.700813,1.096417,2.529415,1605,462.3874,10451.98,155.6045,-1,26.11666666,14.9,63.03333333,15-09-2023 10:35,15-09-2023 11:01,299.3,250.4,254.1,278.7,15-09-2023 10:55,0.0343,0.0026,0.0126,0.016,0.0748,0.0069,0.0191,0.0162,0.0036,0.4319,0.0343,110.2566,1,5.8,0.8286018,933.4722,799.2256,384.5956,15-09-2023 09:58,349,4.699416,59.92
288,15-09-2023,44961,38MNS6,A,0.018703965,0.1527236,2,2,2,0,0,6,0,8.896062,5.059857,13.95592,44.724,64.67992,11,1.704623,1.506309,2.286883,1645,578.4066,11855.94,179.1472,-1,46.61666667,16.2,62.81666667,15-09-2023 11:18,15-09-2023 12:04,298.6,250.9,252.3,278.3,15-09-2023 11:51,0.2235,0.0011,0.0262,0.0144,0.076,0.0055,0.0673,0.0178,0.0034,0.2235,0.2235,106.5852,1,7.5,0.5822601,867.776,683.6444,303.2388,15-09-2023 11:01,141,4.520428,59.92
289,15-09-2023,44962,38MNS6,A,0.018703965,0.03031775,2,2,2,0,0,6,0,9.10055,5.007882,14.10843,46.895,67.00343,11,1.985527,1.422872,2.924154,1645,570.9676,8892.019,130.9509,-1,34.06666667,10.99999999,45.06666666,15-09-2023 12:15,15-09-2023 12:49,300.8,253,253.7,281.1,15-09-2023 12:46,0.1245,0.0018,0.0262,0.0134,0.0744,0.0052,0.0547,0.0195,0.0033,0.1245,0.1245,139.1896,1,6.9,0.9386272,733.3917,664.0527,541.7088,15-09-2023 12:04,189,4.554475,55.23
290,15-09-2023,44963,60SICR8,A,0.04477432,0.09176397,2,2,2,0,0,6,0,11.68645,5.023838,16.71029,43.84,66.55029,11,1.357085,1.323024,2.362893,1593,569.5636,11528.35,169.4093,-1,36.04999999,16.53333334,52.58333334,15-09-2023 13:06,15-09-2023 13:42,241.45,263.3,266.4,284.1,15-09-2023 13:38,0.121,0.0008,0.0285,0.0135,0.088,0.00525,0.0502,0.0216,0.0035,0.121,0.121,101.8037,1,6.5,1.005808,762.4437,660.0047,374.3384,15-09-2023 12:49,380,4.525616,53.9
291,15-09-2023,44964,SUP11A,B,0.05552399,0.09176397,2,2,2,0,0,6,0,10.93551,5.088288,16.0238,45.06,67.0838,11,1.496243,1.812854,3.389073,1608,443.1209,13447.1,197.5081,-1,42.66666667,13.48333333,56.15,15-09-2023 13:55,15-09-2023 14:38,241.45,268.4,274.2,286.7,15-09-2023 14:27,0.2705,0.0016,0.037,0.018,0.0729,0.0079,0.05165,0.0232,0.0033,0.2705,0.2705,147.1987,1,7,1.89283,954.583,873.5729,613.0237,15-09-2023 13:42,196,4.332361,53.029
292,15-09-2023,44965,S45CS1QDS,B,0.04839752,0.07457837,2,2,2,0,0,6,0,8.420785,5.030874,13.45166,45.495,64.94666,11,1.071197,1.84268,2.138349,1621,490.3031,10327.18,151.6837,-1,35.93333334,18.46666667,54.40000001,15-09-2023 14:57,15-09-2023 15:33,241.45,257.1,261.2,283.8,15-09-2023 15:25,0.0703,0.0022,0.0277,0.0142,0.0669,0.007,0.0645,0.0206,0.0033,0.0703,0.0703,94.6647,1,9.137,1.067152,797.8368,773.9938,420.2439,15-09-2023 14:38,289,4.660182,56.7
293,15-09-2023,44966,S45CS1QDS,B,-0.05053308,0.09176397,2,2,2,0,0,6,0,3.682189,5.5084785,14.735965,50.315,59.997189,11,1.9022595,2.635575,1.375538,1602,496.3511,4726.814,75.62276,-1,53.2,24.79999999,77.99999999,15-09-2023 15:57,15-09-2023 16:51,241.45,259.7,264,291.1,15-09-2023 16:44,0.0531,0.0017,0.0263,0.018,0.0364,0.0058,0.064,0.0217,0.0035,0.2302,0.0531,112.8397,1,8.508,1.234621,832.6849,749.40455,838.2896,15-09-2023 15:33,296,4.36738,55.754
294,15-09-2023,44967,16MNCR5LSI,B,-0.04746173,0.06306738,2,2,2,0,0,6,0,4.271925,5.5084785,5.280287,48.188,59.468287,11,1.9022595,1.942215,1.108175,1601,366.823,4680.014,74.25613,-1,33.20000001,22.73333334,55.93333334,15-09-2023 17:13,15-09-2023 17:46,241.45,264.8,268.4,298.7,15-09-2023 17:40,0.0967,0.0015,0.0358,0.0159,0.0404,0.007,0.1035,0.0206,0.0033,0.0967,0.0967,74.68848,1,9.557,0.8081512,845.7712,752.3602,714.4078,15-09-2023 16:51,321,4.46952,57.608
295,15-09-2023,44968,16MNCR5LSI,B,-0.01914786,0.03826208,2,2,2,0,0,6,0,6.01065,5.5084785,8.038509,46.23,60.268509,11,1.500482,1.175936,2.676685,1585,535.5435,4882.815,76.26836,-1,36.6,15.4,51.99999999,15-09-2023 18:02,15-09-2023 18:38,241.45,265.7,269.1,297.2,15-09-2023 18:33,0.1158,0.0004,0.0363,0.0152,0.0577,0.0062,0.0799,0.0192,0.0035,0.1158,0.1158,159.407,1,8.753,1.176203,815.5164,808.439,685.8051,15-09-2023 17:46,336,4.685473,55.341
296,15-09-2023,44969,WSS340A2,B,-0.00731842,0.02204919,2,2,2,0,0,6,0,10.17336,5.039202,15.21256,43.723,64.93556,11,1.9022595,2.134422,2.803869,1611,561.43585,8798.421,135.116,-1,37.86666668,10.8,48.66666668,15-09-2023 18:49,15-09-2023 19:27,241.45,266.9,270.3,296.2,15-09-2023 19:20,0.0524,0.0005,0.012,0.0094,0.042,0.006,0.0378,0.0175,0.0034,0.0524,0.0524,131.0552,1,6.182,0.93473065,857.3148,767.3323,614.5016,15-09-2023 18:38,304,4.46109,56.07
297,15-09-2023,44970,WSS340A2,B,-0.02339493,0.01378076,2,2,2,0,0,6,0,7.362588,4.076332,11.43892,46.657,64.09592,11,1.2,1.787507,3.286592,1626,561.43585,7566.032,116.1754,-1,36.61666667,11.53333333,48.14999999,15-09-2023 19:39,15-09-2023 20:15,241.45,234.2,279.6,303.4,15-09-2023 20:11,0.1724,0.0012,0.0217,0.0083,0.05,0.0056,0.029,0.019,0.0033,0.2738,0.1724,177.9526,1,7.03,2.086592,829.8239,829.4428,625.2507,15-09-2023 19:27,353,4.49157,56.07
298,15-09-2023,44971,WSS340A2,B,0,0.07522693,2,2,2,0,0,6,0,5.926546,5.070054,10.9966,46.901,63.8976,11,1.2,1.659946,3.638091,1650,561.43585,7347.631,111.3082,-1,39.01666667,10.53333333,49.55000001,15-09-2023 20:26,15-09-2023 21:05,241.45,234.2,279.7,304.4,15-09-2023 20:59,0.1313,0.0019,0.021,0.0102,0.054,0.0052,0.0455,0.0183,0.0031,0.3153,0.1313,190.3703,1,8.114,0.93473065,896.6741,812.6685,701.5231,15-09-2023 20:15,441,4.429637,58.17
299,15-09-2023,44972,60SICR8,B,-0.01326913,0.223411,2,2,2,0,0,6,0,15.7961,5.025089,20.82119,41.263,68.08419,11,2.587827,1.655166,3.09706,1623,505.9873,14149.09,210.2884,-1,43.68333334,10.06666666,53.75,15-09-2023 21:15,15-09-2023 21:59,241.45,271.8,276.4,302.1,15-09-2023 21:49,0.1045,0.0002,0.0157,0.0123,0.0657,0.0039,0.0495,0.0173,0.0033,0.1045,0.1045,119.0207,1,5.2,0.5092335,805.8399,695.644,238.7546,15-09-2023 21:05,297,4.519455,53.35
300,15-09-2023,44973,38B3,C,0,0.06404016,2,2,2,0,0,6,0,11.29228,5.009807,16.30209,44.619,66.92109,10,1.696359,2.004736,2.935852,1642,561.43585,10451.98,157.1228,-1,38.95,17.6,56.55,15-09-2023 22:16,15-09-2023 22:55,241.45,269.6,276,298.8,15-09-2023 22:54,0.048,0.0031,0.0178,0.02,0.0624,0.0049,0.0594,0.0203,0.0033,0.0521,0.048,134.0444,1,5.6,1.239492,950.3575,566.3804,700.2042,15-09-2023 21:59,473,4.751945,57.608
301,15-09-2023,44974,38B3,C,0,0.1577496,2,2,2,0,0,6,0,8.753604,5.003467,13.75707,45.08,64.83707,10,1.623297,2.001533,2.639819,1598,470.5691,9219.61,139.6126,-1,34.31666666,16.66666667,50.98333333,15-09-2023 23:12,15-09-2023 23:46,241.45,234.2,279.5,301.8,15-09-2023 23:40,0.161,0.0016,0.0223,0.01,0.0589,0.0049,0.0525,0.0179,0.0031,0.161,0.161,125.9632,1,7.2,1.016521,871.4839,758.1469,404.8022,15-09-2023 22:55,216,4.52821,57.995
302,16-09-2023,44975,WSSMIA340A,C,0,0.09176397,2,2,2,0,0,6,0,8.665497,5.004025,13.66952,43.561,63.23052,10,1.590321,0.8925164,4.006016,1616,537.6975,10670.37,164.0826,-1,35.66666667,22.31666667,57.98333334,16-09-2023 00:08,16-09-2023 00:44,241.45,234.2,278.6,300,16-09-2023 00:37,0.1379,0.0011,0.02,0.01,0.0576,0.0044,0.1002,0.0278,0.0033,0.1379,0.1379,186.5908,1,7.8,0.93473065,852.3972,769.4857,476.2365,15-09-2023 23:46,248,4.46109,56.07
303,16-09-2023,44976,WSSMIA340A,C,0,0.1825552,2,2,2,0,0,6,0,13.0865,5.004861,18.09136,42.748,66.83936,10,1.801631,1.39539,3.074225,1620,532.5521,11029.17,164.5177,-1,33.68333334,10.2,43.88333333,16-09-2023 00:54,16-09-2023 01:28,241.45,234.2,281.5,303.9,16-09-2023 01:25,0.1379,0.0012,0.0169,0.01,0.0536,0.0056,0.1035,0.0237,0.0033,0.1379,0.1379,126.5563,1,6.2,1.272594,766.6143,725.4733,322.3616,16-09-2023 00:44,241,4.531453,59.808
304,16-09-2023,44977,WSSMIA340A,C,0,0.08544104,2,2,2,0,0,6,0,11.2178,5.002977,16.22077,43.805,66.02577,10,1.753724,1.745948,2.325275,1611,561.43585,10888.77,164.4189,-1,36.75,28.66666666,65.41666666,16-09-2023 01:57,16-09-2023 02:33,241.45,234.2,280.8,299.7,16-09-2023 02:28,0.1105,0.0009,0.02,0.012,0.059,0.0049,0.0714,0.0209,0.0031,0.1105,0.1105,103.7107,1,6.2,0.5715504,954.7811,781.8903,431.1127,16-09-2023 01:28,253,4.627756,59.682
305,16-09-2023,44978,SCM420HV,C,0.04139105,0.02723743,2,2,2,0,0,6,0,7.33561,5.000851,12.33646,46.494,64.83046,10,1.801062,2.003848,2.505028,1645,631.194,6692.427,99.84158,-1,38.2,13.4,51.6,16-09-2023 02:47,16-09-2023 03:25,241.45,234.2,281.1,300.6,16-09-2023 03:21,0.0619,0.0012,0.0214,0.0131,0.0623,0.0062,0.0705,0.0222,0.0033,0.0619,0.0619,128.2232,1,7.2,0.7039661,913.7802,872.0561,486.3102,16-09-2023 02:33,265,4.308366,56.838
306,16-09-2023,44979,SCM420HV,C,-0.02375485,0.02221143,2,2,2,0,0,6,0,11.57641,5.5084785,11.57641,47.44,65.01641,10,1.759428,2.003674,1.965849,1628,417.9851,6708.027,103.1744,-1,35.06666667,16.33333333,51.4,16-09-2023 03:41,16-09-2023 04:16,241.45,234.2,284.1,300.7,16-09-2023 04:14,0.0749,0.0004,0.0189,0.013,0.0447,0.006,0.0873,0.0278,0.003,0.0749,0.0749,111.8459,1,6,0.2064209,834.9944,736.4747,631.3255,16-09-2023 03:25,409,4.630999,56.496
307,16-09-2023,44980,SCM420HV,C,0,0.1130024,2,2,2,0,0,6,0,14.50118,5.5084785,14.50118,44.126,64.62718,10,1.777525,1.702147,2.872911,1595,561.43585,8642.425,132.7007,-1,33.06666667,20.86666666,53.93333334,16-09-2023 04:37,16-09-2023 05:10,241.45,234.2,283.8,301.5,16-09-2023 05:06,0.088,0.0012,0.02,0.015,0.0428,0.006,0.0757,0.0203,0.0031,0.088,0.088,136.7976,1,6.5,1.095387,853.1423,650.1196,581.9775,16-09-2023 04:16,293,4.467899,55.754
308,16-09-2023,44981,SCM420HV,C,0.02790598,0.1347277,2,2,2,0,0,6,0,6.16533,5.002416,11.16775,48.766,65.93375,10,1.802817,1.814526,2.539892,1629,488.2894,7020.029,106.149,-1,35.6,13.99999999,49.6,16-09-2023 05:24,16-09-2023 06:00,241.45,234.2,244.3,308.6,16-09-2023 05:55,0.0884,0.0006,0.0181,0.012,0.0475,0.0053,0.0781,0.0188,0.0032,0.0884,0.0884,146.2419,1,6.2,0.7370758,840.0107,730.0228,645.296,16-09-2023 05:10,272,4.557393,57.344
309,16-09-2023,44982,38MnVS6,A,0.04971722,0.131323,2,2,2,0,0,6,0,11.25999,5.013505,16.27349,42.74,65.01349,10,2.013538,1.807615,3.856712,1588,490.7187,12994.72,199.604,-1,37.66666666,16.2,53.86666666,16-09-2023 06:16,16-09-2023 06:54,241.45,234.2,244.3,313.1,16-09-2023 06:50,0.1746,0.0006,0.0177,0.0104,0.0463,0.0054,0.0299,0.0196,0.003,0.1746,0.1746,172.4634,1,6.089,1.843174,712.7641,687.4417,476.7618,16-09-2023 06:00,309,4.42153,57.344
310,16-09-2023,44983,38MnVS6,A,0.03438455,0.02318433,2,2,2,0,0,6,0,6.692286,5.5084785,9.695414,47.989,63.684414,10,2.20349,1.000628,3.202485,1627,637.0952,5023.216,79.12519,-1,37.4,28.06666667,65.46666667,16-09-2023 07:22,16-09-2023 07:59,241.45,234.2,289,305.2,16-09-2023 07:54,0.3828,0.0024,0.0218,0.0121,0.049,0.0055,0.0803,0.019,0.0033,0.3828,0.3828,206.6731,1,5.8,0.9989948,881.3591,726.8477,631.9327,16-09-2023 06:54,164,4.488003,59.444
311,16-09-2023,44984,60SiCr8,A,0,0.05236682,2,2,2,0,0,6,0,9.206587,5.013239,14.21983,42.087,62.30683,10,2.204404,1.658324,3.382556,1639,609.3983,9859.194,156.4782,-1,39.88333334,11.93333333,51.81666667,16-09-2023 08:11,16-09-2023 08:51,241.45,234.2,244.3,309.4,16-09-2023 08:42,0.3266,0.0023,0.0228,0.0136,0.0738,0.0054,0.0912,0.0199,0.0033,0.3266,0.3266,161.6914,1,6.7,1.178152,792.5953,745.3451,350.6016,16-09-2023 07:59,409,4.492542,53.35
312,16-09-2023,44985,SUP9,A,0.018703965,0.02431897,2,2,2,0,0,6,0,3.117905,5.5084785,14.735965,39.754,66.03005,10,1.511524,2.000811,1.511524,1679,561.43585,9944.993,150.10445,-1,40.25000001,13.06666666,56.1,16-09-2023 09:04,16-09-2023 10:17,241.45,234.2,285.5,321.5,16-09-2023 09:32,0.4089,0.0026,0.0298,0.013,0.0675,0.0059,0.0557,0.0176,0.0033,0.4089,0.4089,142.3562,1,7.5,0,832.6849,749.40455,538.641,16-09-2023 08:51,349,4.507782,58.937
313,16-09-2023,44987,SCM 420,A,0.02332297,0.05123218,2,2,2,0,0,6,0,15.34597,5.5084785,15.34597,47.675,69.02097,10,2.13557,2.016644,2.13557,1612,702.4409,14414.28,205.563,-1,40.25000001,14.9,56.1,16-09-2023 11:35,16-09-2023 13:00,241.45,234.2,281.4,294.8,16-09-2023 12:53,0.3402,0.0024,0.0218,0.0152,0.0484,0.0069,0.042,0.01825,0.003,0.3402,0.3402,95.14266,1,7.1,0,832.6849,749.40455,767.8007,16-09-2023 10:17,208,4.439689,56.7
314,16-09-2023,44988,20MNCR5,A,0,0.08073926,2,2,2,0,0,6,0,13.30259,5.001559,18.30415,46.539,70.84315,10,2.264413,1.658834,3.242959,1645,646.6418,14367.48,197.7817,-1,50.16666667,11.2,61.36666667,16-09-2023 13:11,16-09-2023 14:01,241.45,234.2,287.4,297.1,16-09-2023 13:58,0.3314,0.0024,0.0284,0.0101,0.0691,0.0058,0.0806,0.0153,0.0035,0.3314,0.3314,129.1802,1,6.8,0.9785461,883.7843,782.672,536.3779,16-09-2023 13:00,152,4.543774,54.6
315,16-09-2023,44989,S35C,B,0.02449872,0.07652405,2,2,2,0,0,6,0,12.17903,5.00777,17.1868,45.92,69.1068,9,2.242586,1.6926,3.413919,1653,560.0126,9781.196,141.7425,-1,40.86666667,12.73333332,53.6,16-09-2023 14:14,16-09-2023 14:55,241.45,234.2,244.3,300.9,16-09-2023 14:52,0.187,0.0014,0.0167,0.0092,0.0807,0.0054,0.0568,0.0146,0.0033,0.187,0.187,147.8732,1,5.9,1.171333,855.0105,802.6353,500.1956,16-09-2023 14:01,265,4.519131,55.896
316,16-09-2023,44990,S35C,B,0.01926782,0.1472114,2,2,2,0,0,6,0,12.23385,5.022174,17.25602,42.911,66.16702,9,2.150657,1.309577,3.663755,1623,531.8038,11918.34,175.0972,-1,41.14999999,9.600000002,50.74999999,16-09-2023 15:04,16-09-2023 15:45,241.45,234.2,244.3,304.5,16-09-2023 15:43,0.0945,0.001,0.0137,0.0074,0.0673,0.0058,0.0336,0.0144,0.0033,0.0945,0.0945,145.6413,1,7.9,1.513098,834.3141,691.1352,273.1529,16-09-2023 14:55,125,4.6631,57.61
317,16-09-2023,44992,60SI7,B,0.02553049,0.09176397,2,2,2,0,0,6,0,10.71603,5.021833,15.73786,46.369,68.10686,9,2.224648,1.479717,3.502111,1633,575.17,12292.73,175.5933,-1,50.36666666,14.9,56.1,16-09-2023 16:21,16-09-2023 17:11,241.45,234.2,244.3,313.8,16-09-2023 17:03,0.1813,0.0022,0.0136,0.0082,0.0687,0.0053,0.0281,0.0162,0.0033,0.3365,0.1813,148.1568,1,7.9,1.277464,1009.02,905.6195,510.4835,16-09-2023 15:45,550,4.498055,48.5
318,16-09-2023,44993,WSS-MIA340,B,0.05307651,0.07587549,2,2,2,0,0,6,0,13.99837,5.5084785,13.99837,48.121,68.11937,9,1.816947,1.66871,2.384605,1633,474.9192,12167.94,176.0424,-1,50.01666667,15.06666667,65.08333333,16-09-2023 17:26,16-09-2023 18:16,241.45,234.2,244.3,319,16-09-2023 18:14,0.0511,0.0016,0.0114,0.0062,0.039,0.0058,0.0197,0.0178,0.0033,0.0974,0.0511,113.5614,1,7,0.5676575,901.8124,869.1382,423.0305,16-09-2023 17:11,305,4.509079,51.856
319,16-09-2023,44994,WSS-MIA340,B,0,0.09987036,2,2,2,0,0,6,0,14.94431,5.5084785,14.94431,47.134,68.07831,9,0.7719896,2.926481,1.790458,1594,505.8665,11356.76,166.9416,-1,48.83333333,9.06666667,57.9,16-09-2023 18:25,16-09-2023 19:14,241.45,234.2,244.3,325.2,16-09-2023 19:04,0.0917,0.0041,0.0172,0.008,0.0378,0.0041,0.0314,0.0141,0.0033,0.0917,0.0917,85.69121,1,5.95,1.018469,852.3184,705.2156,323.8948,16-09-2023 18:16,377,4.442931,55.754
320,16-09-2023,44995,WSS-MIA340,B,0.06212256,0.1960116,2,2,2,0,0,6,0,14.83478,5.5084785,14.83478,43.721,64.55578,9,1.9022595,2.570801,1.544255,1639,460.8503,11356.76,177.2948,-1,41.48333333,16.2,57.68333333,16-09-2023 19:30,16-09-2023 20:12,241.45,234.2,244.3,327.7,16-09-2023 20:06,0.2016,0.0021,0.0236,0.008,0.0458,0.0039,0.0287,0.0172,0.0033,0.221,0.2016,75.94157,1,5.5,1.018469,871.6058,755.7456,325.0331,16-09-2023 19:14,409,4.513618,56.07
321,16-09-2023,44996,SCM415,B,0,0.2110892,2,2,2,0,0,6,0,19.3171,5.5084785,19.3171,41.133,66.4501,9,1.681205,1.290951,2.708436,1671,604.9658,11200.76,185.2894,-1,38.75,8.000000005,46.75,16-09-2023 20:20,16-09-2023 20:59,241.45,234.2,244.3,323.4,16-09-2023 20:53,0.0339,0.0011,0.0118,0.01,0.054,0.0052,0.0291,0.0148,0.0033,0.0339,0.0339,140.2092,1,7.3,1.027231,835.69,770.4944,303.9709,16-09-2023 20:12,433,4.513618,55.896
322,16-09-2023,44997,SCM415,B,0,0.1723407,2,2,2,0,0,6,0,17.84319,5.5084785,17.84319,41.507,65.35019,9,1.513595,1.322627,2.142593,1655,633.6342,11216.36,169.0224,-1,45.23333334,10.13333333,55.36666667,16-09-2023 21:09,16-09-2023 21:54,241.45,234.2,244.3,325.2,16-09-2023 21:49,0.0531,0.0018,0.0221,0.019,0.0582,0.005,0.0386,0.01825,0.0035,0.0531,0.0531,89.82419,1,6.01,0.6289978,810.6807,740.8948,432.6406,16-09-2023 20:59,486,4.539883,56.283
323,16-09-2023,44998,SCM415,C,0.01586057,0.08252283,2,2,2,0,0,6,0,11.87332,5.008226,16.88155,44.4,67.28155,9,2.061096,2.001324,2.092252,1639,601.619,13525.1,199.5396,-1,41.35000001,14.9,56.1,16-09-2023 22:48,16-09-2023 23:30,241.45,234.2,285.2,322.3,16-09-2023 23:22,0.0654,0.0036,0.0135,0.0082,0.0757,0.0056,0.0308,0.0268,0.0034,0.0654,0.0654,89.48306,1,6.5,0.03115654,886.9955,754.368,359.8799,16-09-2023 21:54,289,4.54572,57.608
324,16-09-2023,44999,SCM415,C,0.01965175,0.1956875,2,2,2,0,0,6,0,10.08874,5.002663,15.09141,45.51,66.60141,9,2.19142,2.244832,2.19142,1653,538.7568,8330.433,124.3322,-1,37.96666667,9.200000003,47.16666667,16-09-2023 23:39,17-09-2023 00:17,301.4,273.9,281.1,322,17-09-2023 00:11,0.0513,0.0028,0.0129,0.0089,0.0711,0.0047,0.0321,0.0175,0.0032,0.0513,0.0513,101.9673,1,6.4,0,799.3093,786.0466,592.8596,16-09-2023 23:30,538,4.459144,61.654
325,17-09-2023,45000,SCM420HVC,C,0,0.1173798,2,2,2,0,0,6,0,8.643529,3.685939,12.32947,44.535,62.86447,9,2.201059,2.000343,2.201059,1626,489.572,9453.604,149.9038,-1,40.25000001,14.9,56.1,17-09-2023 00:51,17-09-2023 01:54,286.5,259.1,270.1,314.5,17-09-2023 01:24,0.0612,0.0043,0.0161,0.0096,0.06683,0.0058,0.0245,0.0181,0.0032,0.0612,0.0612,118.7869,1,6.2,0,907.3384,894.8162,753.9214,17-09-2023 00:17,357,4.550908,56.7
326,17-09-2023,45001,SCM420HVC,C,0,0.04361255,2,2,2,0,0,6,0,12.804,5.5084785,12.80403,46.562,65.36603,9,2.808382,2.336895,2.808382,1636,557.4575,8658.024,130.853,-1,38.68333333,9.866666668,48.55,17-09-2023 02:04,17-09-2023 02:43,285.6,261.7,272.1,320.1,17-09-2023 02:35,0.0649,0.0024,0.0156,0.0091,0.0454,0.0046,0.049,0.0203,0.0032,0.0649,0.0649,143.2554,1,6.8,0,813.925,731.8954,516.5425,17-09-2023 01:54,465,4.370947,56.7
327,17-09-2023,45002,SCM420HVC,C,0,0.1464009,2,2,2,0,0,6,0,12.86395,5.5084785,12.86395,46.646,65.50995,9,2.702761,2.001423,2.702761,1604,470.3389,8892.019,133.6946,-1,35.93333334,9.266666664,45.2,17-09-2023 02:52,17-09-2023 03:28,284.5,263.8,274.1,320.3,17-09-2023 03:23,0.0813,0.0009,0.0212,0.009,0.0483,0.0052,0.0487,0.0212,0.0031,0.0813,0.0813,136.0636,1,7,0,704.8072,689.1125,612.8007,17-09-2023 02:43,481,4.527562,53.55
328,17-09-2023,45003,EN18D,C,0.03786382,0.09176397,2,2,2,0,0,6,0,11.43083,5.003989,16.43482,47.366,69.80082,9,2.593967,2.000169,2.719572,1601,528.2834,11512.75,162.1496,-1,37.73333333,13.26666667,51,17-09-2023 03:41,17-09-2023 04:19,281.3,263.4,271.1,316.1,17-09-2023 04:11,0.1225,0.0007,0.0159,0.009,0.0548,0.0047,0.032,0.0169,0.0035,0.1225,0.1225,115.0663,1,7.2,0.1256046,818.6937,791.4688,697.1783,17-09-2023 03:28,353,4.50843,55.754
329,17-09-2023,45004,60SiCr8,C,0,0.1976328,2,2,2,0,0,6,0,14.74647,5.008894,19.75536,42.1,67.85536,9,2.642752,2.015007,3.116934,1622,504.9618,12526.73,184.0667,-1,36.8,10.26666667,47.06666667,17-09-2023 04:29,17-09-2023 05:06,280,263.2,269.5,317.7,17-09-2023 04:59,0.0682,0.0018,0.0147,0.012,0.0836,0.0055,0.0464,0.018,0.0033,0.0682,0.0682,120.0883,1,6.2,0.4741821,841.0833,736.8545,334.0973,17-09-2023 04:19,429,4.318093,53.35
330,17-09-2023,45005,46S20N,C,0,0.1262969,2,2,2,0,0,6,0,9.354567,5.015542,14.37011,45.835,66.20511,9,2.200401,1.574609,2.401953,1620,572.2698,8829.62,131.7753,-1,43.2,10,53.2,17-09-2023 05:16,17-09-2023 05:59,274.7,259.2,267.9,322.3,17-09-2023 05:53,0.0804,0.002,0.0216,0.0113,0.0721,0.0073,0.0648,0.0173,0.0033,0.0804,0.0804,113.4596,1,6.8,0.2015514,817.0087,778.9683,432.5244,17-09-2023 05:06,352,4.544423,52.71
331,17-09-2023,45006,S48C,A,0,0.01799609,2,2,2,0,0,6,0,9.880646,5.028996,14.90964,44.4,65.30964,9.5,2.202973,1.522597,3.25844,1632,544.1871,9937.192,151.9224,-1,37.46666667,33.53333334,71,17-09-2023 06:33,17-09-2023 07:10,268.8,255.8,262,317.6,17-09-2023 07:05,0.1019,0.002,0.02,0.0122,0.0636,0.0051,0.0826,0.0188,0.003,0.1019,0.1019,155.0926,1,6.1,1.055468,871.9698,663.0726,605.3397,17-09-2023 05:59,625,4.380674,55.896
332,17-09-2023,45007,S48C,A,0.02157135,0.002269775,2,2,2,0,0,6,0,6.7507,5.186081,11.93678,48.42,66.35678,9.5,2.201332,1.502295,3.249983,1626,598.2079,6786.027,99.71127,-1,37.41666666,9.933333329,47.34999999,17-09-2023 07:20,17-09-2023 07:58,266.2,253.9,260.9,323.3,17-09-2023 07:50,0.5351,0.0016,0.0286,0.0145,0.0781,0.0058,0.078,0.0203,0.0034,0.5351,0.5351,165.5049,1,7.7,1.048651,799.6672,711.0354,584.6918,17-09-2023 07:10,361,4.524643,59.049
333,17-09-2023,45008,100Cr6,A,-0.013797,0.04750305,2,2,2,0,0,6,0,11.79682,5.083468,16.88029,42.583,65.46329,9.5,2.208477,1.007315,3.063368,1661,511.9622,12511.13,185.7041,-1,45.43333333,12.33333334,57.76666666,17-09-2023 08:10,17-09-2023 08:55,268.5,259.5,266.5,324.4,17-09-2023 08:40,0.5351,0.0019,0.022,0.01,0.0749,0.0076,0.047,0.0212,0.0033,0.5351,0.5351,123.5813,1,7.908,0.8548908,731.0921,712.6735,420.5539,17-09-2023 07:58,409,4.481193,56.7
334,17-09-2023,45009,100Cr6,A,-0.05118094,0.01475342,2,2,2,0,0,6,0,10.19951,5.0084,15.20791,43.193,64.40091,9.5,2.202799,1.370725,3.218345,1636,623.8386,11824.75,179.7049,-1,45.88333333,30.86666667,76.75,17-09-2023 09:26,17-09-2023 10:12,261.5,251.6,257.2,318.3,17-09-2023 10:06,0.3645,0.0018,0.02135,0.0112,0.0666,0.0071,0.045,0.0174,0.0032,0.3645,0.3645,142.3548,1,7.4,1.015547,899.8514,696.3223,445.6356,17-09-2023 08:55,349,4.535019,56.7
335,17-09-2023,45010,S 48C,A,0.018703965,0.06695837,2,2,2,0,0,6,0,13.69179,5.043487,18.73527,42.194,66.92927,9.5,2.224508,1.504238,3.242002,1615,566.1423,13681.1,204.1063,-1,40.39999999,23.73333334,64.13333333,17-09-2023 10:36,17-09-2023 11:16,258.1,247,253.6,314.3,17-09-2023 11:10,0.0821,0.0018,0.0183,0.0115,0.0698,0.0062,0.063,0.0186,0.0034,0.0821,0.0821,130.5402,1,6.1,1.017494,782.0349,709.7378,288.6064,17-09-2023 10:12,381,4.461738,56.92
336,17-09-2023,45011,S 48C,A,-0.04249481,0.05236707,2,2,2,0,0,6,0,11.89667,3.868919,15.76558,46.079,67.84458,9.5,2.290317,1.466568,3.302942,1650,660.0874,9250.81,136.5542,-1,40.21666666,10.06666667,50.28333333,17-09-2023 11:26,17-09-2023 12:06,256.3,247,252.8,311.9,17-09-2023 12:00,0.4379,0.0011,0.0243,0.0123,0.0636,0.0068,0.0609,0.0167,0.0034,0.4379,0.4379,152.4511,1,5.9,1.012625,787.4004,776.3477,513.3106,17-09-2023 11:16,265,4.472114,49.452
337,17-09-2023,45012,VS13111,A,0,0.01248389,2,2,2,0,0,6,0,12.18741,5.01682,17.20423,43.64,66.84423,9.5,2.426102,1.363226,3.44262,1631,632.5213,10358.38,156.603,-1,37.86666668,19,56.86666667,17-09-2023 12:25,17-09-2023 13:03,253.3,243.7,249.4,310.4,17-09-2023 12:59,0.1112,0.0039,0.0205,0.0134,0.0671,0.0077,0.0931,0.0178,0.0033,0.1112,0.1112,152.9766,1,5.3,1.016518,814.6889,723.9554,535.5527,17-09-2023 12:06,505,4.537938,53.329
338,17-09-2023,45013,60SiCr8,A,0.018703965,0.04750293,2,2,2,0,0,6,0,10.01104,5.336953,15.348,48.424,69.772,9.5,1.9022595,1.501509,4.231957,1590,613.7603,8736.022,124.6721,-1,38.55,11.13333333,49.68333333,17-09-2023 13:14,17-09-2023 13:53,253.6,244,250,308.6,17-09-2023 13:46,0.302,0.0005,0.0222,0.014,0.0635,0.0049,0.0949,0.0162,0.0036,0.302,0.302,195.4896,1,6.3,1.028204,799.7596,759.8233,664.1451,17-09-2023 13:03,345,4.506161,53.35
339,17-09-2023,45014,60SiCr7,B,0,0.1142996,2,2,2,0,0,6,0,12.65618,5.024061,17.68024,45.825,69.50524,10,2.045856,1.503034,3.080877,1673,599.6337,11341.16,166.7688,-1,44.28333333,20.2,64.48333333,17-09-2023 14:13,17-09-2023 14:57,252.6,242.6,246.9,307.6,17-09-2023 14:46,0.295,0.0013,0.0252,0.0132,0.0651,0.0066,0.0648,0.0157,0.0033,0.295,0.295,138.9019,1,4.5,1.035021,887.7651,849.604,493.2982,17-09-2023 13:53,301,4.524319,55.58
340,17-09-2023,45015,60Si7,B,-0.00362323,0.1391052,2,2,2,0,0,6,0,13.22378,5.030415,18.25419,44.276,68.53019,10,2.318836,1.503621,3.331462,1667,603.4955,9812.396,144.2359,-1,36.06666666,10.86666667,46.93333333,17-09-2023 15:08,17-09-2023 15:44,251.7,243.8,246.3,307.4,17-09-2023 15:40,0.186,0.0031,0.0194,0.016,0.075,0.0058,0.0457,0.0241,0.003,0.186,0.186,140.2473,1,5.5,1.012627,821.0831,735.0957,452.7117,17-09-2023 14:57,389,4.638132,57.6
341,17-09-2023,45016,60Si7,B,0.01238132,0.09808716,2,2,2,0,0,6,0,5.027835,5.009944,10.03778,39.728,66.03005,10,2.200495,1.432137,2.753546,1666,551.6171,7534.832,134.1534,-1,39.53333333,10.60000001,50.13333334,17-09-2023 15:55,17-09-2023 16:35,254.5,244.3,248,309.6,17-09-2023 16:24,0.2937,0.0025,0.0284,0.016,0.0733,0.0082,0.0471,0.0217,0.0033,0.2937,0.2937,167.5133,1,6.4,0.553051,715.79,673.3695,407.6157,17-09-2023 15:44,349,4.460117,52.96
342,17-09-2023,45017,SAE1050,B,0.02699417,0.1311606,2,2,2,0,0,6,0,8.873166,5.009581,13.88275,45.84,65.72275,10,1.693973,2.2121,2.696863,1659,608.4554,8205.636,122.4306,-1,47.7,11.81666666,59.51666667,17-09-2023 16:46,17-09-2023 17:34,248.3,239.5,242.7,307.3,17-09-2023 17:34,0.05,0.0001,0.0157,0.015,0.0656,0.0062,0.0443,0.0202,0.0036,0.136,0.05,127.3141,1,7.3,1.00289,953.2292,885.7383,658.3129,17-09-2023 16:35,505,4.428988,55.896
343,17-09-2023,45018,SAE1050,B,0,0.1412128,2,2,2,0,0,6,0,12.52249,5.002464,17.52495,42.657,66.18195,10,1.965534,1.523202,2.990818,1623,568.3307,10467.58,158.6431,-1,32.95,14.73333333,47.68333333,17-09-2023 17:49,17-09-2023 18:22,250.3,242.2,243.5,310.6,17-09-2023 18:19,0.1049,0.0045,0.0226,0.0123,0.0707,0.0059,0.071,0.0167,0.0033,0.1049,0.1049,128.224,1,5.8,1.025284,737.5215,626.3328,552.4534,17-09-2023 17:34,197,4.575551,54.784
344,17-09-2023,45019,SAE1050,B,0.018703965,0.1355383,2,2,2,0,0,6,0,9.647999,5.025086,14.67308,44.271,64.94408,10,2.049295,1.776203,3.184606,1647,518.8057,8236.835,123.0221,-1,47.68333333,10.26666667,57.95,17-09-2023 18:32,17-09-2023 19:20,248.2,241.3,245,310.6,17-09-2023 19:16,0.4891,0.0018,0.02135,0.019,0.0621,0.0068,0.0873,0.02,0.0033,0.4702,0.4891,146.8705,1,7.01,1.135311,818.3729,769.8972,633.2365,17-09-2023 18:22,349,4.418288,61.632
345,17-09-2023,45020,SAE1050,B,0,0.03842383,2,2,2,0,0,6,0,12.5181,5.027924,17.54603,42.353,65.89903,10,1.927211,1.595734,2.444236,1622,632.0831,9827.995,147.3484,-1,37.75,8.599999999,46.35,17-09-2023 19:28,17-09-2023 20:06,250.5,243.4,244.5,317.7,17-09-2023 20:03,0.1483,0.003,0.0276,0.0161,0.0633,0.0055,0.0791,0.0195,0.0033,0.1483,0.1483,100.3957,1,6.8,0.517025,865.3558,654.5013,258.8589,17-09-2023 19:20,541,4.565175,59.879
346,17-09-2023,45021,60SI7,B,0.0263703,0.04798962,2,2,2,0,0,6,0,16.79429,5.037308,21.8316,45.82,73.6516,10,1.793584,1.967834,2.803287,1644,494.3186,10233.58,151.2689,-1,33.18333334,14.9,56.1,17-09-2023 21:12,17-09-2023 21:45,243.5,238.5,239.1,307.6,17-09-2023 21:40,0.3426,0.0028,0.0097,0.016,0.0683,0.0042,0.0231,0.0131,0.0032,0.3426,0.3426,128.405,1,7.3,1.009703,989.5789,894.2693,752.1864,17-09-2023 20:06,372,4.53275,57.18
347,17-09-2023,45022,60SI7,C,0.01456485,0.2496759,2,2,2,0,0,6,0,13.30516,5.052982,18.35815,46.8,71.15815,10,1.2,1.633677,3.703328,1664,547.9701,9905.993,141.3967,-1,43.46666667,22.81666666,66.28333333,17-09-2023 22:08,17-09-2023 22:52,244.6,239.1,242.9,305.1,17-09-2023 22:44,0.0431,0.0039,0.0174,0.0243,0.0617,0.0067,0.0376,0.0138,0.0034,0.0525,0.0431,159.2271,1,4.9,0.93473065,832.6849,924.0663,718.6987,17-09-2023 21:45,249,4.571012,57.6
348,17-09-2023,45023,60SI7,C,0,0.2091439,2,2,2,0,0,6,0,10.78276,5.101906,15.88467,45.368,67.25267,10,1.700972,2.582854,1.86163,1594,539.6786,8845.22,129.9761,-1,32.78333334,10.33333333,43.11666667,17-09-2023 23:02,17-09-2023 23:35,248,243.5,248.4,307.1,17-09-2023 23:30,0.1194,0.0018,0.0184,0.0128,0.0646,0.0059,0.0307,0.0182,0.0032,0.1194,0.1194,82.06556,1,6.8,0.1606579,781.7205,756.4938,565.0267,17-09-2023 22:52,156,4.472763,57.6
349,17-09-2023,45024,SAE8620H,C,0,0.06014917,2,2,2,0,0,6,0,11.61234,5.069059,16.6814,44.78,67.4614,10,1.825465,2.501965,1.825465,1600,506.7571,8642.425,126.6078,-1,31.28333333,14.68333333,45.96666666,17-09-2023 23:50,18-09-2023 00:21,250.4,244.4,247.8,307.8,18-09-2023 00:18,0.0689,0.0033,0.0151,0.01,0.0579,0.0076,0.0389,0.01825,0.003,0.0689,0.0689,77.74087,1,6.8,0,767.8801,749.567,690.1241,17-09-2023 23:35,233,4.483787,49.755
350,18-09-2023,45025,C43,C,0,0.1387808,2,2,2,0,0,6,0,9.534853,5.01149,14.54634,45.275,65.82134,10,1.700279,2.351036,1.700279,1622,498.2622,8424.03,126.6365,-1,30.58333334,12.86666667,43.45,18-09-2023 00:34,18-09-2023 01:04,249.5,243.5,247,310.5,18-09-2023 01:01,0.149,0.0011,0.0178,0.0149,0.0697,0.0063,0.0423,0.01825,0.0032,0.149,0.149,80.02691,1,6.7,0,801.6061,686.1841,594.0616,18-09-2023 00:21,193,4.506485,54.35
351,18-09-2023,45026,60SICR8,C,0,0.1352144,2,2,2,0,0,6,0,14.95195,5.020431,19.97238,39.542,65.51438,10,1.904638,2.37594,1.904638,1622,548.3668,11933.94,180.7779,-1,35.45,11.86666666,47.31666666,18-09-2023 01:16,18-09-2023 01:52,252.9,244.9,249.8,316,18-09-2023 01:45,0.2017,0.0018,0.0217,0.0187,0.0701,0.0076,0.0472,0.0237,0.0032,0.2017,0.2017,71.94813,1,6.5,0,862.8435,752.1359,206.8817,18-09-2023 01:04,240,4.521401,53.35
352,18-09-2023,45027,SCR420HV,C,0,0.09954602,2,2,2,0,0,6,0,7.636788,5.005498,12.64229,47.533,66.17529,10,1.584192,2.993584,1.584192,1622,571.9442,5928.022,89.5806,-1,36.06666667,12.66666666,48.73333334,18-09-2023 02:04,18-09-2023 02:40,249.3,243.2,247,313.2,18-09-2023 02:36,0.0827,0.0012,0.019,0.0163,0.06,0.0048,0.0486,0.017,0.0032,0.0827,0.0827,84.97844,1,6,0,808.7347,757.4075,674.5495,18-09-2023 01:52,365,4.468223,55.896
353,18-09-2023,45028,SCR420HV,C,0,0.05674451,2,2,2,0,0,6,0,4.391631,5.5084785,12.90378,48.064,66.96778,10,1.700604,2.001739,1.940128,1622,552.2574,6458.425,96.15361,-1,33.31666667,22.46666666,55.78333333,18-09-2023 03:03,18-09-2023 03:36,247.5,240.4,246.1,311.5,18-09-2023 03:33,0.091,0.0018,0.0153,0.012,0.07,0.0056,0.0375,0.0154,0.0031,0.091,0.091,101.5573,1,6.2,0.2395248,838.5536,843.9106,701.6406,18-09-2023 02:40,192,4.643969,56.496
354,18-09-2023,45029,SCR420HV,C,0,0.1151104,2,2,2,0,0,6,0,7.568506,5.012265,12.58077,41.371,59.95177,10,1.70141,2.403294,1.70141,1601,483.0607,8767.222,144.7889,-1,33.93333333,14.13333334,48.06666667,18-09-2023 03:50,18-09-2023 04:24,247.7,239.2,245.2,311.4,18-09-2023 04:22,0.0503,0.0017,0.0158,0.01,0.054,0.0051,0.0427,0.0205,0.0031,0.0503,0.0503,88.70396,1,6.6,0,722.6212,708.169,613.9615,18-09-2023 03:36,160,4.388781,60.092
355,18-09-2023,45030,S48C,C,0.018703965,0.214332,2,2,2,0,0,6,0,3.300391,5.002912,8.303303,47.141,61.444303,10,1.701234,2.199446,1.701234,1602,584.4943,7410.031,111.8592,-1,40,14.9,56.1,18-09-2023 05:17,18-09-2023 05:57,245.6,237.7,241.5,308.6,18-09-2023 05:49,0.0941,0.001,0.0271,0.0083,0.0656,0.0057,0.083,0.01825,0.0031,0.0941,0.0941,105.645,1,7.8,0,921.6647,824.1554,666.3248,18-09-2023 04:24,324,4.460441,55.86
356,18-09-2023,45031,S48C,A,0,0.07814539,2,2,2,0,0,6,0,11.0545,5.014604,16.06911,42.83,64.89911,10,2.200407,1.348034,2.730089,1602,482.0974,11325.56,174.2417,-1,44.2,14.13333333,58.33333333,18-09-2023 06:11,18-09-2023 06:55,246.2,235.9,239.1,309.2,18-09-2023 06:44,0.0659,0,0.019,0.011,0.0663,0.0052,0.0566,0.01825,0.0031,0.0659,0.0659,123.1484,1,6.1,0.5296822,721.9383,720.5992,572.5038,18-09-2023 05:57,228,4.653372,55.86
357,18-09-2023,45032,S48C,A,0,0.0244812,2,2,2,0,0,6,0,8.340765,5.006691,13.34746,44.616,63.96346,10,1.409994,1.379698,2.529726,1602,515.6739,8782.821,134.1637,-1,32.05,12.55,44.6,18-09-2023 07:08,18-09-2023 07:40,250.6,243.5,245.7,312.2,18-09-2023 07:35,0.4154,0.0026,0.0307,0.016,0.0557,0.0035,0.0698,0.0211,0.003,0.4154,0.4154,121.3446,1,7.5,1.119732,780.1296,747.08,474.7919,18-09-2023 06:55,269,4.548638,55.497
358,18-09-2023,45033,S48C,A,0,0.05171851,2,2,2,0,0,6,0,8.790586,5.027161,13.81775,45.191,65.00875,10,2.404583,2.004748,2.926475,1637,551.6102,9422.405,144.718,-1,34.46666667,29.26666667,63.73333333,18-09-2023 08:09,18-09-2023 08:43,245.8,237,238.7,310.7,18-09-2023 08:39,0.4212,0.0015,0.0274,0.0164,0.0687,0.0036,0.0466,0.0188,0.0032,0.4212,0.4212,146.928,1,6.1,0.5218925,847.8698,685.3554,579.8172,18-09-2023 07:40,177,4.535992,54.074
359,18-09-2023,45034,60SICR8,A,0,0.06355383,2,0,2,0,0,6,0,9.968406,5.007983,14.97639,44.146,65.12239,10,2.203207,2.003816,2.716335,1604,536.1467,10717.17,161.5921,-1,49.16666667,14.9,56.1,18-09-2023 09:23,18-09-2023 10:13,242.6,233,232.2,303.6,18-09-2023 10:06,0.1026,0.0015,0.0161,0.0076,0.0404,0.0063,0.0374,0.0165,0.0032,0.1026,0.1026,128.2719,1,6.2,0.5131283,974.9734,944.6738,672.154,18-09-2023 08:43,209,4.34144,53.35
360,18-09-2023,45035,SUP9,A,0,0.09062891,2,0,2,0,0,6,0,7.064754,5.5084785,7.064754,37.121,66.03005,10,1.406119,2.001123,1.706011,1667,396.0383,5085.617,101.3359,-1,33.4,11.13333334,44.53333334,18-09-2023 10:24,18-09-2023 10:57,245.6,239.1,238,307.2,18-09-2023 10:47,0.1727,0.0019,0.03,0.0094,0.0342,0.0043,0.0475,0.0175,0.0035,0.1727,0.1727,130.5812,1,6,0.2998924,843.6451,708.4756,541.3361,18-09-2023 10:13,385,4.46725,55.754
361,18-09-2023,45037,C15PBK,A,0,0.06695862,2,0,2,0,0,6,0,14.66944,5.040637,19.71008,44.62,70.33008,10,2.462362,2.192442,2.993992,1667,613.3561,13150.71,184.1061,-1,48.36666667,14.9,56.1,18-09-2023 12:17,18-09-2023 13:05,238.9,227.5,229.6,313,18-09-2023 12:58,0.2797,0.0022,0.0198,0.01,0.0446,0.006,0.0326,0.0181,0.0035,0.2797,0.2797,111.6741,1,7.1,0.5316296,938.149,859.7293,581.2577,18-09-2023 10:57,485,4.537938,54.184
362,18-09-2023,45038,SAE 1050,A,0.003239288,0.08544092,2,0,2,0,0,6,0,14.24345,5.021906,19.26535,44.042,69.30735,10,2.205834,1.099601,4.276849,1627,500.1493,12698.32,182.1662,-1,44.41666667,14.53333334,58.95,18-09-2023 13:19,18-09-2023 14:04,246,239.7,239.8,323.9,18-09-2023 13:53,0.2659,0.0008,0.0141,0.0082,0.0565,0.0042,0.0278,0.0192,0.0034,0.2659,0.2659,166.639,1,6.4,2.071014,758.3163,764.4778,576.3643,18-09-2023 13:05,561,4.559014,54.784
363,18-09-2023,45039,SAE 1050,B,0.018703965,0.05123206,2,0,2,0,0,6,0,15.45757,5.5084785,18.48156,44.543,69.02456,10,2.201063,1.504971,3.22732,1616,591.3461,10217.99,147.1811,-1,47.23333333,12.4,59.63333333,18-09-2023 14:16,18-09-2023 15:04,244.6,235.4,235,332.3,18-09-2023 14:53,0.16985,0.001,0.0312,0.023,0.0593,0.0064,0.0844,0.0221,0.0036,0.584,0.16985,132.3672,1,5.9,1.026257,913.1722,810.0103,594.5881,18-09-2023 14:04,690,4.497406,57.315
