Repository: Yugal13042001/Optimizing-steel-Manufacturing-Charge-composition-and-energy-use

# Optimizing-steel-Manufacturing-Charge-composition-and-energy-use

Overview:-
This project aims to enhance steel manufacturing by optimizing charge composition and reducing energy use, leading to improved efficiency and sustainability.

Objectives:-
Optimize charge composition for cost-efficiency.
Reduce energy consumption in the steelmaking process.
Lower the carbon footprint of production.

Methodology:-
Data Collection: Historical data on charge and energy use.
Analysis: Data cleaning, EDA, and optimization modeling.
Implementation: Applying optimized charge compositions in simulations.

Technologies:-
Python: Data analysis and modeling.
Pandas, NumPy: Data manipulation.

File: steel data_set.csv (part 5 of 23)
SRNO,datetime,HEATNO,GRADE,SECTION_IC,INJ1_QTY,INJ2_QTY,BSM,SKULL,BP,HBI,OTHERS,SCRAP_QTY,PIGIRON,DRI1_QTY,DRI2_QTY,TOT_DRI_QTY,HOT_METAL,Total_Charge,Hot_Heel,DOLO,DOLO1_EMPTY,TOT_LIME_QTY,TAP_TEMP,O2ACT,ENERGY,KWH_PER_TON,KWH_PER_MIN,MELT_TIME,TA_TIME,TT_TIME,pow_on_time,TAPPING_TIME,E1_CUR,E2_CUR,E3_CUR,SPOUT,LAB_REP_TIME,C,SI,MN,P,S,CU,CR,NI,N,OPEN_C,TAP_C,IT_KG,BUCKET_NO,STATIC_WT,LIME,O2SIDE1,O2SIDE2,O2SIDE3,PREV_TAP_TIME,TAP_DURATION,LM_WT,Production
364,18-09-2023,45040,SAE 1050,B,0.03716797,0.02658899,2,0,2,0,0,6,0,11.04533,5.005565,16.05089,45.188,67.23889,10,2.200805,1.502795,3.218299,1647,621.5168,9313.208,138.3036,-1,38.61666667,9.866666668,48.48333334,18-09-2023 15:13,18-09-2023 15:52,245.4,237.1,236.9,332.8,18-09-2023 15:44,0.3718,0.0017,0.0186,0.0203,0.0703,0.005,0.0525,0.0242,0.0033,0.3718,0.3718,145.2898,1,6.1,1.017494,767.7377,726.3766,510.2643,18-09-2023 15:04,437,4.316796,55.341
365,18-09-2023,45041,16MNCR5,B,0,0.02658887,2,0,2,0,0,6,0,6.879296,5.008379,11.88767,48.107,65.99467,10,2.214633,2.004288,3.015969,1620,720.6627,4867.215,74.77133,-1,41.95000001,9.599999991,51.55,18-09-2023 16:02,18-09-2023 16:44,248.8,240.2,240.2,331.1,18-09-2023 16:42,0.2344,0.0018,0.0099,0.0112,0.0565,0.0058,0.0304,0.0181,0.0033,0.2344,0.2344,177.5387,1,5.1,0.8013363,904.5363,818.9016,654.6232,18-09-2023 15:52,349,4.483787,53.98
366,18-09-2023,45042,16MNCR5,B,0,0.1058696,2,0,2,0,0,6,0,10.8394,5.021733,15.86113,42.728,64.58913,10,2.200247,1.785966,3.227479,1630,606.1484,8845.22,138.4464,-1,37.86666667,14.86666666,52.73333333,18-09-2023 16:58,18-09-2023 17:36,249,239.5,238.1,334.7,18-09-2023 17:29,0.0866,0.0044,0.0177,0.0104,0.0609,0.0079,0.0298,0.015,0.0035,0.0866,0.0866,152.5192,1,5.3,1.027231,753.8525,722.9653,557.7211,18-09-2023 16:44,585,4.534371,57.6
367,18-09-2023,45043,16MNCR5,B,0.018703965,0.01913098,2,0,2,0,0,6,0,9.905323,5.018823,14.92415,44.129,65.05315,10,2.20135,2.00745,2.284111,1632,617.7808,9516.003,143.631,-1,41.95,9.799999996,51.75,18-09-2023 17:46,18-09-2023 18:28,254.8,248.7,248.2,338.5,18-09-2023 18:18,0.2222,0.0017,0.0185,0.012,0.0591,0.0054,0.039,0.0181,0.0033,0.2222,0.2222,103.2407,1,7.2,0.08276176,796.9087,747.8271,591.2031,18-09-2023 17:36,609,4.486057,60.8
368,18-09-2023,45044,C15PBK,B,0,0.07944238,2,0,2,0,0,6,0,10.6756,5.021111,15.69671,47.196,68.89271,10,2.170234,1.716701,3.190648,1655,641.9122,7737.633,113.9518,-1,41.14999999,8.733333342,49.88333333,18-09-2023 18:37,18-09-2023 19:18,251.4,244,244.1,334.6,18-09-2023 19:09,0.2831,0.0018,0.0167,0.0152,0.0633,0.0052,0.0523,0.0188,0.0033,0.2831,0.2831,154.0876,1,5.01,1.020414,938.2449,827.7526,523.7847,18-09-2023 18:28,573,4.45882,54.356
369,18-09-2023,45045,SCM415HV,B,0,0.03680273,2,0,2,0,0,6,0,15.86218,5.5084785,15.86218,44.943,66.80518,10,2.035276,1.490901,3.038164,1631,542.5487,9188.411,138.5776,-1,36.66666667,10.53333333,47.2,18-09-2023 19:28,18-09-2023 20:05,248.4,241.3,240.5,336.6,18-09-2023 19:58,0.2831,0.0011,0.0208,0.0192,0.0581,0.005,0.0505,0.0163,0.0033,0.2831,0.2831,142.2216,1,5.5,1.002888,772.9747,748.3193,592.578,18-09-2023 19:18,409,4.635538,57.6
370,18-09-2023,45046,SCM415HV,B,0,0.1369976,2,0,2,0,0,6,0,18.53966,5.5084785,18.53966,42.541,67.08066,10,1.822267,1.538569,2.888444,1623,444.8811,9609.601,145.6427,-1,31.73333333,9.733333335,41.46666667,18-09-2023 20:15,18-09-2023 20:47,252.3,244.7,242,339.7,18-09-2023 20:42,0.0497,0.0016,0.0191,0.021,0.0537,0.0046,0.0535,0.0138,0.0035,0.0497,0.0497,123.2289,1,4.9,1.066177,701.8289,690.661,563.6746,18-09-2023 20:05,493,4.433852,57.6
371,18-09-2023,45047,SCM415HV,B,0.018703965,0.006971436,2,0,2,0,0,6,0,9.538672,5.5084785,20.95527,43.894,70.84927,10,1.172866,1.66871,1.452312,1575,508.2909,7924.834,122.2039,-1,34.95,10.53333333,45.48333333,18-09-2023 20:57,18-09-2023 21:32,253.8,246.4,245.4,343.4,18-09-2023 21:23,0.1877,0.0013,0.0083,0.01,0.0629,0.003,0.0161,0.0109,0.0033,0.1877,0.1877,69.30535,1,7.3,0.2794456,848.4852,809.4577,421.8616,18-09-2023 20:47,726,4.525616,56.52
372,18-09-2023,45048,SAE8720,C,0.018703965,0.1921206,2,0,2,0,0,6,0,14.72296,5.010515,19.73348,44.161,69.89448,10,2.018624,2.500282,2.05757,1622,556.9234,13821.5,199.4603,-1,40.81666667,14.9,56.1,18-09-2023 22:17,18-09-2023 22:58,252.6,241.6,242.6,332.8,18-09-2023 22:50,0.06,0.0016,0.0084,0.0113,0.0588,0.0074,0.0219,0.01825,0.0036,0.06,0.06,81.86569,1,5.4,0.03894615,996.097,749.40455,574.8419,18-09-2023 21:32,309,4.455577,53.35
373,18-09-2023,45049,16MNCR5,C,0,0.08268494,2,0,2,0,0,6,0,14.5657,5.01252,19.57822,48.591,74.16922,10,1.858365,2.539906,1.858365,1618,658.8338,12136.74,155.064,-1,40.01666666,10.2,50.21666666,18-09-2023 23:08,18-09-2023 23:48,250.9,239.9,241.2,331.8,18-09-2023 23:40,0.1335,0.0009,0.0179,0.0103,0.0551,0.0056,0.0277,0.01825,0.0036,0.1335,0.1335,62.61713,1,10.1,0,883.3516,834.9315,589.9315,18-09-2023 22:58,573,4.547341,56.068
374,19-09-2023,45050,15B41M,C,0,0.2321663,2,0,2,0,0,6,0,12.92256,5.011512,17.93407,41.882,65.81607,10,1.605188,1.082494,2.699602,1653,514.5643,11746.75,177.9377,-1,36.26666667,13.96666667,50.23333334,19-09-2023 00:02,19-09-2023 00:38,250.7,240,240.8,331.1,19-09-2023 00:32,0.0675,0.0025,0.0183,0.0186,0.0685,0.0058,0.0453,0.0203,0.0034,0.0675,0.0675,111.8585,1,6.2,1.094414,810.5148,756.9667,380.6196,18-09-2023 23:48,405,4.557717,55.58
375,19-09-2023,45051,15B41M,C,0,0.1794746,2,0,2,0,0,6,0,13.7224,5.005622,18.72802,48.499,73.22702,10,2.01139,1.732831,3.075622,1653,561.6174,11575.15,160.7057,-1,40.13333334,12.93333333,53.06666667,19-09-2023 00:51,19-09-2023 01:31,249.8,238.2,238.3,328.8,19-09-2023 01:20,0.1186,0.0023,0.0191,0.0184,0.0717,0.0055,0.0562,0.0184,0.0032,0.1186,0.1186,130.7217,1,4.8,1.064232,848.0077,801.6683,519.3921,19-09-2023 00:38,481,4.377756,57.6
376,19-09-2023,45052,15B41M,C,0,0.06436475,2,0,2,0,0,6,0,13.30629,5.021375,18.32766,45.581,69.90866,10,2.082981,2.372593,2.587345,1629,587.173,11263.16,160.8824,-1,39.68333334,9.466666658,49.15,19-09-2023 01:41,19-09-2023 02:21,253.5,242.8,245.1,333.1,19-09-2023 02:12,0.1879,0.0013,0.0148,0.0123,0.0576,0.0042,0.0539,0.0199,0.0033,0.1879,0.1879,105.9186,1,6.1,0.504364,832.4145,745.0852,436.0042,19-09-2023 01:31,481,4.472114,54.44
377,19-09-2023,45053,R10S10U,C,0,0.08025269,2,0,2,0,0,6,0,8.307768,5.012574,13.32034,47.375,66.69534,10,2.407522,2.042994,2.93136,1626,647.1687,8330.433,124.3435,-1,40.48333334,10,50.48333334,19-09-2023 02:31,19-09-2023 03:11,250.5,237.9,239.2,335.7,19-09-2023 03:02,0.106,0.0011,0.0142,0.0131,0.0593,0.0054,0.0418,0.0165,0.0036,0.106,0.106,149.4041,1,6.3,0.523838,846.3526,831.6078,421.236,19-09-2023 02:21,537,4.537613,54.591
378,19-09-2023,45054,41CR4,C,0.05202075,0.1744487,2,0,2,0,0,6,0,11.49351,5.00515,16.49866,42.349,64.84766,10,1.543464,1.524607,2.324354,1604,542.3235,11481.55,171.2447,-1,43.41666666,21,64.41666666,19-09-2023 03:32,19-09-2023 04:15,254.8,243.6,245.6,331.8,19-09-2023 04:08,0.085,0.0017,0.0213,0.0134,0.05905,0.0065,0.0627,0.01825,0.0033,0.085,0.085,94.1085,1,8.2,0.7808895,892.295,803.1306,387.7244,19-09-2023 03:11,365,4.538262,57.6
379,19-09-2023,45055,41CR4,C,0,0.2167642,2,0,2,0,0,6,0,7.087158,5.000919,12.08808,48.511,66.59908,10,1.718221,2.401609,1.718221,1627,598.1231,8907.618,130.9962,-1,46.35,9.93333334,56.28333334,19-09-2023 04:25,19-09-2023 05:12,252.2,238.7,241.5,333.7,19-09-2023 05:01,0.1712,0.002,0.0204,0.0151,0.0499,0.0057,0.0858,0.01825,0.003,0.1712,0.1712,88.16781,1,7.4,0,956.0833,793.6306,452.6321,19-09-2023 04:15,477,4.302854,57.6
380,19-09-2023,45056,41CR4,C,0,0.2628079,2,0,2,0,0,6,0,9.527315,5.014266,14.54158,45.274,65.81558,10,1.506154,2.262568,1.506154,1636,618.2079,11855.94,174.3122,-1,53.16666666,9.600000002,62.76666666,19-09-2023 05:21,19-09-2023 06:15,251.9,237.3,239.8,336.2,19-09-2023 05:57,0.0764,0.0022,0.0204,0.013,0.0491,0.0057,0.0796,0.0285,0.0033,0.0764,0.0764,66.22907,1,8.2,0,950.0842,894.4396,329.5881,19-09-2023 05:12,513,4.420557,56.88
381,19-09-2023,45057,2Ni2CrMo,A,0.018703965,0.04701685,2,0,2,0,0,6,0,11.20024,5.5084785,11.20024,46.812,64.01224,10,1.352637,1.473761,2.382789,1619,542.2984,8112.036,121.9631,-1,46.9,24.66666667,71.56666667,19-09-2023 06:39,19-09-2023 07:26,248.6,236.2,238.1,331.5,19-09-2023 07:16,0.0754,0.003,0.0254,0.018,0.0439,0.0062,0.0782,0.0277,0.0033,0.3797,0.0754,120.9523,1,8.5,1.030151,971.2411,872.3137,594.6146,19-09-2023 06:15,449,4.787938,53.35
382,19-09-2023,45058,AISI 420,A,0.06140271,0.01653687,2,0,2,0,0,6,0,4.243592,5.5084785,6.667995,40.446,66.03005,10,1.2,0.5774415,3.188253,1609,453.0364,5631.62,102.7406,-1,35.06666667,20.06666666,55.13333333,19-09-2023 07:46,19-09-2023 08:21,256.4,245.3,246.9,334.4,19-09-2023 08:19,0.1471,0.0007,0.0231,0.0163,0.0431,0.0053,0.0561,0.0226,0.0034,0.4351,0.1471,221.8996,1,7.7,1.988253,795.6924,761.7886,513.9299,19-09-2023 07:26,609,4.74773,52.109
383,19-09-2023,45059,SCR 420H,A,0,0.14024,2,0,2,0,0,6,0,15.70831,5.005726,20.71404,40.236,66.95004,10,2.000478,0.5320199,4.133808,1631,558.6411,13181.91,196.5981,-1,40.66666666,8.199999999,48.86666666,19-09-2023 08:29,19-09-2023 09:10,255.1,244.9,246.4,331.3,19-09-2023 09:02,0.1388,0.0014,0.0249,0.017,0.0559,0.0051,0.0418,0.0179,0.0033,0.1388,0.1388,154.1658,1,6.1,2.133329,793.7696,777.6395,351.4203,19-09-2023 08:21,384,4.504864,54.356
384,19-09-2023,45060,SCR 420H,A,0.018703965,0.09030493,2,0,2,0,0,6,0,7.646708,5.003525,12.65023,46.15,64.80023,10,2.001964,1.083506,3.595874,1619,559.1639,11075.96,165.3123,-1,43.41666667,14.9,56.1,19-09-2023 10:06,19-09-2023 10:49,249.3,235,234.7,322,19-09-2023 10:38,0.1317,0.0032,0.0338,0.014,0.0569,0.0077,0.0301,0.0149,0.0033,0.1317,0.1317,172.4621,1,8.2,1.59391,943.3393,923.8989,771.8642,19-09-2023 09:10,345,4.728923,55.95
385,19-09-2023,45061,SCR 420H,A,0.08218225,0.06533716,2,0,2,0,0,6,0,7.770048,5.003498,12.77355,44.537,63.31055,10,2.000397,1.000951,3.604042,1669,590.3847,8314.833,124.0825,-1,40.15000001,8.533333327,48.68333334,19-09-2023 10:58,19-09-2023 11:38,255.7,245.1,243.5,324.2,19-09-2023 11:32,0.1176,0.0021,0.0229,0.0146,0.054,0.0071,0.0482,0.0145,0.00351,0.1176,0.1176,160.3682,1,9.7,1.603645,768.9043,744.9389,642.5334,19-09-2023 10:49,405,4.633593,58.5
386,19-09-2023,45062,AISI 420,A,0.02836188,0.06793115,2,0,2,0,0,6,0,4.203513,5.5084785,7.225998,42.378,66.03005,11,1.696207,1.001999,3.256041,1656,503.0865,6411.625,114.4851,-1,39.06666666,14.9,56.1,19-09-2023 12:28,19-09-2023 13:07,248.6,232.2,230.8,317.1,19-09-2023 13:05,0.1515,0.0015,0.0265,0.0202,0.062,0.0053,0.034,0.0147,0.0031,0.1515,0.1515,133.76555,1,6.4,1.559834,767.1546,683.5576,535.8384,19-09-2023 11:38,421,4.720169,53.971
387,19-09-2023,45063,EN8C,A,0.018703965,0.1201362,4,0,2,0,0,8,0,5.750115,5.001093,10.75121,46.964,65.71521,11,1.774376,1.001469,3.320577,1651,513.4113,8439.63,125.936,-1,41.16666666,18.8,59.96666667,19-09-2023 13:26,19-09-2023 14:07,250.6,235.7,235.3,321.7,19-09-2023 13:55,0.4187,0.0022,0.0345,0.0256,0.0659,0.0054,0.0573,0.015,0.0034,0.4187,0.4187,165.6048,1,9.3,1.546202,843.6224,797.8877,686.3328,19-09-2023 13:07,494,4.71725,57.6
388,19-09-2023,45064,EN8C,B,0.01492477,0.04312573,4,0,2,0,0,8,0,8.308309,5.012191,13.3205,45.107,66.4275,11,2.104463,2.004506,2.62246,1668,565.551,9001.216,134.492,-1,40.34999999,18.53333334,58.88333333,19-09-2023 14:26,19-09-2023 15:06,251.9,235,234,326,19-09-2023 14:59,0.2083,0.0014,0.0225,0.014,0.0603,0.0054,0.0531,0.0145,0.0031,0.2083,0.2083,120.1833,1,8.5,0.5179977,768.451,759.0032,615.5756,19-09-2023 14:07,449,4.630674,57.6
389,19-09-2023,45065,EN8C,B,0,0.04734094,4,0,2,0,0,8,0,10.47953,3.546563,14.0261,43.562,65.5881,11,2.294545,1.704012,2.842727,1618,503.7789,9890.394,149.2032,-1,38.68333333,12.2,50.88333334,19-09-2023 15:18,19-09-2023 15:57,258,245.3,243,331,19-09-2023 15:49,0.2083,0.0007,0.0239,0.0195,0.0591,0.0053,0.091,0.015,0.0032,0.2083,0.2083,125.0864,1,8.7,0.5481815,743.3125,724.6182,552.1733,19-09-2023 15:06,461,4.490597,56.52
390,19-09-2023,45066,AISI410,B,0,0.07295715,4,0,2,0,0,8,0,4.562676,5.5084785,6.681167,42.076,56.757167,11,1.600969,1.830711,1.628232,1606,543.8132,4882.815,86.79455,-1,46.23333333,12.33333334,58.56666666,19-09-2023 16:09,19-09-2023 16:56,257.5,242.1,240.6,326.9,19-09-2023 16:47,0.3157,0.002,0.017,0.0104,0.0455,0.0056,0.0566,0.0147,0.0032,0.659,0.3157,114.8165,1,7.5,0.02726364,798.4376,772.8396,584.5925,19-09-2023 15:57,525,4.571012,52.644
391,19-09-2023,45067,SAE4140,B,0,0.1073281,4,0,2,0,0,8,0,11.26196,5.000119,16.26208,42.55,66.81208,11,2.17867,1.442079,3.614846,1701,470.5597,9905.993,152.3716,-1,38.55,16.33333334,54.88333334,19-09-2023 17:12,19-09-2023 17:50,257.1,237.2,233.5,325.6,19-09-2023 17:45,0.1207,0.0026,0.0243,0.0169,0.0406,0.0044,0.0582,0.0143,0.0032,0.1207,0.1207,160.9311,1,6.2,1.436176,811.7842,728.8257,587.9828,19-09-2023 16:56,417,4.433204,55.8
392,19-09-2023,45068,SAE8720M,B,0.01586057,0.06177026,4,0,2,0,0,8,0,11.54886,5.00683,16.55569,43.556,68.11169,11,2.338741,2.004341,3.359157,1658,583.7741,11528.35,174.3769,-1,38.48333333,18.2,56.68333333,19-09-2023 18:09,19-09-2023 18:47,255.8,237.3,236.3,322.7,19-09-2023 18:40,0.0862,0.002,0.0223,0.0141,0.055,0.0051,0.0421,0.01825,0.0033,0.0862,0.0862,148.9272,1,6,1.020416,760.3098,750.8248,419.9207,19-09-2023 17:50,373,4.463359,53.35
393,19-09-2023,45069,SSR550,B,0.018703965,0.1352141,4,0,2,0,0,8,0,7.33888,5.5084785,7.33888,37.52,66.03005,11,1.716821,2.005192,2.789815,1644,374.2465,7706.433,144.9698,-1,37.88333334,14.4,52.28333334,19-09-2023 19:02,19-09-2023 19:39,262.3,246.9,247.8,323.9,19-09-2023 19:32,0.0862,0.0027,0.0237,0.0139,0.0489,0.0046,0.0423,0.01825,0.0032,0.0862,0.0862,178.3897,1,8.3,1.072994,789.5928,663.2487,537.5134,19-09-2023 18:47,320,4.527237,53.832
394,19-09-2023,45070,SAE15B41H,B,0.01449286,0.05236707,4,0,2,0,0,8,0,9.711164,3.990988,13.70215,45.923,67.62515,11,2.201931,1.864389,3.185344,1624,580.3654,11372.36,168.9169,-1,39.7,14.9,56.1,19-09-2023 21:08,19-09-2023 21:47,255.4,235.6,233.9,312.2,19-09-2023 21:41,0.1285,0.0017,0.0191,0.0157,0.0524,0.0045,0.0517,0.022,0.0031,0.1285,0.1285,148.8329,1,7.7,0.9834137,895.7792,826.0902,661.3323,19-09-2023 19:39,449,4.369001,57.18
395,19-09-2023,45071,SAE15B41H,C,0.018703965,0.06047339,4,0,2,0,0,8,0,8.124046,5.018268,13.14231,45.494,66.63631,11,1.700164,1.522027,2.799447,1605,674.6552,8314.833,121.3201,-1,40.21666666,9.93333334,50.15,19-09-2023 21:57,19-09-2023 22:37,257.1,238.9,238.2,315.5,19-09-2023 22:32,0.1075,0.003,0.0256,0.0124,0.0571,0.0063,0.0684,0.0234,0.0033,0.1075,0.1075,121.4916,1,9.9,1.099283,705.8285,624.9955,577.459,19-09-2023 21:47,361,4.306096,56.38
396,19-09-2023,45072,SAE15B41H,C,0,0.08706226,4,0,2,0,0,8,0,2.302127,5.007952,7.310079,46.088,61.398079,11,1.2,1.796029,2.01205,1642,619.5051,7846.834,118.0009,-1,40.25000001,13.4,75,19-09-2023 22:51,19-09-2023 23:52,257.1,237.2,237.1,314.9,19-09-2023 23:48,0.1171,0.0003,0.0381,0.017,0.0512,0.0059,0.0712,0.01825,0.0036,0.1171,0.1171,109.2907,1,11.1,0.8120499,1038.145,905.5822,467.7769,19-09-2023 22:37,281,4.514915,58.58
397,20-09-2023,45073,SCM415HV,C,-0.009022064,0.07733447,4,0,2,0,0,8,0,7.17669,5.003131,12.17982,42.944,63.12382,11,1.700755,2.50506,1.700755,1652,481.8906,10061.99,154.7431,-1,34.86666667,17.11666667,51.98333333,20-09-2023 00:10,20-09-2023 00:44,257.4,237.3,236.7,315.5,20-09-2023 00:36,0.0801,0.0038,0.02135,0.017,0.0537,0.0061,0.0456,0.01825,0.0032,0.0801,0.0801,77.02759,1,9.9,0,705.9849,698.7507,664.016,19-09-2023 23:52,338,4.556745,56.76
398,20-09-2023,45074,SCM415HV,C,0.018703965,0.07084961,4,0,2,0,0,8,0,8.715268,5.000351,13.71562,45.675,67.39062,11,1.9022595,1.252846,1.550179,1639,499.6674,6536.426,101.5121,-1,36.06666667,16.48333333,52.55,20-09-2023 01:01,20-09-2023 01:37,266.2,245.1,242.8,318.3,20-09-2023 01:35,0.0864,0.0012,0.0147,0.0128,0.0445,0.005,0.0223,0.0246,0.0032,0.1572,0.0864,113.0229,1,7.3,1.008728,761.037,694.9463,464.1973,20-09-2023 00:44,493,4.535992,58.208
399,20-09-2023,45075,SCM415HV,C,0,0.08916992,4,0,2,0,0,8,0,7.818644,5.011459,12.8301,45.885,66.7151,11,1.701851,1.749399,2.2179,1633,576.0343,8564.427,129.9312,-1,39.96666666,18.06666667,58.03333333,20-09-2023 01:55,20-09-2023 02:35,267.6,243.5,241.1,365.4,20-09-2023 02:27,0.071,0.0021,0.0202,0.0126,0.059,0.0046,0.0512,0.0282,0.0034,0.071,0.071,110.7283,1,7.2,0.5160484,879.4881,866.9615,610.758,20-09-2023 01:37,293,4.575227,59.92
400,20-09-2023,45076,SCM415HV,C,0,0.06971472,4,0,2,0,0,8,0,6.476746,5.000301,11.47705,45.923,65.40005,11,1.557421,1.59832,2.403547,1636,602.5446,7566.032,115.8656,-1,36.15000001,10.33333333,46.48333333,20-09-2023 02:45,20-09-2023 03:22,268,245.3,244.9,346.6,20-09-2023 03:17,0.054,0.0019,0.0197,0.015,0.0581,0.0049,0.0357,0.0236,0.0035,0.054,0.054,124.041,1,7.9,0.8461266,806.5471,773.9906,563.2138,20-09-2023 02:35,301,4.542801,60.477
401,20-09-2023,45077,AISI410,C,0,0.04361206,4,0,2,0,0,8,0,8.400594,5.012363,13.41296,40.776,62.18896,11,1.9022595,2.000132,2.238664,1649,418.2793,6396.025,118.0319,-1,31.2,23.26666667,54.46666667,20-09-2023 03:45,20-09-2023 04:16,264.7,243.4,241.7,339.2,20-09-2023 04:11,0.0845,0.0028,0.016,0.0144,0.0589,0.0029,0.0253,0.0167,0.0033,0.0845,0.0845,166.9031,1,7.3,1.554964,782.8721,695.5729,417.7524,20-09-2023 03:22,285,4.520104,54.528
402,20-09-2023,45078,S45CS1QDS,C,0.018703965,0.09484448,4,0,2,0,0,8,0,10.2367,5.019252,15.25595,42.009,65.26495,11,1.575027,2.000057,2.094972,1657,514.7221,11824.75,181.7376,-1,49.91666666,11.2,61.11666666,20-09-2023 04:27,20-09-2023 05:17,265.7,243.6,242.3,334.6,20-09-2023 05:01,0.0605,0.0038,0.0194,0.0177,0.0585,0.0056,0.0453,0.0157,0.0033,0.0605,0.0605,90.8647,1,7.8,0.5199451,854.8138,797.8574,398.5697,20-09-2023 04:16,381,4.318093,57.528
403,20-09-2023,45079,S45CS1QDS,C,0.06965689,0.08625146,4,0,2,0,0,8,0,6.584998,5.002435,11.58743,44.626,64.21343,11,1.700851,2.42305,2.209111,1652,515.7192,8907.618,137.4348,-1,39.81666666,16.46666667,56.28333333,20-09-2023 05:34,20-09-2023 06:13,268,247.6,244.4,336.2,20-09-2023 06:03,0.141,0.0008,0.0156,0.0131,0.0605,0.0064,0.0374,0.0173,0.0032,0.141,0.141,109.43,1,8.6,0.5082607,801.5132,759.309,535.9659,20-09-2023 05:17,417,4.533722,57.528
404,20-09-2023,45080,S45CS1QDS,A,0.07649544,0.1277561,4,0,2,0,0,8,0,11.39388,5.014091,16.40797,42.807,67.21497,11,1.907584,1.942613,3.849099,1634,526.7447,11091.56,165.5087,-1,54.05,11.46666666,65.51666666,20-09-2023 06:25,20-09-2023 07:19,265,242.4,243.1,328.3,20-09-2023 07:15,0.0502,0.0002,0.0206,0.0203,0.0542,0.0036,0.0437,0.0167,0.0033,0.1213,0.0502,159.0013,1,7.8,1.941515,890.4214,826.4934,503.861,20-09-2023 06:13,345,4.519131,58.875
405,20-09-2023,45081,SUP9,A,0,0.218223,4,0,2,0,0,8,0,1.822875,5.015433,6.838308,43.626,58.464308,11,1.707464,1.083846,3.120273,1634,584.6292,6973.229,121.5604,-1,52.98333333,23.13333333,76.11666667,20-09-2023 07:42,20-09-2023 08:35,268.7,248,249.9,329.6,20-09-2023 08:22,0.2723,0.0007,0.0208,0.0151,0.0543,0.0048,0.0761,0.0169,0.0033,0.4714,0.2723,227.1221,1,6.9,1.412809,879.9641,775.7192,636.2114,20-09-2023 07:19,257,4.445201,55.896
406,20-09-2023,45082,SUP9,A,0.07951883,0.0744165,4,0,2,0,2,8,0,8.461247,5.014738,13.47598,43.244,64.71998,11,1.70038,1.48396,2.28556,1630,548.1854,9656.399,149.4337,-1,39.08333333,14.9,75.95000001,20-09-2023 09:12,20-09-2023 09:51,268.2,244.6,245.9,332.9,NULL,0,0,0.02135,0.014,0.0621,0.00525,0,0.01825,0.0033,0,0,106.9219,1,7.9,0.5851803,899.5698,850.1905,528.7146,20-09-2023 08:35,253,4.528534,54.571
407,20-09-2023,45083,S45CS1QDS,A,0.018703965,0.04328796,4,0,2,0,2,8,0,10.50539,5.016994,15.52239,42.191,65.71339,11,1.501213,1.416569,2.114633,1621,564.6523,11699.95,177.236,-1,39.48333333,14.9,56.1,20-09-2023 10:59,20-09-2023 11:38,267.6,245.7,244.6,323.6,20-09-2023 11:29,0.2723,0.0018,0.0233,0.0112,0.066,0.0047,0.0605,0.0155,0.0033,0.2723,0.2723,88.76664,1,8.3,0.6134205,802.5164,743.3987,389.5358,20-09-2023 09:51,333,4.310636,57.528
408,20-09-2023,45084,S45CS1QDS,A,0.06236252,0.09614124,4,0,2,0,2,8,0,11.11046,5.018816,16.12928,43.492,67.62128,11,1.721758,1.738395,2.681807,1633,545.0815,10763.97,158.2442,-1,43.23333333,10.13333333,53.36666666,20-09-2023 11:48,20-09-2023 12:31,276,254.8,253,335.3,20-09-2023 12:26,0.3275,0.0034,0.0221,0.0171,0.0653,0.0053,0.0518,0.0154,0.0033,0.4081,0.3275,109.3308,1,8.4,0.9600487,848.0479,749.8038,349.1704,20-09-2023 11:38,349,4.629053,59.126
409,20-09-2023,45085,S45CS1QDS,A,0.04789365,0.03193921,4,0,2,0,2,8,0,5.714645,5.982347,11.69699,47.223,66.91999,11,1.500926,1.382868,3.110417,1637,538.7943,7690.833,113.0672,-1,42.95,9.800000007,52.75000001,20-09-2023 12:41,20-09-2023 13:24,271.5,247.6,247.3,329.5,20-09-2023 13:18,0.1684,0.0041,0.0302,0.02,0.0586,0.0069,0.0642,0.0281,0.0033,0.1684,0.1684,149.5609,1,9.1,1.609491,864.3733,838.831,592.0994,20-09-2023 12:31,296,4.443904,59.126
410,20-09-2023,45086,ICSS-1218-,A,0.03594421,0.119812,4,0,2,0,2,8,0,6.095682,5.5084785,6.095682,43.95,66.03005,11,0.90354,1.588996,2.829476,1610,561.43585,2901.603,76.34053,-1,37.48333333,13.53333333,51.01666666,20-09-2023 13:38,20-09-2023 14:15,273.1,248.8,248,326.5,20-09-2023 14:14,0.2759,0.0017,0.0077,0.008,0.0343,0.005,0.0148,0.0197,0.0035,0.2086,0.2759,133.76555,1,7.3,1.925936,869.5473,757.2792,408.2675,20-09-2023 13:24,241,4.314202,55.754
411,20-09-2023,45087,51CRV4,B,0,0.1048962,4,0,2,0,2,8,0,15.44999,5.5084785,15.45019,42.915,66.36519,11,1.790234,1.564689,3.093014,1646,477.4874,11824.75,175.2718,-1,36.66666667,14.9,74.03333334,20-09-2023 14:53,20-09-2023 15:29,267.8,241.6,241.8,319.2,20-09-2023 15:10,0.0821,0.0018,0.02,0.0141,0.0423,0.0057,0.075,0.01825,0.0033,0.0821,0.0821,125.9874,1,9.1,1.30278,981.1606,916.4102,472.9757,20-09-2023 14:15,309,4.47179,55.896
412,20-09-2023,45088,51CRV4,B,0.018703965,0.0977627,4,0,2,0,2,8,0,10.79893,5.01685,15.81578,42.03,65.84578,11,1.400913,2.484351,2.946138,1661,401.9793,10249.18,157.5688,-1,46.41666666,9.216666663,55.63333333,20-09-2023 15:39,20-09-2023 16:25,273.9,250.1,248.3,322.4,20-09-2023 16:23,0.0403,0.0011,0.017,0.0137,0.0492,0.0054,0.0629,0.01825,0.0035,0.0826,0.0403,128.0051,1,7.2,1.545225,939.499,924.3375,422.2242,20-09-2023 15:29,349,4.656615,54.784
413,20-09-2023,45089,51CRV4,B,0.07551167,0.1220817,4,0,2,0,2,8,0,5.320222,5.012729,10.33295,44.455,62.78795,11,1.336051,1.493287,2.660255,1646,571.8497,7753.233,124.6742,447,36.54999999,14.60000001,51.15,20-09-2023 16:40,20-09-2023 17:16,274.9,252.7,251.1,326.7,20-09-2023 17:11,0.1003,0.0018,0.0176,0.0115,0.0636,0.0063,0.0585,0.0252,0.003,0.1003,0.1003,150.0176,1,7.4,1.324203,926.7446,741.4961,417.7925,20-09-2023 16:25,237,4.472763,58.23
414,20-09-2023,45090,S45CSQDS1,B,0.018703965,0.1741244,4,0,2,0,2,8,0,12.30825,5.002747,17.311,40.77,66.081,11,2.402859,2.819632,2.402859,1649,594.3964,12199.14,185.7331,-1,43.15,14.9,56.1,20-09-2023 18:28,20-09-2023 19:12,268.1,244.1,245.1,314.3,20-09-2023 19:02,0.0665,0.0041,0.0155,0.0107,0.0663,0.007,0.0669,0.01825,0.0032,0.0665,0.0665,96.45776,1,7.6,0,1006.083,932.2769,745.7292,20-09-2023 17:16,289,4.473411,57.528
415,20-09-2023,45091,S45CSQDS1,B,0.06696951,0.08252271,4,0,2,0,2,8,0,9.575921,5.003014,14.57894,41.771,64.34994,11,2.0792,1.519708,3.088905,1618,545.5771,13899.49,213.6742,-1,40.25000001,12.26666666,69.38333333,20-09-2023 19:24,20-09-2023 20:21,274.4,250.4,249.3,323.3,20-09-2023 20:18,0.1682,0.0016,0.0191,0.01,0.0761,0.0059,0.0325,0.0191,0.0032,0.1682,0.1682,132.691,1,8.7,1.009705,896.7734,794.8353,303.9452,20-09-2023 19:12,221,4.583658,57.528
416,20-09-2023,45092,S45CSQDS1,B,0,0.1348898,4,0,2,0,2,8,0,8.09248,5.009021,13.1015,45.918,67.0195,11,1.660485,0.9456793,3.693524,1637,559.067,9718.798,146.9884,-1,40.28333334,9.799999996,50.08333334,20-09-2023 20:31,20-09-2023 21:11,275,251.1,249.5,326.4,20-09-2023 21:05,0.0826,0.0017,0.0214,0.026,0.0696,0.0059,0.0562,0.0205,0.0035,0.1682,0.0826,182.8342,1,7.1,2.033039,872.4184,795.8221,424.6421,20-09-2023 20:21,457,4.465305,51.462
417,20-09-2023,45093,SCM435H,B,0.0835979,0.1441311,4,0,2,0,2,8,0,9.960798,5.010362,14.97116,44.413,67.38416,11,2.158904,1.46754,3.046899,1613,635.3145,11809.15,179.2411,-1,38.95,15.86666667,54.81666667,20-09-2023 21:27,20-09-2023 22:06,279.2,258.5,255.9,330.8,20-09-2023 21:57,0.421,0.001,0.02135,0.026,0.0597,0.0073,0.0942,0.0271,0.0032,0.421,0.421,141.9066,1,6.5,0.8879948,778.1713,715.2281,549.075,20-09-2023 21:11,405,4.59987,53.137
418,20-09-2023,45094,SCM435H,C,0.04220685,0.01848254,4,0,2,0,2,8,0,4.906732,5.193375,10.10011,42.1,60.20011,11,2.206368,1.505132,3.21023,1606,485.2298,10077.59,167.9595,-1,36.68333334,17.39999999,54.08333333,20-09-2023 22:23,20-09-2023 23:00,276.6,253.9,253,327.2,20-09-2023 22:54,0.2442,0.0013,0.041,0.018,0.0577,0.006,0.0665,0.0213,0.0031,0.2442,0.2442,179.3414,1,7.8,1.003862,712.607,672.1609,531.2923,20-09-2023 22:06,329,4.492867,53.789
419,20-09-2023,45095,SCM420HV,C,0.003719208,0.01118701,4,0,2,0,2,8,0,8.614392,5.0289,13.64329,44.781,66.42429,11,2.201138,1.504619,3.210841,1638,615.4558,9874.794,147.1121,-1,37.71666667,14.9,77.98333333,20-09-2023 23:40,21-09-2023 00:18,274.4,253.2,251.9,322.3,21-09-2023 00:15,0.1508,0.0012,0.0309,0.017,0.0531,0.006,0.054,0.0226,0.0033,0.1508,0.1508,143.7049,1,8.7,1.009703,773.6267,671.3714,609.9211,20-09-2023 23:00,397,4.533722,60.724
420,21-09-2023,45096,SCM420HV,C,0.000935791,0.02610229,4,0,2,0,2,8,0,11.68891,5.010725,16.69963,43.096,67.79563,11,2.200448,1.503,2.889811,1608,514.629,11840.34,176.7331,-1,37.93333333,9.466666669,47.4,21-09-2023 00:27,21-09-2023 01:05,276.8,252.3,253.3,321,21-09-2023 00:59,0.128,0.0017,0.0333,0.022,0.0581,0.0061,0.0661,0.0195,0.0033,0.128,0.128,120.9145,1,7.2,0.6893635,697.919,653.136,521.079,21-09-2023 00:18,212,4.522049,58.49
421,21-09-2023,45097,SAE 8720,C,0.03635214,0.01540234,4,0,2,0,2,8,0,5.018218,5.034159,10.05238,48.038,66.09038,11,1.24227,1.503982,2.25879,1604,596.0595,4992.016,74.48616,-1,41.15,25.53333334,66.68333334,21-09-2023 01:31,21-09-2023 02:12,277.6,253.5,252.8,318.1,21-09-2023 02:04,0.3451,0.0003,0.0205,0.018,0.0508,0.0054,0.0514,0.0174,0.0033,0.3451,0.3451,119.0003,1,8.929,1.01652,874.8938,836.5323,703.0372,21-09-2023 01:05,324,4.548963,53.9
422,21-09-2023,45098,SSR 550,C,0.08383784,0.01005176,4,0,2,0,2,8,0,2.049262,3.980015,6.029277,44.715,58.744277,11,1.732294,1.503093,2.748814,1651,633.9494,4976.416,85.97924,-1,41.13333334,13.28333333,54.41666667,21-09-2023 02:25,21-09-2023 03:06,281.4,257.4,258.6,321.5,21-09-2023 03:01,0.527,0.004,0.0337,0.0214,0.0548,0.0063,0.0592,0.0163,0.0033,0.527,0.527,208.8086,1,7.135,1.01652,827.5461,784.0107,443.2246,21-09-2023 02:12,264,4.625486,57.853
423,21-09-2023,45099,S48CS1V,C,0.005014893,0.02253552,4,0,2,0,2,8,0,10.95681,5.004961,15.96177,43.943,67.90477,11,2.209534,1.502187,3.753788,1609,610.7549,9313.208,139.3301,-1,34.95000001,23.26666666,58.21666667,21-09-2023 03:30,21-09-2023 04:05,283,259.1,260.4,323.5,21-09-2023 04:02,0.4208,0.0046,0.0273,0.0257,0.0596,0.0063,0.0653,0.0182,0.0033,0.4208,0.4208,163.9225,1,6.938,1.544254,902.3255,690.439,399.6465,21-09-2023 03:06,261,4.471466,57.63
424,21-09-2023,45100,S48CS1V,C,0.018703965,0.009241211,4,0,2,0,2,8,0,14.74139,5.002097,19.74349,47.55,75.29349,11,2.00624,0.6807092,4.0237,1646,597.2863,7831.234,116.3743,-1,33.53333334,12.26666666,45.8,21-09-2023 04:17,21-09-2023 04:50,283.8,259.6,258.5,326.4,21-09-2023 04:47,0.1764,0.001,0.0126,0.013,0.0515,0.0058,0.0228,0.0186,0.0035,0.1764,0.1764,203.7988,1,7.3,2.01746,828.5617,829.3033,337.4355,21-09-2023 04:05,417,4.518483,57.63
425,21-09-2023,45101,S48CS1V,C,0.02142737,0.0222113,4,0,2,0,2,8,0,11.25685,5.003857,16.2607,42.681,66.9417,11,2.202888,1.004112,3.660484,1583,561.78,11746.75,174.6139,-1,35.40000001,18.93333333,54.33333334,21-09-2023 05:09,21-09-2023 05:45,283.4,257.8,258.8,327.6,21-09-2023 05:39,0.4045,0.001,0.0289,0.018,0.054,0.006,0.0478,0.0225,0.0035,0.4045,0.4045,148.8503,1,8.331,1.457596,815.8774,722.2502,257.7562,21-09-2023 04:50,193,4.356355,54.4
426,21-09-2023,45102,SSR550,A,0.00165564,0.07279492,4,0,2,0,2,8,0,2.728698,5.5084785,14.735965,47.631,58.359698,10,1.52611,2.005199,2.304079,1650,545.873,4617.614,80.78302,-1,46.56666667,18.2,64.76666667,21-09-2023 06:03,21-09-2023 06:50,286.4,259.6,260.7,325.3,21-09-2023 06:45,0.3473,0.001,0.0292,0.0137,0.0497,0.0058,0.0725,0.01825,0.0032,0.4045,0.3473,133.76555,1,6.801,0.7779694,952.1199,846.9782,490.4552,21-09-2023 05:45,353,4.297017,54.002
428,21-09-2023,45103,S48C,A,0.018703965,0.1391052,4,0,2,0,2,8,0,4.966778,5.5084785,4.966778,43.95,66.03005,10,1.2,0.5026308,3.414146,1640,463.5695,6364.825,151.3461,-1,37.35,14.9,56.1,21-09-2023 08:31,21-09-2023 09:08,286.1,258.4,256.4,326.6,21-09-2023 08:56,0.2611,0.0012,0.02135,0.0138,0.047,0.0055,0.0776,0.01825,0.0032,0.2611,0.2611,133.76555,1,9.4,2.214146,824.2335,762.5857,480.3075,21-09-2023 08:09,217,4.435798,59.551
429,21-09-2023,45104,S48C,A,0.07030479,0.118839,4,0,2,0,2,8,0,16.95909,5.5084785,16.95909,43.891,68.85009,10,1.9022595,1.617439,1.605017,1617,596.6536,7441.231,122.2879,-1,52.8,21.26666666,74.06666666,21-09-2023 09:30,21-09-2023 10:22,289.1,253.7,254.7,341.8,21-09-2023 09:54,0.3078,0.0008,0.0151,0.0165,0.0304,0.0043,0.0242,0.02,0.0032,0.3078,0.3078,94.6405,1,7.3,1.00386,950.1376,914.3641,655.5735,21-09-2023 09:08,349,4.504215,61.472
430,21-09-2023,45105,SSR 550,A,0.01859598,0.05933838,4,0,2,0,2,8,0,12.46758,5.5084785,12.46758,46.539,67.00658,9.5,1.5009,1.483535,3.02276,1645,529.5977,14944.67,207.5459,-1,40.25000001,14.9,56.1,21-09-2023 12:12,21-09-2023 13:50,288.9,261.8,260.7,326.8,21-09-2023 13:40,0.2532,0.0016,0.0373,0.0185,0.037,0.006,0.0986,0.01825,0.0033,0.2532,0.2532,134.5388,1,10,1.52186,832.6849,749.40455,686.7687,21-09-2023 10:22,385,4.516537,49.792
431,21-09-2023,45106,S48CS1V,B,0.04266278,0.184501,4,0,2,0,2,8,0,9.218078,5.001056,14.21913,46.076,68.29513,9,2.103085,1.097255,3.119604,1666,468.0773,14211.49,204.4961,-1,43.76666667,12.73333332,56.5,21-09-2023 14:03,21-09-2023 14:47,292.5,264.4,264.3,336.8,21-09-2023 14:34,0.2532,0.0023,0.0306,0.0174,0.0532,0.0047,0.0601,0.0189,0.0033,0.2532,0.2532,133.2075,1,9.2,1.01652,825.1698,765.4723,397.6521,21-09-2023 13:50,437,4.570687,55.709
432,21-09-2023,45107,S48CS1V,B,0,0.05188025,4,0,2,0,2,8,0,7.147821,5.011771,12.15959,46.054,66.21359,9,1.500437,1.562443,2.546167,1668,473.5576,8221.235,124.5385,-1,37.15,11,48.15,21-09-2023 14:58,21-09-2023 15:35,293.2,264.6,265.3,333.1,21-09-2023 15:31,0.05,0.001,0.0336,0.02,0.0535,0.0089,0.0593,0.01825,0.0034,0.1737,0.05,127.5661,1,7.8,1.04573,919.9784,751.5325,532.5187,21-09-2023 14:47,289,4.396563,51.867
433,21-09-2023,45108,S48CS1V,B,0.02337091,0.1572631,4,0,2,0,2,8,0,5.836677,5.005206,10.84188,44.527,63.36888,9,1.970946,2.003818,2.455838,1637,550.4739,8782.821,141.2736,-1,38.01666667,11.46666666,49.48333333,21-09-2023 15:46,21-09-2023 16:24,294.5,268.8,270.1,340.5,21-09-2023 16:15,0.1566,0.0016,0.0203,0.0124,0.0524,0.0058,0.0563,0.0195,0.0033,0.1566,0.1566,139.205,1,6.8,0.4848919,803.8449,711.1194,392.0164,21-09-2023 15:35,361,4.567769,58.785
434,21-09-2023,45109,SSR550,B,0.0283139,0.116083,4,0,2,0,2,8,0,3.113706,5.5084785,6.163729,42.496,56.659729,9,1.2,2.001798,2.706281,1608,549.7263,5210.417,91.63634,-1,40.9,16.53333333,57.43333333,21-09-2023 16:41,21-09-2023 17:22,291.8,265.5,267.5,329.8,21-09-2023 17:13,0.2576,0.0009,0.0241,0.0154,0.0495,0.0054,0.0504,0.0195,0.0032,0.2576,0.2576,188.4108,1,8.2,1.506281,863.6421,800.2959,339.4936,21-09-2023 16:24,361,4.662451,55.754
435,21-09-2023,45110,S48CS1V,B,0.05250064,0.1386187,4,0,2,0,2,8,0,4.594524,5.004883,9.599407,39.735,57.334407,9,1.805794,0.5446941,3.65968,1649,501.8941,8236.835,142.6677,-1,40.05,14.9,74.98333333,21-09-2023 17:57,21-09-2023 18:37,288.9,263.3,264,338.6,21-09-2023 18:24,0.1116,0.0008,0.0222,0.0101,0.045,0.0057,0.0535,0.0162,0.0032,0.1116,0.1116,203.3223,1,8.4,1.853886,858.1472,824.3992,486.1543,21-09-2023 17:22,473,4.400778,57.63
436,21-09-2023,45111,S48CS1V,B,0.018703965,0.1394294,4,0,2,0,2,8,0,9.394068,5.005587,14.39965,45.968,68.36765,9,1.77296,2.001606,2.188722,1652,479.0807,11169.56,165.3093,-1,37.4,12.6,50.00000001,21-09-2023 18:49,21-09-2023 19:27,288.3,264.6,266.9,337.3,21-09-2023 19:16,0.119,0.0009,0.0262,0.012,0.0546,0.0063,0.0379,0.0143,0.0034,0.119,0.119,101.3313,1,7.2,0.4157619,773.4254,723.6479,608.6169,21-09-2023 18:37,449,4.486706,54.177
437,21-09-2023,45112,EN19,B,0.04146304,0.09176397,4,0,2,0,2,8,0,17.81862,5.006575,22.82519,42.837,73.66219,9,0.9229163,2.004015,1.358152,1654,539.6505,12433.13,189.3499,-1,43.3,13.53333333,56.83333333,21-09-2023 19:40,21-09-2023 20:24,287.4,263.5,265.7,333.1,21-09-2023 20:10,0.0547,0.0017,0.0101,0.011,0.0672,0.0057,0.0185,0.0169,0.0033,0.0547,0.0547,59.50233,1,7.3,0.435236,867.8787,835.6885,257.8404,21-09-2023 19:27,409,4.581712,54.919
438,21-09-2023,45113,SSR550,B,0,0.1640728,4,0,2,0,2,8,0,3.570494,5.008096,8.57859,40.953,57.53159,9,1.805668,2.003844,2.932215,1671,473.6966,8439.63,147.7226,-1,41.61666666,25.46666667,67.08333333,21-09-2023 20:49,21-09-2023 21:31,279.8,255.2,258.1,328.1,21-09-2023 21:16,0.1192,0.0012,0.0238,0.011,0.0556,0.0051,0.0315,0.0166,0.0035,0.1192,0.1192,181.2404,1,7.6,1.126547,796.0487,736.7884,678.8368,21-09-2023 20:24,718,4.460441,51.348
439,21-09-2023,45114,GRADE2,B,0,0.2235734,4,0,2,0,2,8,0,7.014428,5.016084,12.03051,46.243,66.27351,9,1.2,2.00164,1.2,1643,527.166,9999.591,149.084,-1,39.33333333,10,49.33333333,21-09-2023 21:41,21-09-2023 22:20,276.7,252.6,256.5,327,21-09-2023 22:12,0.088,0.0022,0.0263,0.009,0.0607,0.0058,0.0379,0.0173,0.0031,0.088,0.088,57.6078,1,8.8,0,757.8424,744.116,581.4522,21-09-2023 21:31,328,4.542801,52
440,21-09-2023,45115,S48CS1V,C,0,0.1559663,4,0,2,0,2,8,0,3.776944,4.772255,8.549198,45.43,61.979198,9.5,1.785813,1.151048,2.317441,1664,557.0982,8502.028,140.3457,-1,43.89999999,15.13333334,59.03333333,21-09-2023 22:35,21-09-2023 23:19,276.1,252.4,256.1,331.2,21-09-2023 23:08,0.0958,0.0018,0.0324,0.0192,0.0585,0.0057,0.068,0.0151,0.0032,0.0958,0.0958,152.9745,1,6.6,0.5316277,726.5563,692.6816,425.0908,21-09-2023 22:20,305,4.460765,57.63
441,21-09-2023,45116,S48CS1V,C,0,0.03404663,4,0,2,0,2,8,0,2.995816,4.021588,7.017404,45.769,60.786404,9.5,2.205671,1.634182,2.482197,1666,488.054,7176.03,119.8274,-1,41.71666667,18.6,60.31666667,21-09-2023 23:38,22-09-2023 00:19,271.4,250.9,258.6,331.3,22-09-2023 00:08,0.1907,0.0018,0.0323,0.01,0.0625,0.0048,0.0488,0.014,0.0036,0.1907,0.1907,175.8253,1,7.1,0.2765255,774.8079,733.3039,512.1717,21-09-2023 23:19,505,4.419909,57.63
442,22-09-2023,45117,SSR 550,C,0,0.01410498,4,0,2,0,2,8,0,3.547217,3.581587,7.128804,43.95,66.03005,9.5,1.2,1.022182,2.606965,1658,396.3996,7722.033,175.179,-1,30.33333333,10.46666666,40.79999999,22-09-2023 00:30,22-09-2023 01:00,269.9,251,258.9,325.9,22-09-2023 00:55,0.2139,0.0015,0.0295,0.0103,0.056,0.0055,0.0408,0.018,0.0031,0.2139,0.2139,191.2835,1,6.5,1.406965,610.3439,749.40455,362.2967,22-09-2023 00:19,461,4.509727,51.348
443,22-09-2023,45118,S48CS1V,C,0.03956747,0.1104087,4,0,2,0,2,8,0,2.274392,4.141923,6.416315,46.087,60.503315,9.5,1.2,1.002623,1.742339,1626,459.7023,6520.826,110.1429,-1,48.56666666,17.41666667,65.98333334,22-09-2023 01:18,22-09-2023 02:06,263.8,246.5,253.3,324.6,22-09-2023 01:48,0.1379,0.0024,0.0351,0.016,0.0563,0.0053,0.0694,0.0156,0.0031,0.1379,0.1379,132.8376,1,6.7,0.5423393,790.2093,776.0883,543.2095,22-09-2023 01:00,305,4.517186,51.101
444,22-09-2023,45119,S48CS1V,C,0.05334045,0.06501282,4,0,2,0,2,8,0,1.776168,5.5084785,14.735965,44.152,66.03005,9.5,1.299036,1.002762,1.946534,1669,594.037,9944.993,150.10445,-1,40.83333333,9.733333335,50.56666667,22-09-2023 02:16,22-09-2023 02:57,273.4,252.9,256.8,336,22-09-2023 02:44,0.2919,0.002,0.02135,0.024,0.0476,0.0058,0.0694,0.015,0.0032,0.2919,0.2919,210.2572,1,6.6,0.6474972,814.012,712.9176,339.3489,22-09-2023 02:06,437,4.46109,57.63
445,22-09-2023,45120,S48CS1V,C,0.05974707,0.0471792,4,0,2,0,2,8,0,9.678101,5.013156,14.69126,43.507,66.19826,9.5,1.936224,1.328926,2.707376,1654,550.7747,10763.97,173.0591,-1,43.83333333,14,57.83333334,22-09-2023 03:11,22-09-2023 03:55,264,246,251.1,327,22-09-2023 03:45,0.2313,0.0017,0.0227,0.0221,0.0642,0.0051,0.0481,0.0143,0.0031,0.2313,0.2313,144.8472,1,4,0.7711525,821.728,779.7377,317.4587,22-09-2023 02:57,437,4.505836,57.63
446,22-09-2023,45121,S48CS1V,C,0.01509274,0.06079785,4,0,2,0,2,8,0,3.847208,4.377992,8.2252,41.745,57.9702,9.5,1.2,1.002588,2.227231,1647,565.0865,7285.23,129.239,-1,35.54999999,10.8,46.34999999,22-09-2023 04:05,22-09-2023 04:41,260.7,244.2,250.9,323,22-09-2023 04:34,0.3592,0.0034,0.0382,0.0198,0.0687,0.0061,0.0753,0.0205,0.0033,0.3592,0.3592,152.2872,1,6.4,1.027231,764.6844,656.7358,304.1601,22-09-2023 03:55,285,4.509079,54.002
447,22-09-2023,45122,S48CS1V,C,0.04103113,0.07036328,4,0,2,0,2,8,0,8.183,5.023891,13.20689,44.481,65.68789,9.5,2.203785,1.229118,3.380963,1630,516.0374,11980.74,183.7878,-1,43.55000001,15.46666667,59.01666667,22-09-2023 04:56,22-09-2023 05:40,255.8,238.9,245.7,321.1,22-09-2023 05:26,0.2472,0.0024,0.0358,0.025,0.0665,0.0058,0.0845,0.0195,0.0031,0.2472,0.2472,163.2772,1,7.5,1.177177,738.334,714.5398,501.4963,22-09-2023 04:41,321,4.507782,57.63
448,22-09-2023,45123,S48CS1V,A,-0.00251944,0.03809961,4,2,2,0,0,8,0,7.727768,5.007625,12.73539,45.116,65.85139,9.5,2.200098,1.524355,3.212722,1620,483.8837,9547.202,143.8885,-1,39.75,16.08333333,55.83333333,22-09-2023 05:56,22-09-2023 06:36,258.5,240.4,244.1,321.1,22-09-2023 06:27,0.2068,0.002,0.027,0.0207,0.0587,0.0049,0.0655,0.01825,0.0032,0.2068,0.2068,151.2909,1,8.5,1.012625,755.9,736.6628,583.2244,22-09-2023 05:40,417,4.517834,57.63
449,22-09-2023,45124,S48CS1V,A,0,0.03826196,4,2,2,0,0,8,0,2.892997,5.013429,7.906425,43.312,59.218425,9.5,2.125774,1.50388,2.641823,1652,537.8196,8767.222,142.0519,-1,40.56666667,17.73333333,58.3,22-09-2023 06:54,22-09-2023 07:34,254.1,238.9,243.7,319,22-09-2023 07:23,0.2967,0.0032,0.0379,0.015,0.0572,0.0066,0.0658,0.01825,0.0033,0.2967,0.2967,143.5272,1,10.5,0.5160484,683.8155,666.754,544.2503,22-09-2023 06:36,401,4.453956,53.838
450,22-09-2023,45125,SSR550,A,0.04609402,0.08317114,4,2,2,0,0,8,0,5.645769,5.5084785,7.580844,43.95,66.03005,9.5,2.200985,2.003725,2.757929,1651,561.43585,12308.33,236.3585,-1,40.41666667,14.9,75.15000001,22-09-2023 08:09,22-09-2023 08:49,251.2,234.4,238.3,316.4,22-09-2023 08:45,0.0815,0.0021,0.0369,0.0133,0.0455,0.0084,0.0777,0.01825,0.0034,0.1651,0.0815,135.3197,1,7.3,0.5569439,857.7339,693.9837,338.4973,22-09-2023 07:34,321,4.554151,52.904
451,22-09-2023,45126,44MNSIVS6,A,0,0.140402,4,2,2,0,0,8,0,5.984819,4.939519,10.92434,38.649,57.57334,9.5,2.271934,1.507322,3.301112,1637,556.4764,9516.003,159.2015,-1,40.35,17.13333333,57.48333333,22-09-2023 09:06,22-09-2023 09:47,250.1,236.9,240.8,319.9,22-09-2023 09:39,0.1468,0.002,0.0258,0.0107,0.049,0.0069,0.0499,0.01825,0.0032,0.1468,0.1468,156.2706,1,10.2,1.029179,778.0842,704.2393,283.0578,22-09-2023 08:49,312,4.440337,57.826
452,22-09-2023,45127,44MNSIVS6,A,0,0.06322949,4,2,2,0,0,8,0,7.911092,5.012179,12.92327,44.918,65.84127,9.5,2.202433,1.505981,3.234532,1650,546.9129,10514.38,157.0687,-1,39.83333334,32.93333333,72.76666667,22-09-2023 10:20,22-09-2023 11:00,250.3,235.4,239.5,319.4,22-09-2023 10:53,0.0784,0.0021,0.02135,0.0132,0.0548,0.0071,0.0812,0.01825,0.0032,0.5009,0.0784,146.8688,1,9.1,1.032099,860.7562,827.0372,574.7357,22-09-2023 09:47,389,4.408236,57.372
453,22-09-2023,45128,44MNSIVS6,A,0.03018549,0.1566147,4,0,2,0,2,8,0,9.036925,5.004032,14.04096,42.83,64.87096,9.5,2.20617,1.813074,3.224637,1660,547.5948,12713.92,190.983,-1,43.01666666,29.06666666,72.08333333,22-09-2023 11:29,22-09-2023 12:12,251.3,237.9,243.7,322,22-09-2023 12:02,0.0969,0.001,0.0296,0.0121,0.0547,0.0058,0.0576,0.01825,0.0032,0.0969,0.0969,135.8259,1,9.7,1.018467,836.9542,792.102,572.5714,22-09-2023 11:00,329,4.322309,57.826
454,22-09-2023,45129,SSR550,A,0.0440065,0.1836902,4,0,2,0,2,8,0,1.376625,5.015728,6.392354,37.375,66.03005,9.5,1.747099,1.506226,2.297226,1654,406.7758,9547.202,178.5613,-1,51.59999999,23.20000001,74.8,22-09-2023 12:35,22-09-2023 13:26,245.6,227.3,232.7,313.9,22-09-2023 13:03,0.1842,0.0021,0.02135,0.011,0.0529,0.0062,0.0571,0.0246,0.0032,0.1842,0.1842,142.7527,1,9.7,0.550127,769.9885,724.6069,600.2481,22-09-2023 12:12,301,4.456874,52.904
455,22-09-2023,45130,C45MOD2,A,0,0.09484424,4,0,2,0,2,8,0,10.13197,7.018168,17.15014,41.883,67.03314,9.5,2.271975,1.002142,2.888586,1645,511.1333,12604.73,188.0372,-1,44.5,15.46666667,59.96666667,22-09-2023 13:42,22-09-2023 14:26,245.8,230.5,237.6,314.9,22-09-2023 14:20,0.0523,0.0027,0.0298,0.0162,0.043,0.0072,0.0452,0.0232,0.0033,0.0705,0.0523,203.7317,1,8,0.93473065,787.1549,713.5358,545.9299,22-09-2023 13:26,297,4.401427,61.814
