Repository: Yugal13042001/Optimizing-steel-Manufacturing-Charge-composition-and-energy-use

# Optimizing-steel-Manufacturing-Charge-composition-and-energy-use

Overview:-
This project aims to enhance steel manufacturing by optimizing charge composition and reducing energy use, leading to improved efficiency and sustainability.

Objectives:-
Optimize charge composition for cost-efficiency.
Reduce energy consumption in the steelmaking process.
Lower the carbon footprint of production.

Methodology:-
Data Collection: Historical data on charge and energy use.
Analysis: Data cleaning, EDA, and optimization modeling.
Implementation: Applying optimized charge compositions in simulations.

Technologies:-
Python: Data analysis and modeling.
Pandas, NumPy: Data manipulation.

File: steel data_set.csv (part 6 of 23)
SRNO,datetime,HEATNO,GRADE,SECTION_IC,INJ1_QTY,INJ2_QTY,BSM,SKULL,BP,HBI,OTHERS,SCRAP_QTY,PIGIRON,DRI1_QTY,DRI2_QTY,TOT_DRI_QTY,HOT_METAL,Total_Charge,Hot_Heel,DOLO,DOLO1_EMPTY,TOT_LIME_QTY,TAP_TEMP,O2ACT,ENERGY,KWH_PER_TON,KWH_PER_MIN,MELT_TIME,TA_TIME,TT_TIME,pow_on_time,TAPPING_TIME,E1_CUR,E2_CUR,E3_CUR,SPOUT,LAB_REP_TIME,C,SI,MN,P,S,CU,CR,NI,N,OPEN_C,TAP_C,IT_KG,BUCKET_NO,STATIC_WT,LIME,O2SIDE1,O2SIDE2,O2SIDE3,PREV_TAP_TIME,TAP_DURATION,LM_WT,Production
456,22-09-2023,45131,C45MOD2,B,0,0.1648834,4,0,2,0,2,8,0,2.75219,7.004025,9.756214,41.941,59.697214,10,1.701074,1.499518,3.299851,1649,473.3791,8892.019,142.2786,-1,52.16666667,10.86666667,63.03333334,22-09-2023 14:37,22-09-2023 15:29,244.4,231.1,238.2,314.2,22-09-2023 15:17,0.1423,0.0046,0.0297,0.0123,0.0542,0.0073,0.0829,0.0287,0.0033,0.1423,0.1423,160.5282,1,10.8,1.598778,832.6849,758.9483,399.3166,22-09-2023 14:26,541,4.477302,55.754
457,22-09-2023,45132,SSR550,B,0,0.09322314,4,0,2,0,2,8,0,1.109431,3.524415,14.735965,40.782,66.03005,10,1.508217,1.000711,3.570469,1627,513.7947,5881.222,108.8796,-1,35.88333333,21.13333334,57.01666667,22-09-2023 15:51,22-09-2023 16:26,242.4,229.4,237.2,313.7,22-09-2023 16:24,0.1068,0.0017,0.0252,0.0112,0.0465,0.006,0.046,0.0214,0.0033,0.1337,0.1068,133.76555,1,8.6,2.062252,801.2409,751.9337,357.515,22-09-2023 15:29,245,4.661803,53.544
458,22-09-2023,45133,C45MOD2,B,0,0.1274318,4,0,2,0,2,8,0,5.576855,7.009454,12.58631,41.496,62.08231,10,1.841745,1.503825,3.602157,1664,498.0186,9640.8,153.315,-1,42.41666667,14.9,56.1,22-09-2023 17:10,22-09-2023 17:53,236.6,222.4,230.7,309.9,22-09-2023 17:47,0.1229,0.0032,0.0302,0.0132,0.0586,0.0057,0.0478,0.0207,0.0034,0.2828,0.1229,168.4328,1,8.8,1.760412,934.272,758.7082,409.2093,22-09-2023 16:26,276,4.421206,56.646
459,22-09-2023,45134,C45MOD2,B,0,0.1955251,4,0,2,0,2,8,0,6.722804,7.016632,13.73944,43.295,65.03444,10,1.647845,1.001593,3.679911,1653,545.0817,9562.802,147.0421,-1,42.36666667,12.86666667,55.23333334,22-09-2023 18:06,22-09-2023 18:48,243.4,232.1,238.8,313.3,22-09-2023 18:45,0.052,0.0015,0.0158,0.0102,0.0585,0.0056,0.0422,0.0159,0.0033,0.052,0.052,169.2736,1,8,2.032066,844.8448,755.2755,536.6785,22-09-2023 17:53,316,4.397212,58.956
460,22-09-2023,45135,AISI420,B,0,0.2324904,4,0,2,0,2,8,0,4.175687,5.057403,9.233089,40.286,57.519089,10,1.615222,1.003984,3.66092,1645,513.6083,7862.434,139.1111,-1,38.23333333,27.6,65.83333333,22-09-2023 19:16,22-09-2023 19:54,237.6,224.1,232.4,309.4,22-09-2023 19:49,0.1348,0.0009,0.0225,0.0152,0.0618,0.0052,0.0533,0.0154,0.0033,0.1348,0.1348,225.5221,1,7,2.045698,752.3656,773.8495,476.1532,22-09-2023 18:48,233,4.45655,54.571
461,22-09-2023,45136,SCR420HV,B,0,0.1134889,4,0,2,0,2,8,0,5.0327,7.001294,12.03399,47.827,67.86099,10,1.723705,1.000086,2.755803,1624,612.3378,7425.631,110.4003,-1,42.68333334,9.53333333,52.21666667,22-09-2023 20:03,22-09-2023 20:46,241.8,230.7,238.4,313.5,22-09-2023 20:37,0.1257,0.0018,0.0242,0.0148,0.0678,0.0048,0.0638,0.014,0.0033,0.1257,0.1257,141.8032,1,7.4,1.032099,835.6119,726.6819,572.6738,22-09-2023 19:54,497,4.521077,55.896
462,22-09-2023,45137,SCR420HV,B,0,0.1318094,4,0,2,0,2,8,0,5.192762,7.010199,12.20296,43.649,63.85196,10,1.805729,1.000952,3.445403,1638,679.3073,7706.433,121.6447,-1,42.7,27.86666666,70.56666666,22-09-2023 21:14,22-09-2023 21:57,236,222.2,230.6,309.3,22-09-2023 21:49,0.0767,0.002,0.0184,0.0141,0.0721,0.0056,0.0586,0.0159,0.0031,0.0767,0.0767,174.8673,1,7.5,1.639673,880.392,795.0997,399.5829,22-09-2023 20:46,413,4.481193,58.765
463,22-09-2023,45138,Grade 2,C,0.006550598,0.1608301,4,0,2,0,2,8,0,1.274289,6.599586,7.873875,47.407,63.280875,9.5,1.2,1.321976,1.44634,1651,638.8054,5023.216,76.83006,-1,50.7,13.4,64.1,22-09-2023 22:10,22-09-2023 23:01,236.9,223,230.5,313.8,22-09-2023 22:45,0.2104,0.0018,0.0282,0.0121,0.05941,0.0055,0.082,0.01825,0.0033,0.2104,0.2104,80.469,1,10.1,0.2463398,923.0829,885.3467,514.1852,22-09-2023 21:57,369,4.434501,54.4
464,22-09-2023,45139,44MNSIV56,C,0,0.0590144,4,0,2,0,2,8,0,6.968995,7.025609,13.9946,43.855,65.8496,9.5,1.2,1.182108,2.206783,1656,528.52,10467.58,160.9169,-1,38.56666667,15.06666667,53.63333334,22-09-2023 23:16,22-09-2023 23:54,240.4,229.1,233.9,314.9,22-09-2023 23:47,0.1838,0.0012,0.0242,0.0132,0.05935,0.0059,0.0591,0.01825,0.0033,0.1838,0.1838,104.12,1,7.2,1.006783,800.2421,726.8325,327.2924,22-09-2023 23:01,458,4.540856,55.754
465,23-09-2023,45140,LF 2,C,0,0.07425439,4,0,2,0,2,8,0,4.611976,7.009319,11.62129,46.727,66.34829,9.5,2.208719,1.000802,3.233028,1671,627.0341,8704.823,131.9947,-1,42.96666666,16.03333333,58.99999999,23-09-2023 00:10,23-09-2023 00:53,241.4,228.8,236.3,316.4,23-09-2023 00:52,0.131,0.0018,0.0283,0.0152,0.0696,0.0059,0.0716,0.0245,0.0033,0.2304,0.131,168.2003,1,7.6,1.024309,765.5742,781.1601,513.7069,22-09-2023 23:54,300,4.55026,52
466,23-09-2023,45141,SSR 550,C,0.01079767,0.05771741,4,0,2,0,2,8,0,1.988543,4.0684,6.056943,40.313,66.03005,9.5,1.760986,1.501151,2.792112,1701,566.4874,7238.43,135.3738,-1,37.81666666,25.6,63.41666667,23-09-2023 01:19,23-09-2023 01:57,237.4,224.9,232.1,312,23-09-2023 01:52,0.1907,0.0013,0.0294,0.0163,0.04918,0.0052,0.0471,0.0273,0.0033,0.1907,0.1907,212.2158,1,7.1,1.031126,904.8984,677.5674,308.6491,23-09-2023 00:53,333,4.55642,54.002
467,23-09-2023,45142,Grade 3,C,0.03102527,0.02545398,4,0,2,0,2,8,0,1.559832,7.014229,8.57406,43.886,60.46006,9.5,2.203953,1.77751,2.498977,1653,589.5178,7347.631,122.1347,-1,45.16666666,33,78.16666667,23-09-2023 02:30,23-09-2023 03:15,238.5,225.5,231.2,316.3,23-09-2023 03:11,0.1085,0.0015,0.0333,0.0194,0.0582,0.006,0.0491,0.0216,0.0035,0.2849,0.1085,153.5559,1,7.7,0.2950249,948.3907,717.7458,447.5287,23-09-2023 01:57,729,4.53275,56.7
468,23-09-2023,45143,Grade 3,C,0.02665823,0.08657605,4,0,2,0,2,8,0,5.732371,7.285204,13.01758,41.368,62.38558,9.5,2.147308,1.221958,3.772378,1654,564.0146,9219.61,145.2237,-1,41.36666667,11.4,52.76666667,23-09-2023 03:26,23-09-2023 04:08,237.1,224.2,229.4,316.5,23-09-2023 04:00,0.3942,0.003,0.0343,0.0164,0.0853,0.0053,0.0694,0.01825,0.0032,0.3942,0.3942,178.6369,1,8.1,1.625071,838.5991,785.309,298.9698,23-09-2023 03:15,373,4.52821,59.85
469,23-09-2023,45144,Grade 3,C,0.08707716,0.1006809,4,0,2,0,2,8,0,14.78003,7.090326,21.87035,43.236,73.10635,9.5,1.677746,0.8062384,3.70884,1643,563.5853,11715.55,179.9448,-1,40.25000001,15.53333334,78.31666667,23-09-2023 04:23,23-09-2023 05:26,232.3,214.7,220.5,309.2,23-09-2023 04:51,0.291,0.0018,0.012,0.019,0.0798,0.0048,0.028,0.0178,0.0034,0.291,0.291,169.583,1,7.3,2.031094,979.1199,970.4859,352.5854,23-09-2023 04:08,340,4.483787,55.65
470,23-09-2023,45145,SSR 550,C,0,0.1199736,4,0,2,0,2,8,0,1.818741,5.5084785,14.735965,42.422,66.03005,10,1.2,2.506831,2.220416,1652,497.3582,3728.408,69.95111,-1,43.83333333,10.66666667,54.5,23-09-2023 05:37,23-09-2023 06:21,235.3,220.3,228.4,311.4,23-09-2023 06:16,0.3141,0.0007,0.0252,0.0125,0.0506,0.0047,0.0367,0.0161,0.0032,0.291,0.3141,204.1162,1,7.2,1.020416,869.0039,674.2677,508.9435,23-09-2023 05:26,413,4.66537,54.002
471,23-09-2023,45146,40CAD612PB,A,0,0.1360245,4,0,2,0,2,8,0,6.877067,7.02234,13.89941,44.713,66.61241,10,1.522702,1.506278,2.540195,1635,578.1454,10108.79,153.1347,-1,37.58333334,14.9,56.1,23-09-2023 07:23,23-09-2023 08:01,232.7,215.9,224,308.3,23-09-2023 07:54,0.2446,0.0024,0.0365,0.0184,0.0662,0.0047,0.079,0.0188,0.0033,0.2446,0.2446,119.2613,1,7.4,1.017492,952.9412,867.7643,564.5644,23-09-2023 06:21,397,4.317121,54.96
472,23-09-2023,45147,R16,A,0.018703965,0.1207849,4,0,2,0,2,8,0,10.26144,7.016069,17.27751,38.765,64.04251,10,1.509647,1.044063,2.514482,1642,468.6229,13556.3,211.6766,-1,38.73333334,13.06666666,51.8,23-09-2023 08:14,23-09-2023 08:53,236.6,222.2,227.9,312.4,23-09-2023 08:42,0.2446,0.0018,0.0346,0.016,0.0719,0.0042,0.0818,0.0205,0.0034,0.2446,0.2446,99.47508,1,8,1.004835,810.8203,655.1409,272.72,23-09-2023 08:01,236,4.46952,53.9
473,23-09-2023,45148,SAE8620,A,0.04549416,0.09760046,4,0,2,0,2,8,0,3.238787,7.009012,10.2478,45.502,63.7498,10,1.558674,1.504556,2.617064,1632,591.0694,7238.43,111.1044,-1,40.76666666,14.9,75.36666666,23-09-2023 09:27,23-09-2023 10:08,236,218.1,223.8,310.3,23-09-2023 10:02,0.2094,0.002,0.04,0.0184,0.0697,0.0059,0.0878,0.0204,0.0032,0.2094,0.2094,133.1988,1,9.4,1.05839,842.0354,790.2307,599.6081,23-09-2023 08:53,309,4.489624,61.054
474,23-09-2023,45150,SAE52100,A,0.02783398,0.1588842,4,0,2,0,2,8,0,9.585694,7.016323,16.60202,42.185,66.78702,10,1.759837,1.700748,2.350862,1664,541.1736,16411.03,248.3246,-1,40.25000001,14.9,56.1,23-09-2023 11:55,23-09-2023 13:07,233.7,210.1,216.7,306.6,23-09-2023 12:31,0.0763,0.0023,0.0158,0.0093,0.0615,0.0067,0.062,0.0266,0.0033,0.0763,0.0763,98.35412,1,7.3,0.5910244,832.6849,989.9963,529.3176,23-09-2023 10:08,304,4.559663,56.7
475,23-09-2023,45151,SAE52100,A,0,0.05236707,4,0,2,0,2,8,0,6.899411,7.023399,13.92281,43.819,65.74181,10,1.667578,1.389516,2.500073,1670,567.1432,11169.56,170.6793,-1,47.45,10.86666667,58.31666667,23-09-2023 13:18,23-09-2023 14:05,239,220.6,222.6,310.6,23-09-2023 14:00,0.0704,0.0019,0.0324,0.013,0.051,0.0055,0.0482,0.0278,0.0034,0.0704,0.0704,124.2407,1,6.2,0.8324947,860.3931,780.2158,257.5838,23-09-2023 13:07,341,4.346952,56.7
476,23-09-2023,45152,SAE52100,B,0,0.05009717,4,0,2,0,2,8,0,5.876953,6.012253,11.88921,48.347,68.23621,10,1.908844,1.003342,3.423887,1632,529.4957,7035.629,102.9561,-1,35.28333334,11.6,46.88333333,23-09-2023 14:17,23-09-2023 14:52,240.5,224.2,224.2,317.8,23-09-2023 14:50,0.0623,0.0029,0.0225,0.015,0.0621,0.0052,0.0387,0.0198,0.0033,0.0623,0.0623,171.2868,1,8.1,1.515043,799.2246,746.3512,715.3023,23-09-2023 14:05,397,4.443255,61.6
477,23-09-2023,45153,SAE52100,B,0.02164331,0.145428,4,0,2,0,2,8,0,7.053537,6.00969,13.06323,44.304,65.36723,10,2.004509,1.042891,3.522476,1649,501.2463,8424.03,125.4188,-1,33.81666666,12.06666667,45.88333333,23-09-2023 15:04,23-09-2023 15:38,243.7,227.3,230,326.5,23-09-2023 15:32,0.0799,0.0014,0.0297,0.0161,0.056,0.0048,0.0459,0.02,0.0035,0.0799,0.0799,154.0673,1,9.8,1.517967,749.5189,730.405,693.1616,23-09-2023 14:52,357,4.424449,55.896
478,23-09-2023,45154,S35C,B,0,0.04004541,4,0,2,0,2,8,0,5.430528,7.000966,12.43149,42.409,62.84049,10,2.001635,1.00145,3.527388,1630,579.8922,10997.97,170.9338,-1,42.41666667,14.9,56.1,23-09-2023 16:31,23-09-2023 17:14,244.2,228.3,230.9,320.7,23-09-2023 17:09,0.1337,0.0012,0.0198,0.0109,0.0533,0.0039,0.0487,0.0167,0.0033,0.4752,0.1337,160.8367,1,9.5,1.525753,886.4886,713.9074,495.2579,23-09-2023 15:38,264,4.48022,56.455
479,23-09-2023,45155,ST-52,B,0,0.04053174,4,0,2,0,2,8,0,3.624665,6.016468,9.641133,47.367,65.008133,10,2.000875,1.001447,3.113788,1665,525.8989,4914.016,72.79146,-1,43.48333334,12.6,56.08333334,23-09-2023 17:26,23-09-2023 18:10,242.6,223.6,230.1,320.6,23-09-2023 18:01,0.0764,0.0021,0.0243,0.018,0.0599,0.0058,0.0595,0.01825,0.0035,0.0764,0.0764,171.6425,1,8.5,1.112913,871.9182,856.841,787.0596,23-09-2023 17:14,373,4.467575,49.14
480,23-09-2023,45156,ST-52,B,0,0.05366406,4,0,2,0,2,8,0,5.544551,6.021975,11.56653,44.469,64.03553,10,2.00168,1.002696,3.007491,1659,589.7446,6676.827,103.6203,-1,35.88333333,10.73333333,46.61666666,23-09-2023 18:20,23-09-2023 18:56,246.7,228.3,233.4,323.6,23-09-2023 18:51,0.0762,0.0018,0.0184,0.0132,0.0527,0.0048,0.0525,0.023,0.0033,0.0762,0.0762,150.6267,1,8.4,1.005812,754.0823,755.7718,648.7477,23-09-2023 18:10,305,4.527886,54.4
481,23-09-2023,45157,SCR420HV,B,0,0.1305122,4,0,2,0,2,8,0,6.242836,6.014598,12.25743,42.835,63.09243,10,2.405009,1.520202,2.961953,1613,509.0773,8642.425,132.9759,-1,41.08333333,16.2,57.28333333,23-09-2023 19:12,23-09-2023 19:54,247.5,229.3,237,325.3,23-09-2023 19:44,0.0896,0.0018,0.0254,0.0151,0.0692,0.0052,0.0591,0.0206,0.0036,0.0896,0.0896,133.6776,1,9.9,0.5569439,809.862,713.489,637.5729,23-09-2023 18:56,345,4.390078,55.896
482,23-09-2023,45158,SCR420HV,B,0,0.1391051,4,0,2,0,2,8,0,4.562831,6.008422,10.57125,48.03,66.60125,10,2.602577,1.001181,4.181883,1630,580.4127,5850.021,87.31213,-1,39.15000001,8.933333337,48.08333334,23-09-2023 20:02,23-09-2023 20:42,251.1,233.4,238.6,329.3,23-09-2023 20:35,0.0874,0.0038,0.0252,0.0149,0.0499,0.0059,0.0432,0.0212,0.0032,0.0874,0.0874,220.4326,1,8.4,1.579306,860.881,816.5998,692.1481,23-09-2023 19:54,292,4.457199,59.707
483,23-09-2023,45159,C56E2,B,0,0.05625818,4,0,2,0,2,8,0,5.399655,6.016542,11.4162,46.888,66.3042,10,2.290663,1.001379,4.483389,1642,563.069,6396.025,96.31959,-1,37.55000001,16.73333333,54.28333333,23-09-2023 20:58,23-09-2023 21:36,250.6,234.7,242.7,328.1,23-09-2023 21:29,0.119,0.0012,0.0236,0.0142,0.0542,0.0059,0.0553,0.0206,0.0034,0.119,0.119,133.76555,1,8.1,2.192726,855.78,777.7482,670.0739,23-09-2023 20:42,349,4.488976,56.7
484,23-09-2023,45160,C56E2,B,0,0.07538904,4,0,2,0,2,8,0,6.645241,4.01025,10.65549,41.641,60.29649,10,1.2,1.709448,2.245731,1642,454.3808,7191.63,118.8768,-1,26.33333334,10.13333332,36.46666666,23-09-2023 21:46,23-09-2023 22:12,260,246.2,253.5,337.3,NULL,0,0,0.02135,0.014,0.0621,0.00525,0,0.01825,0.0033,0,0,119.1022,1,8.2,1.045731,686.3438,687.9146,619.2262,23-09-2023 21:36,309,4.651427,49
485,23-09-2023,45161,16MnCr5,C,0.04242282,0.06809326,4,0,2,0,2,8,0,4.41193,6.016413,10.42834,46.816,65.24434,10,2.210368,1.331455,3.589095,1642,634.9426,6692.427,101.1791,-1,36.08333333,20.13333334,56.21666667,23-09-2023 22:33,23-09-2023 23:09,250.9,234.9,242.2,330.4,23-09-2023 23:03,0.3755,0.0018,0.0379,0.014,0.0617,0.005,0.0509,0.0209,0.0034,0.3755,0.3755,185.6908,1,8.9,1.378727,810.5058,796.088,613.8506,23-09-2023 22:12,289,4.533722,56.7
486,23-09-2023,45162,16MnCr5,C,0.01977173,0.02269751,4,0,2,0,2,8,0,3.311886,5.768912,9.080798,45.494,62.574798,10,1.750212,1.503409,2.76089,1666,668.1372,4836.015,77.53156,-1,39.35,11.93333333,51.28333332,23-09-2023 23:21,24-09-2023 00:00,252.6,237.1,244.1,329.5,23-09-2023 23:54,0.3118,0.0006,0.0362,0.0164,0.0575,0.0062,0.0509,0.019,0.0033,0.3118,0.3118,173.8508,1,6.8,1.010677,803.3419,781.1539,569.5614,23-09-2023 23:09,309,4.450065,49
487,24-09-2023,45163,LF2,C,0.04607004,0.06209473,4,0,2,0,2,8,0,6.336292,6.022195,12.35849,43.149,63.50749,10,1.701956,1.50362,2.611372,1627,567.8885,8720.423,136.2407,-1,34.33333333,22.43333334,56.76666667,24-09-2023 00:22,24-09-2023 00:57,250.3,234.7,240.4,327.8,24-09-2023 00:53,0.3287,0.002,0.0376,0.0154,0.0643,0.0056,0.0431,0.0185,0.0035,0.3287,0.3287,125.1947,1,8.5,0.9094162,765.2538,735.2524,540.7522,24-09-2023 00:00,144,4.483139,52
488,24-09-2023,45164,C70S6,C,0.03649609,0.09176397,4,0,2,0,2,8,0,8.55243,6.295615,14.84805,41.867,64.71505,10,2.208648,1.330312,3.61464,1689,554.6111,12464.33,189.0969,-1,36.75,11.66666667,48.41666667,24-09-2023 01:08,24-09-2023 01:45,249.3,233.1,237,331,24-09-2023 01:39,0.26911,0.0029,0.0313,0.0152,0.06945,0.0055,0.0478,0.0188,0.0035,0.26911,0.26911,150.3091,1,9.2,1.405993,671.9185,658.7239,380.8409,24-09-2023 00:57,181,4.46109,57.608
489,24-09-2023,45165,C70S6,C,0.07088068,0.1329441,4,0,2,0,2,8,0,4.380558,6.078381,10.45894,44.629,63.08794,10,2.205521,1.476421,3.957169,1637,600.2849,8002.835,122.2032,-1,40.15000001,14.13333333,54.28333333,24-09-2023 01:59,24-09-2023 02:39,249.8,233.3,236.8,331.4,24-09-2023 02:33,0.1841,0.0021,0.0342,0.0149,0.0582,0.0042,0.0469,0.015,0.0031,0.1841,0.1841,189.711,1,10.4,1.751648,809.6297,797.0662,555.3307,24-09-2023 01:45,513,4.411803,58.552
490,24-09-2023,45166,SCR 420,C,0.018703965,0.003404541,4,0,2,0,2,8,0,5.779109,6.047195,11.8263,42.196,62.0223,10,2.208291,1.410597,3.64836,1674,564.1631,9079.214,143.8353,-1,34.8,23.86666666,58.66666667,24-09-2023 03:03,24-09-2023 03:38,249.5,229.7,234.7,329.9,24-09-2023 03:32,0.3287,0.0013,0.0294,0.0181,0.0778,0.0048,0.0578,0.0186,0.0033,0.3287,0.3287,174.3433,1,9.1,1.440069,816.6052,634.0125,543.2622,24-09-2023 02:39,280,4.496758,53.55
491,24-09-2023,45167,SCR 420,C,0.0208035,0.0308042,4,0,2,0,2,8,0,5.941046,6.080702,12.02175,44.055,64.07675,10,2.201556,1.185951,3.593917,1660,567.7404,7597.232,116.0295,-1,33.55,10.53333333,44.08333333,24-09-2023 03:49,24-09-2023 04:22,248.4,230.3,235,329.5,24-09-2023 04:18,0.2876,0.0006,0.0258,0.0174,0.0675,0.005,0.0434,0.0265,0.0036,0.2876,0.2876,167.7695,1,9.4,1.392361,728.0971,665.228,549.6849,24-09-2023 03:38,309,4.587549,49.35
492,24-09-2023,45168,94B17H,C,0.04371854,0.07571387,4,0,2,0,2,8,0,6.20669,6.131526,12.33822,42.757,63.09522,10,2.20582,1.502475,3.307049,1646,547.0186,9812.396,149.5901,-1,39.41666667,17.66666667,57.08333334,24-09-2023 04:40,24-09-2023 05:19,249.1,227.9,233.7,328.7,24-09-2023 05:08,0.4331,0.0018,0.0324,0.0194,0.0735,0.0032,0.0511,0.0246,0.0035,0.4331,0.4331,144.8033,1,10.5,1.101229,733.865,704.9076,650.7054,24-09-2023 04:22,193,4.467899,59.32
493,24-09-2023,45169,94B17H,C,0.01965176,0.1081387,4,0,2,0,2,8,0,8.82255,6.087464,14.91001,42.762,65.67201,10,2.200576,1.50606,3.203465,1624,542.8611,10373.98,157.0102,-1,34.00000001,14.39999999,48.4,24-09-2023 05:34,24-09-2023 06:08,250.9,233,237.2,329,24-09-2023 05:59,0.3401,0.0014,0.0327,0.017,0.06937,0.0045,0.0441,0.0221,0.0033,0.3401,0.3401,137.4287,1,8.4,1.00289,678.9645,666.9192,618.8448,24-09-2023 05:19,317,4.446174,55.128
494,24-09-2023,45170,SAE52100,A,0.04753372,0.08025293,4,0,2,0,2,8,0,8.215116,5.022516,13.23763,41.855,63.09263,10,1.535108,1.737683,2.106657,1618,395.9695,13057.11,204.0409,-1,32.53333333,14.9,56.1,24-09-2023 09:18,24-09-2023 09:51,241.5,217.8,220.3,310.5,24-09-2023 09:45,0.0535,0.002,0.027,0.015,0.0665,0.0052,0.0465,0.021,0.0031,0.0535,0.0535,95.16178,1,8.9,0.5715485,868.5909,647.3547,550.8167,24-09-2023 06:08,88,4.591764,56.7
495,24-09-2023,45171,SAE52100,A,0.004607025,0.1228921,3,0,2,0,2,7,0,6.928271,6.019595,12.94787,43.644,63.59187,10,2.290828,1.505792,3.290793,1631,387.6123,11887.14,181.5056,-1,32.26666667,13.8,46.06666666,24-09-2023 10:04,24-09-2023 10:37,244.9,224,225.4,316.6,24-09-2023 10:32,0.1978,0.0027,0.0306,0.021,0.0741,0.0058,0.0603,0.0188,0.0032,0.1978,0.1978,150.6231,1,8.9,0.9999657,714.8298,621.8082,467.7946,24-09-2023 09:51,188,4.565824,56.7
496,24-09-2023,45172,SAE52100,A,0.06898514,0.1874188,3,0,2,0,2,7,0,6.733037,5.099895,11.83293,45.923,64.75593,10,2.166006,2.743386,2.793053,1642,644.3704,9890.394,151.1,-1,41.83333334,15.93333334,57.76666668,24-09-2023 10:53,24-09-2023 11:34,245.9,224.6,227.4,317.8,24-09-2023 11:28,0.2256,0.0029,0.018,0.019,0.0763,0.0054,0.058,0.0188,0.0036,0.2086,0.2256,142.992,1,7.7,0.6270466,985.1067,812.0185,443.2045,24-09-2023 10:37,177,4.458496,56.7
497,24-09-2023,45173,SAE52100,A,0.03018546,0.118677,3,0,2,0,2,7,0,4.349538,3.531236,7.880774,44.2,59.080774,10,2.004395,1.781491,3.044279,1652,557.6927,5272.818,86.7514,-1,32.26666667,14.39999999,46.66666666,24-09-2023 11:49,24-09-2023 12:21,254.7,232.1,233.7,325.3,24-09-2023 12:16,0.3126,0.001,0.0249,0.0204,0.0725,0.0051,0.054,0.0194,0.0033,0.3126,0.3126,183.603,1,8.7,1.039885,767.0543,699.6471,576.6924,24-09-2023 11:34,260,4.533722,53.2
498,24-09-2023,45174,C45R,A,0.02661023,0.1700714,3,0,2,0,2,7,0,6.72846,6.018724,12.74718,45.771,65.51818,10,2.176074,1.820861,3.205251,1632,572.6013,9890.394,148.6871,-1,34.96666667,15.2,50.16666667,24-09-2023 12:36,24-09-2023 13:11,255.6,235.4,238.3,329.1,24-09-2023 13:08,0.22,0.0024,0.0167,0.0155,0.0789,0.0026,0.0499,0.0161,0.0033,0.2264,0.22,154.4909,1,8,1.029177,770.1818,662.0334,503.0674,24-09-2023 12:21,237,4.586576,56.175
499,24-09-2023,45175,S35C,A,-0.0526926,0.08203638,3,0,2,0,2,7,0,18.85446,3.682387,22.53685,44.298,73.83485,10,2.079318,1.665403,3.406441,1636,442.3929,12011.94,179.7257,-1,34.15,12.6,46.75,24-09-2023 13:24,24-09-2023 13:58,261,238.8,240.7,335.5,24-09-2023 13:50,0.05,0.0024,0.0052,0.013,0.0844,0.0047,0.015,0.014,0.0032,0.05,0.05,151.1499,1,7.3,1.327124,749.4994,654.6579,483.3864,24-09-2023 13:11,241,4.57847,51.532
500,24-09-2023,45176,GRADE3,B,0.02473868,0.1275942,3,0,2,0,2,7,0,2.424534,6.016209,8.440742,45.512,60.952742,10,2.203194,1.827284,2.697823,1647,519.2035,5740.821,93.22731,-1,36.8,14.8,51.6,24-09-2023 14:13,24-09-2023 14:50,258.5,236.2,238.7,334,24-09-2023 14:42,0.0701,0.0017,0.0137,0.0153,0.0852,0.0051,0.0306,0.0139,0.0033,0.0701,0.0701,167.9135,1,7.626,0.4946289,768.0171,748.1646,645.73,24-09-2023 13:58,341,4.541504,56.7
501,24-09-2023,45177,GRADE3,B,0,0.1382944,3,0,2,0,2,7,0,3.376865,6.002173,9.379038,45.962,62.341038,10,2.203507,1.548596,3.245343,1628,589.1606,5850.021,90.08204,-1,34.03333334,15.79999999,49.83333333,24-09-2023 15:05,24-09-2023 15:39,258.7,235.5,239.3,336.9,24-09-2023 15:38,0.0842,0.0036,0.0163,0.0131,0.0855,0.0051,0.0325,0.0148,0.0035,0.0842,0.0842,170.9962,1,9.6,1.041836,818.4025,752.1576,584.6676,24-09-2023 14:50,208,4.614462,59.15
502,24-09-2023,45178,16MnCrH,B,0,0.197795,3,0,2,0,2,7,0,13.43602,6.001762,19.43778,44.871,71.30878,10,2.446096,1.000117,3.48988,1635,625.4188,11091.56,155.1077,-1,40.1,11.66666667,51.76666667,24-09-2023 15:51,24-09-2023 16:31,255.8,232.3,237.3,328.5,24-09-2023 16:24,0.0842,0.0035,0.0119,0.011,0.0793,0.006,0.0259,0.0167,0.0033,0.0842,0.0842,131.0124,1,7.2,1.043783,852.5319,731.4193,442.9247,24-09-2023 15:39,397,4.523671,55.896
503,24-09-2023,45179,16MnCrH,B,0,0.2495135,3,0,2,0,2,7,0,15.95712,7.014566,22.97169,44.059,74.03069,10,2.50929,1.774535,3.530677,1636,586.9628,12776.32,190.6041,-1,41.73333333,19.26666667,61,24-09-2023 16:50,24-09-2023 17:32,258,232.4,236.4,329.8,24-09-2023 17:24,0.073,0.0035,0.0044,0.016,0.0621,0.0034,0.0157,0.0127,0.0033,0.073,0.073,153.6969,1,7.3,1.021387,877.0533,635.9877,296.4711,24-09-2023 16:31,233,4.445201,55.748
504,24-09-2023,45180,35Mn6MO3,B,0,0.0257782,3,0,2,0,2,7,0,4.877514,6.010948,10.88846,46.632,64.52046,10,2.014122,2.002317,2.841748,1656,566.9602,7222.83,105.4113,-1,38.26666666,10.26666667,48.53333333,24-09-2023 17:42,24-09-2023 18:21,256.4,236.9,239.5,329.1,24-09-2023 18:16,0.1208,0.002,0.0194,0.0147,0.06,0.0053,0.0684,0.0144,0.0032,0.1208,0.1208,129.8286,1,11,0.8276253,846.4401,692.7924,624.7531,24-09-2023 17:32,236,4.380999,52.458
505,24-09-2023,45181,SA350LF2,B,0.06780936,0.1574255,3,0,2,0,2,7,0,12.73209,6.01775,18.74984,43.73,69.47984,10,1.909873,2.410358,4.002307,1659,408.574,11122.76,160.0862,-1,47.46666667,14.06666667,61.53333333,24-09-2023 18:35,24-09-2023 19:22,256.6,235.4,239.7,328.5,24-09-2023 19:21,0.05,0.0023,0.013,0.0203,0.0624,0.0068,0.0517,0.0166,0.0032,0.0523,0.05,155.4304,1,7,2.092434,998.3364,736.2835,664.6185,24-09-2023 18:21,281,4.682231,54.4
506,24-09-2023,45182,16MnCr5,B,0,0.1183528,3,0,2,0,2,7,0,3.132041,6.001533,9.133574,44.547,60.680574,10,1.700691,2.001628,3.249811,1630,589.3623,5600.42,91.68905,-1,37.2,9.800000007,47.00000001,24-09-2023 19:32,24-09-2023 20:09,255.8,236.3,241.5,327.2,24-09-2023 20:02,0.1161,0.0016,0.0142,0.0121,0.062,0.0056,0.0639,0.0183,0.0033,0.1161,0.1161,196.5583,1,7.4,1.54912,758.3149,705.3166,698.3026,24-09-2023 19:22,325,4.60214,55.896
507,24-09-2023,45183,16MnCr5,B,0,0.1045719,3,0,2,0,2,7,0,7.376618,6.004394,13.38101,43.575,63.95601,10,2.704225,1.002026,4.285478,1652,565.4203,7316.431,110.5936,-1,32.61666666,15.26666666,47.88333333,24-09-2023 20:25,24-09-2023 20:57,259.1,242.5,247.8,329.4,24-09-2023 20:53,0.0701,0.0025,0.0165,0.0102,0.0778,0.0056,0.0442,0.0177,0.0032,0.0701,0.0701,189.7823,1,9.2,1.581253,806.369,729.6368,700.2399,24-09-2023 20:09,213,4.690661,52.859
508,24-09-2023,45184,DY7,B,0,0.1387808,3,0,2,0,2,7,0,7.547072,6.006217,13.55329,45.785,66.33829,10,2.451321,1.001148,4.053019,1648,564.8085,7940.435,117.5694,-1,33.86666666,13.93333334,47.8,24-09-2023 21:11,24-09-2023 21:45,260.5,242.5,248.8,331.4,24-09-2023 21:41,0.1361,0.0016,0.0164,0.012,0.0731,0.0054,0.0343,0.0164,0.0032,0.1361,0.1361,186.3175,1,8.2,1.601698,819.5823,754.0071,460.8917,24-09-2023 20:57,249,4.636835,57.19
509,24-09-2023,45185,DY7,C,0,0.08073926,3,0,2,0,2,7,0,6.500285,6.001608,12.50189,46.008,65.50989,10,2.200813,1.518963,3.258228,1629,681.3369,8190.036,122.404,-1,38.03333333,9.866666668,47.9,24-09-2023 21:55,24-09-2023 22:33,266.8,247,253.9,335.8,24-09-2023 22:28,0.3538,0.0008,0.0262,0.0232,0.0838,0.005,0.0541,0.0168,0.0033,0.3538,0.3538,155.882,1,8.4,1.057415,785.0154,749.1741,532.937,24-09-2023 21:45,197,4.337549,57.19
510,24-09-2023,45186,DY7,C,0,0.1647212,3,0,2,0,2,7,0,11.08224,6.008729,17.09097,42.59,66.68097,10,2.705732,1.807789,2.806022,1648,565.9254,12043.14,177.1546,-1,37.00000001,16.8,53.8,24-09-2023 22:50,24-09-2023 23:27,262,239.5,245.1,335.2,24-09-2023 23:23,0.1155,0.0023,0.0161,0.012,0.0806,0.0053,0.0285,0.0163,0.0036,0.1155,0.1155,110.5126,1,8.3,0.1002903,840.2249,660.3643,479.4134,24-09-2023 22:33,168,4.60441,53.62
511,24-09-2023,45187,16MNCR5LSI,C,0.01888391,0.08998059,3,0,2,0,2,7,0,8.062634,6.010669,14.0733,45.38,66.4533,10,2.202724,1.004234,3.070271,1701,510.5165,10202.39,153.5271,-1,38.93333333,16.21666666,55.14999999,24-09-2023 23:43,25-09-2023 00:22,264.5,240.5,243.8,335.1,25-09-2023 00:19,0.0969,0.0007,0.0198,0.0142,0.078,0.0046,0.0432,0.0148,0.0033,0.0969,0.0969,152.9529,1,6,0.8675461,699.4989,652.3509,516.9863,24-09-2023 23:27,189,4.415045,56.175
512,25-09-2023,45188,16MNCR5LSI,C,0.006358612,0.05107007,3,0,2,0,2,7,0,11.06732,6.007616,17.07494,43.653,67.72794,10,2.341453,1.002513,3.362842,1627,595.6648,11169.56,168.6533,-1,34.81666668,10,44.81666668,25-09-2023 00:32,25-09-2023 01:07,263.7,241.6,245.1,335.3,25-09-2023 01:04,0.0662,0.0026,0.015,0.0142,0.0792,0.0057,0.0291,0.0153,0.0033,0.0662,0.0662,148.9635,1,5.5,1.021389,665.0206,596.0721,465.998,25-09-2023 00:22,205,4.512321,56.924
513,25-09-2023,45189,16MNCR5LSI,C,0.03212906,0.04118018,3,0,2,0,2,7,0,9.478756,6.050156,15.52891,36.887,59.41591,10,1.818021,1.001797,2.905618,1644,561.43585,10810.77,182.8741,-1,34.46666667,23.46666666,57.93333333,25-09-2023 01:30,25-09-2023 02:05,261.7,236.5,241.5,330.1,25-09-2023 02:03,0.0503,0.0019,0.0222,0.0172,0.0685,0.0054,0.0321,0.0155,0.0033,0.0503,0.0503,136.8708,1,5.7,1.087597,748.2753,676.2307,517.8684,25-09-2023 01:07,277,4.498703,51.532
514,25-09-2023,45190,DY7,C,0.02425874,0.07133594,3,0,2,0,2,7,0,12.72537,6.010304,18.73568,39.114,64.84968,10,1.70235,1.233406,2.124927,1632,453.7822,12495.53,192.0921,-1,39.23333333,11.13333334,50.36666666,25-09-2023 02:16,25-09-2023 02:55,261.4,237.3,241.8,329.9,25-09-2023 02:54,0.0503,0.0018,0.0206,0.0201,0.0658,0.0061,0.0601,0.0154,0.0031,0.0503,0.0503,83.54119,1,6.7,0.4225769,666.1719,582.1097,439.6833,25-09-2023 02:05,193,4.51751,57.96
515,25-09-2023,45191,DY7,C,0.01790013,0.04085596,3,0,2,0,2,7,0,10.67458,6.027282,16.70186,44.213,67.91486,10,1.700049,2.005142,2.225834,1632,522.8231,10155.59,150.1976,-1,38.68333333,12.40000001,51.08333334,25-09-2023 03:07,25-09-2023 03:46,260.7,236.9,242.5,331.4,25-09-2023 03:44,0.0615,0.0019,0.0301,0.014,0.0812,0.0057,0.0585,0.0181,0.0035,0.2579,0.0615,95.11356,1,6.7,0.5257854,793.0933,774.4962,411.7755,25-09-2023 02:55,594,4.667964,57.96
516,25-09-2023,45192,DY7,C,0.02277109,0.05415051,3,0,2,0,2,7,0,8.208242,6.012271,14.22051,44.784,66.00451,10,2.101008,1.004745,3.049372,1689,562.3663,9048.015,135.4402,-1,34.66666666,9.266666664,43.93333332,25-09-2023 03:55,25-09-2023 04:30,262.8,240.3,245.4,333.2,25-09-2023 04:26,0.1974,0.0014,0.0289,0.014,0.0647,0.0057,0.0615,0.0175,0.0033,0.1974,0.1974,138.4787,1,7.8,0.9483643,673.7037,661.9622,554.2434,25-09-2023 03:46,357,4.427691,51.56
517,25-09-2023,45193,GRADE2,C,0,0.09484448,3,0,2,0,2,7,0,10.79976,6.014092,16.81385,41.871,65.68485,10,1.266113,1.477444,3.608783,1641,458.4843,10701.57,163.9212,-1,44.23333334,11.46666666,55.70000001,25-09-2023 04:41,25-09-2023 05:26,261.2,235.8,240.9,332.7,25-09-2023 05:23,0.0508,0.0005,0.0196,0.0204,0.048,0.0053,0.0434,0.0158,0.0031,0.0759,0.0508,157.4935,1,6.1,2.34267,973.986,756.449,386.7746,25-09-2023 04:30,646,4.641375,52
518,25-09-2023,45194,C70S6,C,0.0519248,0.0932229,3,0,2,0,2,7,0,10.14291,6.01421,16.15712,41.049,64.20612,10,1.829397,1.922936,2.340578,1641,518.6702,9001.216,140.4112,-1,31.25,9.53333333,40.78333333,25-09-2023 05:35,25-09-2023 06:06,260.2,235.2,240.2,331.4,25-09-2023 06:04,0.0707,0.0018,0.0184,0.013,0.0651,0.004,0.0356,0.0169,0.0033,0.0707,0.0707,106.1144,1,5.9,0.5111809,657.4323,565.6206,437.5172,25-09-2023 05:26,200,4.383268,52.902
519,25-09-2023,45195,20MNCR5,A,0,0.08479272,3,0,2,0,2,7,0,12.04618,5.96458,18.01076,41.539,66.54976,10,1.375081,1.66871,1.892104,1633,527.3427,10841.97,164.1485,-1,36.01666667,18.79999999,54.81666667,25-09-2023 06:25,25-09-2023 07:01,265.8,239.8,246.9,332.8,25-09-2023 06:56,0.0691,0.0025,0.0249,0.0134,0.0555,0.0038,0.041,0.0177,0.0034,0.0691,0.0691,77.19481,1,6.5,0.5170231,896.4813,739.9937,442.462,25-09-2023 06:06,237,4.526913,57.225
520,25-09-2023,45196,20MNCR5,A,0,0.0734436,3,0,2,0,2,7,0,4.946773,6.027279,10.97405,46.429,64.40305,10,1.601958,2.798979,2.970949,1633,661.1725,4430.413,70.4324,-1,37.34999999,13.13333333,50.48333333,25-09-2023 07:14,25-09-2023 07:52,266.6,241.9,247.6,332.1,25-09-2023 07:46,0.0869,0.0011,0.0207,0.0184,0.0548,0.0051,0.0689,0.0258,0.0034,0.0869,0.0869,180.3411,1,5.5,1.368992,839.3199,706.8483,525.0812,25-09-2023 07:01,196,4.537289,54.18
521,25-09-2023,45197,SCM420HV,A,0,0.000324219,3,0,2,0,2,7,0,5.415668,6.00237,11.41804,44.78,63.19804,10,1.787485,1.816556,2.811794,1649,601.9022,6006.022,93.55461,-1,39.16666667,14.9,76.16666667,25-09-2023 08:29,25-09-2023 09:08,268.5,243.4,247.8,341.8,25-09-2023 09:00,0.1436,0.001,0.0181,0.0132,0.0551,0.0054,0.0567,0.018,0.0033,0.1436,0.1436,144.8032,1,8,1.024309,853.0049,768.8903,799.3523,25-09-2023 07:52,441,4.527562,55.896
522,25-09-2023,45198,SCM420HV,A,0.02123541,0.007944214,3,0,2,0,2,7,0,5.979733,6.002503,11.98224,44.054,63.03624,10,2.409523,1.553533,3.46207,1650,603.5625,8190.036,120.5548,-1,41.88333333,10.13333333,52.01666666,25-09-2023 09:18,25-09-2023 10:00,273.1,245.8,250.1,347.4,25-09-2023 09:51,0.1436,0.0016,0.0357,0.0132,0.0699,0.0058,0.0822,0.0176,0.0033,0.1436,0.1436,151.2995,1,10.9,1.052547,858.1895,734.7184,521.9323,25-09-2023 09:08,433,4.570039,59.15
523,25-09-2023,45199,38MnVS5,A,0,0.07701025,3,0,2,0,2,7,0,6.754606,6.024578,12.77918,43.715,63.49418,10,1.501472,2.00248,2.023365,1644,512.4084,9671.999,146.3366,-1,34.33333333,9.666666674,44.00000001,25-09-2023 10:10,25-09-2023 10:44,276.7,250.5,256.5,350.6,25-09-2023 10:36,0.2066,0.0016,0.0281,0.0162,0.0729,0.0052,0.0719,0.0172,0.0033,0.2066,0.2066,90.41281,1,9.6,0.5218925,729.498,630.8127,372.7347,25-09-2023 10:00,413,4.628729,55.65
524,25-09-2023,45200,38MnVS5,A,0,0.05642017,3,0,2,0,2,7,0,1.455834,6.007169,7.463003,46.294,60.757003,10,1.502839,1.548905,2.55733,1656,599.8861,4227.611,68.5666,-1,37.28333333,16.61666666,53.9,25-09-2023 11:01,25-09-2023 11:38,279.3,252.6,258.1,358,25-09-2023 11:31,0.2035,0.0008,0.0222,0.0152,0.0727,0.0071,0.0576,0.0192,0.0033,0.2035,0.2035,166.4603,1,7.9,1.054491,851.5908,835.7612,716.7797,25-09-2023 10:44,482,4.534047,59.36
525,25-09-2023,45201,16MnCr5,A,0.08530154,0.1157588,3,0,2,0,2,7,0,6.054282,6.015983,12.07026,44.869,63.93926,10,1.737566,1.481807,3.147454,1648,581.5045,6349.225,97.62141,-1,39.01666666,10.06666667,49.08333333,25-09-2023 11:48,25-09-2023 12:27,277.4,248.3,255.1,357.9,25-09-2023 12:19,0.0784,0.0028,0.0132,0.0112,0.081,0.0081,0.0356,0.0245,0.0033,0.0784,0.0784,156.0443,1,8.1,1.409887,806.4731,748.0609,642.1285,25-09-2023 11:38,469,4.440986,57.608
526,25-09-2023,45202,16MnCr5,A,0.01444487,0.183528,3,0,2,0,2,7,0,9.528358,6.002954,15.53131,41.944,64.47531,10,2.10287,2.001168,2.713366,1634,551.069,10405.18,158.4337,-1,39.35,8.133333338,47.48333334,25-09-2023 12:35,25-09-2023 13:14,276.1,247.2,254.8,355.5,25-09-2023 13:10,0.0723,0.0009,0.0141,0.008,0.0836,0.0069,0.0231,0.0219,0.0034,0.0723,0.0723,114.337,1,8.2,0.6104965,668.9518,655.5233,601.7598,25-09-2023 12:27,497,4.542801,58.208
527,25-09-2023,45203,16Mn5Cr4,A,0,0.08949438,3,0,2,0,2,7,0,7.872715,6.003912,13.87663,42.346,63.22263,10,1.500319,1.758202,2.469128,1661,554.8505,9001.216,139.0737,-1,40.96666667,9.066666659,50.03333333,25-09-2023 13:23,25-09-2023 14:04,281.8,252.6,257.4,364.7,25-09-2023 13:52,0.174,0.0014,0.0215,0.0083,0.0767,0.0049,0.0304,0.0167,0.0034,0.174,0.174,110.3441,1,8.5,0.9688091,789.7005,787.1921,452.8337,25-09-2023 13:14,650,4.50227,49.67
528,25-09-2023,45204,42CrMo4,B,0,0.07992859,3,0,2,0,2,7,0,12.72309,6.007501,18.73059,44.786,70.51659,10,1.559623,1.553691,3.032799,1665,451.2823,9562.802,150.556,-1,32.75000001,15.33333333,48.08333334,25-09-2023 14:20,25-09-2023 14:52,279.8,254,261,365.8,25-09-2023 14:43,0.4402,0.0015,0.0119,0.0161,0.0992,0.0054,0.0196,0.0124,0.003,0.4402,0.4402,161.9169,1,7.3,1.473175,757.1902,763.2881,384.4508,25-09-2023 14:04,506,4.520752,56.91
529,25-09-2023,45205,42CrMo4,B,0,0.2016862,3,0,2,0,2,7,0,7.710393,6.134403,13.8448,44.865,65.7098,10,1.700139,1.288906,1.880269,1695,545.2903,10295.98,157.6484,-1,40.36666666,21.46666667,61.83333333,25-09-2023 15:14,25-09-2023 15:54,278.5,250.9,258.4,365.5,25-09-2023 15:43,0.4206,0.0019,0.0283,0.025,0.0923,0.0065,0.0931,0.0175,0.0033,0.4206,0.4206,91.96809,1,6.6,0.18013,815.8499,734.7203,425.3045,25-09-2023 14:52,430,4.535992,56.91
530,25-09-2023,45206,EN 8D,B,0,0.1042483,3,0,2,0,2,7,0,10.60692,5.825706,16.43263,42.493,65.92563,10,2.211184,1.505704,3.011548,1701,607.7823,10997.97,163.1125,-1,40.01666666,10.4,50.41666667,25-09-2023 16:05,25-09-2023 16:45,279,252,260.9,363.6,25-09-2023 16:37,0.3083,0.0014,0.0265,0.0149,0.0698,0.0059,0.0606,0.0189,0.0031,0.3083,0.3083,120.7874,1,8.5,0.8003635,764.1221,675.1609,269.6118,25-09-2023 15:54,453,4.417315,57.608
531,25-09-2023,45207,EN 8D,B,0,0.09760034,3,0,2,0,2,7,0,7.882049,7.179017,15.06107,44.792,66.85307,10,2.135853,1.50441,2.894351,1635,564.8543,11887.14,170.9075,-1,41.01666667,14.2,55.21666667,25-09-2023 16:59,25-09-2023 17:40,277.4,251.4,259.7,359.9,25-09-2023 17:34,0.065,0.0022,0.0149,0.008,0.0708,0.0061,0.0301,0.0147,0.0033,0.065,0.065,116.8912,1,9.7,0.7584972,702.2903,729.3574,377.0117,25-09-2023 16:45,356,4.480869,52.859
532,25-09-2023,45208,S40C,B,0,0.06404028,3,0,2,0,2,7,0,8.382338,6.006353,14.38869,43.732,65.12069,10,2.205043,1.501009,2.875907,1635,631.0412,11216.36,167.3567,-1,37.21666667,9.733333335,46.95000001,25-09-2023 17:50,25-09-2023 18:27,277.1,253,261.4,360.1,25-09-2023 18:21,0.2368,0.0013,0.0291,0.0122,0.0631,0.006,0.0489,0.0161,0.0036,0.2368,0.2368,123.4894,1,8.9,0.6708641,652.4211,631.4937,394.6282,25-09-2023 17:40,429,4.609598,52.794
533,25-09-2023,45209,38MNVS6,B,0,0.08544092,3,0,2,0,2,7,0,8.722115,6.56284,15.28495,43.487,65.77195,10,1.710672,1.781475,2.739848,1659,548.7324,10311.58,151.927,-1,39.01666666,10,49.01666666,25-09-2023 18:37,25-09-2023 19:16,277.9,251.2,258.7,360.1,25-09-2023 19:08,0.2449,0.0016,0.0288,0.0165,0.0736,0.0051,0.0859,0.0174,0.0035,0.2449,0.2449,112.3581,1,9.1,1.029177,716.8365,721.6255,489.0322,25-09-2023 18:27,417,4.52594,50.596
534,25-09-2023,45210,38MNVS6,B,0,0.0823606,3,0,2,0,2,7,0,5.629745,6.020052,11.6498,45.084,63.7338,10,2.210492,1.001039,3.828745,1606,599.3463,8361.632,126.8186,-1,37.95,8.800000004,46.75,25-09-2023 19:25,25-09-2023 20:03,277.1,253.4,261,362.2,25-09-2023 19:54,0.4044,0.0031,0.0378,0.019,0.0683,0.0049,0.059,0.0168,0.0033,0.4044,0.4044,183.6347,1,9.2,1.618254,733.0688,723.2458,580.2888,25-09-2023 19:16,605,4.460117,58.8
535,25-09-2023,45211,38MNVS6,B,0,0.07619995,3,0,2,0,2,7,0,6.880396,6.939873,13.82027,44.461,65.28127,10,1.703781,1.503234,3.28114,1637,553.4129,8970.017,133.7186,-1,41.15,9.466666669,50.61666667,25-09-2023 20:12,25-09-2023 20:53,279.7,252.4,260.8,362.7,25-09-2023 20:47,0.4044,0.0044,0.02135,0.0102,0.0654,0.0064,0.0489,0.0199,0.0036,0.4044,0.4044,145.0531,1,8.8,1.577358,732.2286,705.754,608.7631,25-09-2023 20:03,316,4.57393,60.55
536,25-09-2023,45212,EN9,B,0,0.141861,3,0,2,0,2,7,0,9.251304,4.903601,14.1549,44.783,65.9379,10,2.116946,1.123195,3.203572,1657,526.592,9796.796,148.3511,-1,41.96666667,11.6,53.56666667,25-09-2023 21:05,25-09-2023 21:47,275.4,246.7,255,356.6,25-09-2023 21:36,0.2214,0.0008,0.0263,0.018,0.065,0.0057,0.0584,0.0179,0.0033,0.2214,0.2214,150.7215,1,7.1,1.086626,721.486,733.6604,531.2259,25-09-2023 20:53,513,4.512646,54.356
537,25-09-2023,45213,SA266,C,0,0.05723083,3,0,2,0,2,7,0,8.490327,6.022082,14.51241,42.031,63.54341,10,2.225653,1.504873,2.745596,1661,526.1694,10139.99,156.8603,-1,42.91666666,9.53333333,52.44999999,25-09-2023 21:56,25-09-2023 22:39,277,248.5,254.2,354,25-09-2023 22:29,0.0991,0.0021,0.0244,0.0152,0.0586,0.0074,0.0573,0.0218,0.0034,0.0991,0.0991,121.4199,1,8.1,0.5199432,724.4104,690.2236,477.0639,25-09-2023 21:47,501,4.494488,52
538,25-09-2023,45214,5150(N),C,0,0.0878728,3,0,2,0,2,7,0,18.02016,5.5084785,20.03056,47.61,74.64056,10,1.215717,2.694867,1.215717,1617,419.1592,9282.009,137.2255,-1,36.41666666,14.60000001,51.01666667,25-09-2023 22:54,25-09-2023 23:30,274.3,245.9,253.9,358,25-09-2023 23:19,0.0769,0.0013,0.0102,0.0134,0.0662,0.0046,0.0237,0.0143,0.0031,0.0769,0.0769,60.69311,1,7.3,0,792.0684,788.077,485.9292,25-09-2023 22:39,437,4.431258,54.6
539,26-09-2023,45215,45C8,C,0,0.1634243,3,0,2,0,2,7,0,10.94065,6.00993,16.95058,42.166,66.11658,10,1.498128,1.580185,1.740573,1647,561.43585,13852.69,207.9467,-1,44.2,29.4,73.6,26-09-2023 00:00,26-09-2023 00:44,275.9,246.4,253.1,360.3,26-09-2023 00:26,0.1226,0.003,0.0236,0.0144,0.0692,0.0052,0.038,0.0152,0.0035,0.1226,0.1226,71.18737,1,7.5,0.242445,937.7305,813.774,420.6749,25-09-2023 23:30,397,4.724384,53.182
540,26-09-2023,45216,45C8,C,-0.01650842,0.07344348,3,0,2,0,2,7,0,5.995003,3.935555,9.930558,44.611,61.541558,10,1.438848,1.472619,2.470947,1641,543.674,8424.03,133.415,-1,36.41666666,15.21666667,51.63333333,26-09-2023 00:59,26-09-2023 01:36,276.3,248.8,255.9,356.8,26-09-2023 01:29,0.141,0.0016,0.0234,0.0095,0.0667,0.0059,0.0387,0.0153,0.0036,0.141,0.141,133.3444,1,8.6,1.032099,719.8622,647.928,555.4979,26-09-2023 00:44,273,4.399157,52.464
541,26-09-2023,45217,45C8,C,0.01617249,0.1160829,3,0,2,0,2,7,0,6.985718,6.015654,13.00137,44.134,64.13537,10,1.463067,1.705969,1.964511,1686,383.0005,10436.38,160.4724,-1,36.16666667,9.06666667,45.23333334,26-09-2023 01:45,26-09-2023 02:21,278.6,252.5,260,361.1,26-09-2023 02:14,0.14,0.0031,0.031,0.0153,0.076,0.005,0.0486,0.015,0.0033,0.14,0.14,93.98957,1,7.9,0.5014439,818.3964,678.7552,398.0447,26-09-2023 01:36,426,4.462711,55.971
542,26-09-2023,45218,45C8,C,0,0.09192603,3,0,2,0,2,7,0,6.343944,5.740595,12.08454,45.99,65.07454,10,1.400165,0.6890429,2.528657,1669,477.8095,8829.62,133.8338,-1,36.41666666,9.06666667,45.48333333,26-09-2023 02:30,26-09-2023 03:06,280.4,253.7,262.6,363.7,26-09-2023 03:02,0.0888,0.0013,0.0294,0.0179,0.0765,0.0065,0.0611,0.0152,0.0033,0.0888,0.0888,126.5307,1,7.9,1.128492,641.6837,603.0066,515.4163,26-09-2023 02:21,550,4.531453,55.754
543,26-09-2023,45219,GRADE3,C,0.03911157,0.05171863,3,0,2,0,2,7,0,9.401834,6.137128,15.53896,46.163,68.70196,10,1.402405,0.9018875,2.90966,1632,547.8239,11138.36,157.0953,-1,42.55,11.6,54.15,26-09-2023 03:18,26-09-2023 04:00,284.8,257.2,264.5,363.1,26-09-2023 03:55,0.0805,0.0026,0.0318,0.0202,0.0768,0.0052,0.0608,0.0163,0.0033,0.38,0.0805,120.0406,1,8.7,1.507256,824.3358,764.0234,451.7704,26-09-2023 03:06,349,4.541829,52.15
544,26-09-2023,45220,GRADE3,C,0.04187094,0.1065177,3,0,2,0,2,7,0,10.67813,6.019096,16.69722,43.081,66.77822,10,1.603082,1.507528,2.30997,1628,437.9514,10295.98,155.8151,-1,36.60000001,8.399999994,45,26-09-2023 04:09,26-09-2023 04:45,285.1,254.6,261.7,363.1,26-09-2023 04:39,0.0628,0.0012,0.0152,0.0114,0.0787,0.0052,0.0497,0.0156,0.0032,0.0628,0.0628,100.4456,1,6.3,0.7068882,772.5485,643.9564,386.0435,26-09-2023 04:00,457,4.489624,56.7
545,26-09-2023,45221,GRADE3,C,0.003575195,0.0389104,3,0,2,0,2,7,0,8.548097,5.443209,13.99131,45.596,66.58731,10,1.2,1.613428,1.938049,1640,460.7294,8533.228,129.1205,-1,30.53333334,12.13333333,42.66666667,26-09-2023 04:58,26-09-2023 05:28,284.1,253.8,262.3,361.5,26-09-2023 05:24,0.0558,0.001,0.0214,0.0129,0.0733,0.0053,0.0779,0.0164,0.0033,0.0558,0.0558,94.57906,1,6.5,0.7380486,738.4143,617.5526,594.7992,26-09-2023 04:45,417,4.493191,58.8
546,26-09-2023,45222,16MNCR5LSI,C,-0.001271729,0.1298636,3,0,2,0,2,7,0,9.119424,6.010233,15.12966,43.892,66.02166,10,1.691635,1.435459,2.842524,1658,506.5148,8767.222,132.7931,-1,31.35,7.866666662,39.21666667,26-09-2023 05:36,26-09-2023 06:07,286.7,257.2,265.4,365.3,26-09-2023 06:02,0.0821,0.001,0.0217,0.0181,0.0635,0.0042,0.0578,0.0171,0.0036,0.0821,0.0821,128.4486,1,7,1.150888,717.9244,641.2211,620.5565,26-09-2023 05:28,361,4.496109,55.896
