Repository: Yugal13042001/Optimizing-steel-Manufacturing-Charge-composition-and-energy-use

# Optimizing-steel-Manufacturing-Charge-composition-and-energy-use

Overview:-
This project aims to enhance steel manufacturing by optimizing charge composition and reducing energy use, leading to improved efficiency and sustainability.

Objectives:-
Optimize charge composition for cost-efficiency.
Reduce energy consumption in the steelmaking process.
Lower the carbon footprint of production.

Methodology:-
Data Collection: Historical data on charge and energy use.
Analysis: Data cleaning, EDA, and optimization modeling.
Implementation: Applying optimized charge compositions in simulations.

Technologies:-
Python: Data analysis and modeling.
Pandas, NumPy: Data manipulation.

File: steel data_set.csv (part 7 of 23)
SRNO,datetime,HEATNO,GRADE,SECTION_IC,INJ1_QTY,INJ2_QTY,BSM,SKULL,BP,HBI,OTHERS,SCRAP_QTY,PIGIRON,DRI1_QTY,DRI2_QTY,TOT_DRI_QTY,HOT_METAL,Total_Charge,Hot_Heel,DOLO,DOLO1_EMPTY,TOT_LIME_QTY,TAP_TEMP,O2ACT,ENERGY,KWH_PER_TON,KWH_PER_MIN,MELT_TIME,TA_TIME,TT_TIME,pow_on_time,TAPPING_TIME,E1_CUR,E2_CUR,E3_CUR,SPOUT,LAB_REP_TIME,C,SI,MN,P,S,CU,CR,NI,N,OPEN_C,TAP_C,IT_KG,BUCKET_NO,STATIC_WT,LIME,O2SIDE1,O2SIDE2,O2SIDE3,PREV_TAP_TIME,TAP_DURATION,LM_WT,Production
547,26-09-2023,45223,16MNCR5LSI,A,0,0.2499999,3,0,2,0,2,7,0,9.015932,6.037114,15.05305,43.808,65.86105,10,1.609066,2.504718,1.692803,1610,483.55,9937.192,150.8812,-1,34.21666666,16.6,50.81666666,26-09-2023 06:24,26-09-2023 06:58,294.8,263.3,269.1,365.6,26-09-2023 06:54,0.0446,0.0007,0.0158,0.0131,0.0451,0.0058,0.0407,0.0168,0.0032,0.0446,0.0446,76.76048,1,7,0.08373642,740.4221,731.2772,658.7238,26-09-2023 06:07,405,4.524643,51.532
548,26-09-2023,45224,EN18D,A,0.001439697,0.227464,3,0,2,0,2,7,0,2.420562,5.5084785,14.735965,41.62,66.03005,10,1.600107,0.8859419,2.167763,1617,396.2037,10514.38,200.469,-1,40.25000001,14.9,56.1,26-09-2023 08:27,26-09-2023 09:42,291,260.7,255.1,359.8,26-09-2023 08:59,0.0616,0.001,0.0263,0.0106,0.0543,0.0059,0.036,0.0177,0.0032,0.0616,0.0616,200.183,1,6.6,0.5676556,971.1166,911.5165,738.4557,26-09-2023 06:58,349,4.632296,59.32
549,26-09-2023,45225,EN18D,A,0,0.1823929,3,0,2,0,2,7,0,5.711059,5.5084785,7.083332,43.95,66.03005,10,1.9022595,1.192272,2.228045,1660,532.5394,3588.007,91.83223,-1,40.25000001,15,80.13333333,26-09-2023 09:57,26-09-2023 11:02,291,254.1,253.3,360,26-09-2023 10:27,0.0671,0.0034,0.0142,0.015,0.0454,0.0055,0.0242,0.0148,0.0032,0.0671,0.0671,133.76555,1,7.3,1.59683,930.1293,826.1725,460.7532,26-09-2023 09:42,349,4.50227,49.05
550,26-09-2023,45226,DY7,A,0,0.1044094,3,0,2,0,2,7,0,12.94298,6.002487,18.94546,44.002,69.94746,10,2.001284,1.610624,2.510518,1657,491.2089,16941.42,234.8166,-1,40.25000001,14.9,56.1,26-09-2023 12:10,26-09-2023 13:30,279.6,243.3,245.3,341,26-09-2023 13:23,0.05,0.0028,0.0177,0.016,0.0603,0.0057,0.0409,0.0218,0.0033,0.1419,0.05,89.19795,1,9.2,0.5092335,1053.127,910.4252,585.901,26-09-2023 11:02,410,4.48249,53.41
551,26-09-2023,45227,DY7,A,0.018703965,0.2125487,3,0,2,0,2,7,0,14.83065,6.004855,20.8355,45.915,73.7505,10,2.004805,2.000988,2.527671,1653,529.418,13197.51,176.7906,-1,33.88333333,11.26666667,45.15,26-09-2023 13:41,26-09-2023 14:15,286,255.6,258.1,350.1,26-09-2023 14:11,0.0956,0.0011,0.0167,0.01,0.0782,0.0049,0.0346,0.0192,0.0033,0.0956,0.0956,87.96333,1,7.9,0.5228653,780.2249,661.6313,701.4059,26-09-2023 13:30,197,4.527886,57.225
552,26-09-2023,45228,DY 7,B,0.018703965,0.1076523,3,0,2,0,2,7,0,8.852549,6.005193,14.85774,47.067,68.92474,9.5,2.211545,1.565911,2.714936,1619,542.9519,9126.013,135.5521,-1,40.25000001,25.96666666,49.71666666,26-09-2023 14:41,26-09-2023 15:05,289.6,262.8,265.3,350.5,26-09-2023 14:55,0.16985,0.0018,0.0208,0.0162,0.0981,0.0047,0.0343,0.0135,0.0033,0.2086,0.16985,134.0197,1,5.4,0.5033913,733.6901,717.2726,629.5339,26-09-2023 14:15,237,4.571012,59.675
553,26-09-2023,45229,SCM 415,B,0,0.04069385,3,0,2,0,2,7,0,13.51795,6.006671,19.52462,42.433,68.95762,9.5,2.211653,1.630421,3.263225,1628,633.4462,11668.75,171.454,-1,36.28333333,25.40000001,61.68333334,26-09-2023 15:30,26-09-2023 16:06,294.5,267.6,271,346.7,26-09-2023 15:59,0.16985,0.0023,0.0279,0.0179,0.07906,0.0048,0.0887,0.0269,0.003,0.5505,0.16985,127.3473,1,6.1,1.051573,796.8637,754.2765,489.5182,26-09-2023 15:05,417,4.496758,59.32
554,26-09-2023,45230,SCM 415,B,0.02356293,0.08041528,3,0,2,0,2,7,0,8.101555,6.018713,14.12027,42.589,63.70927,9.5,2.207451,1.585372,2.714737,1627,582.358,10935.57,168.7346,-1,35.63333333,10.20000001,45.83333334,26-09-2023 16:16,26-09-2023 16:52,296.9,268.9,271.5,348.2,26-09-2023 16:46,0.149,0.0018,0.0177,0.0096,0.0747,0.0046,0.0547,0.017,0.0032,0.149,0.149,122.1739,1,8.1,0.5072861,648.808,685.7876,359.4503,26-09-2023 16:06,301,4.386835,57.053
555,26-09-2023,45231,DY 7,B,0.018703965,0.04847607,3,0,2,0,2,7,0,10.80395,6.024166,16.82811,41.38,65.20811,9.5,2.162362,1.413424,3.137988,1701,538.482,11559.55,179.7526,-1,34.01666667,13.53333333,47.55,26-09-2023 17:06,26-09-2023 17:40,298.8,270.7,275.1,349.3,26-09-2023 17:35,0.3028,0.001,0.0185,0.0115,0.0763,0.0057,0.0601,0.0159,0.0033,0.3028,0.3028,136.862,1,6.1,0.975626,634.017,681.533,321.8449,26-09-2023 16:52,208,4.364786,53.41
556,26-09-2023,45232,DY 7,B,0.018703965,0.0977627,3,0,2,0,2,7,0,7.106748,6.02122,13.12797,46.324,66.45197,9.5,2.203346,1.001952,2.89271,1587,605.8397,9188.411,137.0342,-1,36.36666667,9.799999996,46.16666667,26-09-2023 17:49,26-09-2023 18:26,300.5,272.7,279,355.6,26-09-2023 18:21,0.3116,0.0018,0.0235,0.0151,0.0883,0.0049,0.075,0.0201,0.0034,0.3116,0.3116,139.5559,1,7.6,0.6893635,629.0173,632.02,394.7531,26-09-2023 17:40,137,4.765889,57.225
557,26-09-2023,45233,DY 7,B,0.018703965,0.08690027,3,0,2,0,2,7,0,4.485803,5.5084785,7.486094,49.229,63.715094,9.5,1.70721,1.791977,2.209628,1650,641.7061,4446.013,67.86242,-1,35.66666666,10.13333333,45.8,26-09-2023 18:36,26-09-2023 19:12,300.3,272.8,280.2,356.8,26-09-2023 19:05,0.4381,0.0016,0.0373,0.017,0.0726,0.0043,0.0649,0.0175,0.0033,0.4381,0.4381,135.6758,1,8.8,0.5024185,812.3629,734.027,543.4992,26-09-2023 18:26,256,4.436122,57.225
558,26-09-2023,45234,C60K,B,0.018703965,0.05690649,3,0,2,0,2,7,0,5.701417,5.6682,11.36962,42.213,60.58262,9.5,2.214748,1.939109,2.714246,1683,464.731,8127.636,131.7654,-1,36.96666666,9.53333333,46.49999999,26-09-2023 19:21,26-09-2023 19:58,241.45,234.2,288.5,358.8,26-09-2023 19:49,0.1499,0.001,0.0261,0.012,0.0701,0.0049,0.0684,0.0247,0.0035,0.1499,0.1499,139.4093,1,8.1,0.4994984,713.0724,764.0028,354.8064,26-09-2023 19:12,513,4.571336,56.068
559,26-09-2023,45235,GRADE 2,B,0.018703965,0.07928027,3,0,2,0,2,7,0,8.13989,6.029454,14.16934,45.522,66.69134,9.5,1.700755,2.005088,2.727984,1663,616.6364,6739.227,99.2649,-1,41.05,9.466666669,50.51666667,26-09-2023 20:08,26-09-2023 20:49,299.3,272.1,280.4,355,26-09-2023 20:47,0.0526,0.0027,0.0189,0.015,0.067,0.005,0.0501,0.022,0.0033,0.2188,0.0526,121.9519,1,8.2,1.027229,952.0172,949.6049,362.991,26-09-2023 19:58,349,4.507133,52
560,26-09-2023,45236,C 10,B,0,0.04150439,3,0,2,0,2,7,0,5.97429,6.007643,11.98193,42.357,61.33893,9.5,2.212625,1.738044,2.720883,1695,586.7667,7878.034,123.9875,-1,33.33333333,10.06666667,43.4,26-09-2023 20:59,26-09-2023 21:32,296.8,270.1,280.4,354.1,NULL,0,0,0.02135,0.014,0.0621,0.00525,0,0.01825,0.0033,0,0,128.453,1,9.2,0.5082588,645.8669,631.4214,564.6365,26-09-2023 20:49,300,4.57166,53.41
561,26-09-2023,45237,S48C,B,0,0.1146238,3,0,2,0,2,7,0,7.602723,6.032773,13.6355,43.867,64.5025,9.5,1.70197,1.597879,2.09339,1627,505.4718,10233.58,155.0485,-1,40.25000001,10.08333333,74.15,26-09-2023 21:42,26-09-2023 22:46,289.4,259.9,270.6,347.1,26-09-2023 22:41,0.0777,0.0017,0.0305,0.0125,0.0657,0.005,0.0697,0.022,0.0034,0.0777,0.0777,94.57166,1,8.5,0.3914204,862.5082,705.4479,555.3912,26-09-2023 21:32,300,4.606031,57.608
562,26-09-2023,45238,S48C,C,0.05271661,0.07555151,3,0,2,0,2,7,0,12.42687,6.021906,18.44878,43.168,68.61678,9.5,1.403132,1.577908,1.965918,1634,494.1994,11965.14,170.8896,-1,32.13333333,9.616666662,41.74999999,26-09-2023 22:56,26-09-2023 23:28,286.2,261.2,267.9,346.1,26-09-2023 23:24,0.1243,0.0035,0.0308,0.0165,0.0679,0.0055,0.0599,0.017,0.0035,0.1243,0.1243,73.22188,1,8.4,0.5627861,657.8643,578.8369,478.9384,26-09-2023 22:46,192,4.44131,54.186
563,26-09-2023,45239,C38(N),C,0,0.07863184,3,0,2,0,2,7,0,9.538672,5.5084785,19.66727,41.381,68.04827,9.5,1.087249,2.716232,2.132005,1666,462.7761,14523.48,213.3977,-1,38.65,14.46666666,53.11666667,26-09-2023 23:42,27-09-2023 00:21,289.5,266.3,274.2,349.3,27-09-2023 00:18,0.1202,0.0015,0.0125,0.0085,0.0494,0.0045,0.0253,0.0224,0.0034,0.3611,0.1202,79.91843,1,7.01,1.044756,797.2861,686.2551,232.2006,26-09-2023 23:28,176,4.550908,55.86
564,27-09-2023,45240,C38(N),C,0,0.1472114,3,0,2,0,2,7,0,18.66753,5.5084785,18.66753,45.347,71.01453,9.5,1.211954,2.938384,2.265474,1638,480.4246,13977.49,199.6085,-1,47.9,10.95,58.85,27-09-2023 00:32,27-09-2023 01:20,281.6,256.6,266.5,341.3,27-09-2023 01:08,0.0663,0.0015,0.0146,0.0101,0.0535,0.0052,0.0295,0.018,0.0034,0.1853,0.0663,91.80309,1,6.01,1.05352,830.4692,781.1688,252.1985,27-09-2023 00:21,405,4.425746,55.86
565,27-09-2023,45241,C10C,C,0.01509273,0.1306746,3,0,2,0,2,7,0,9.538672,5.5084785,20.381,46.405,73.786,9.5,1.205554,2.482426,2.406099,1647,386.241,10623.58,155.5747,-1,46.18333333,12.06666667,58.25,27-09-2023 01:32,27-09-2023 02:18,279.3,257.8,266,339.2,27-09-2023 02:16,0.0915,0.0017,0.0124,0.009,0.0566,0.0032,0.0184,0.013,0.0034,0.0663,0.0915,118.056,1,7.3,1.200544,899.7402,738.9344,493.9693,27-09-2023 01:20,237,4.407263,50.4
566,27-09-2023,45242,S48C,C,0.02956161,0.1214332,3,0,2,0,2,7,0,9.86483,6.019539,15.88437,42.438,65.32237,9.5,1.03425,1.844362,1.56101,1627,515.7288,10701.57,160.8718,-1,33.76666667,10.8,44.56666667,27-09-2023 02:29,27-09-2023 03:03,279.1,257.4,265.3,342.3,27-09-2023 02:56,0.3639,0.0034,0.033,0.0246,0.0443,0.0048,0.0646,0.0155,0.0033,0.3639,0.3639,64.81425,1,8.2,0.5267601,647.7708,610.983,462.2384,27-09-2023 02:18,225,4.419585,57.352
567,27-09-2023,45243,S48C,C,0,0.1347278,3,0,2,0,2,7,0,13.3514,6.017634,19.36904,39.352,65.72104,9.5,1.144437,1.000257,1.96038,1616,424.8024,13072.71,198.9122,-1,35.55,25.26666666,60.81666667,27-09-2023 03:28,27-09-2023 04:04,270.1,249,256.6,338.4,27-09-2023 03:55,0.2603,0.0016,0.0139,0.0221,0.0941,0.0049,0.0539,0.0211,0.0033,0.2603,0.2603,74.344,1,7,0.8159428,831.6296,638.7797,275.3253,27-09-2023 03:03,185,4.535668,55.961
568,27-09-2023,45244,S48C,C,0.00842218,0.05577161,3,0,2,0,2,7,0,5.180568,6.004106,11.18467,46.244,64.42867,9.5,1.06466,2.003789,1.572923,1672,561.999,7753.233,117.0676,-1,38.23333333,11.8,50.03333334,27-09-2023 04:15,27-09-2023 04:54,269.2,250.4,258.1,340.1,27-09-2023 04:51,0.0698,0.0028,0.0235,0.015,0.0612,0.0056,0.0548,0.01825,0.0034,0.2808,0.0698,78.70644,1,8.8,0.5082626,825.6124,726.344,433.2647,27-09-2023 04:04,389,4.564527,58.927
569,27-09-2023,45245,38MNVS6,C,0.0236109,0.06047351,3,0,2,0,2,7,0,8.788659,6.01809,14.80675,44.222,66.02875,9.5,1.147339,1.504857,2.206701,1657,466.8802,8954.417,135.5934,-1,30.95,8.999999998,39.94999999,27-09-2023 05:03,27-09-2023 05:33,267.6,249.5,257.9,341.4,27-09-2023 05:31,0.2374,0.0012,0.021,0.0134,0.0708,0.0034,0.0508,0.0203,0.0032,0.2374,0.2374,101.1471,1,7.01,1.059362,675.346,623.4167,497.6634,27-09-2023 04:54,253,4.303502,57.344
570,27-09-2023,45246,38MNVS6,C,0,0.06793127,3,0,2,0,2,7,0,14.51192,6.004387,20.5163,45.57,73.0863,9.5,1.511907,2.662133,1.614143,1624,561.43585,9250.81,139.9807,-1,26.33333334,9.466666669,35.80000001,27-09-2023 05:43,27-09-2023 06:09,265.9,250.4,260.3,341.9,27-09-2023 06:05,0.1176,0.0047,0.0165,0.0208,0.0868,0.0047,0.0327,0.0122,0.0034,0.1176,0.1176,78.6761,1,7.3,0.1022358,654.1176,570.928,498.0526,27-09-2023 05:33,205,4.426394,56.56
571,27-09-2023,45247,16MnCr5,A,0.009118042,0.01426685,3,0,2,0,2,7,0,10.56024,6.006927,16.56717,43.1,66.66717,9.5,2.361012,1.571703,2.899457,1701,598.6796,10592.38,158.6465,-1,34.15,25.26666666,59.41666666,27-09-2023 06:35,27-09-2023 07:09,263.1,247.3,256.9,337.2,27-09-2023 07:03,0.2604,0.0018,0.0238,0.0151,0.0883,0.005,0.0509,0.0181,0.0032,0.2604,0.2604,122.5097,1,7.1,0.5384445,685.4288,662.6505,471.8135,27-09-2023 06:09,261,4.544747,56.175
572,27-09-2023,45248,16MnCr5,A,0.01290921,0.006323242,3,0,2,0,2,7,0,1.763686,6.305556,8.069242,45.1,60.169242,9.5,2.20078,1.614868,2.20078,1658,577.1304,3229.205,53.75805,-1,35.36666667,13.4,48.76666667,27-09-2023 07:22,27-09-2023 07:57,264.6,251.1,261,337.1,27-09-2023 07:50,0.16985,0.0049,0.0256,0.0233,0.0765,0.006,0.0611,0.019,0.003,0.2086,0.16985,147.0201,1,6.9,0,843.0649,735.6658,594.0192,27-09-2023 07:09,256,4.54799,58.059
573,27-09-2023,45249,38MnVS6,A,0.07875098,0.1284045,3,0,2,0,2,7,0,11.25056,6.014808,17.26536,42.919,67.18436,9.5,2.202367,1.836972,2.720365,1627,550.9993,12511.13,180.5765,-1,38.56666667,19.53333333,58.1,27-09-2023 08:17,27-09-2023 08:56,260.9,244.6,253.8,336.3,27-09-2023 08:47,0.4439,0.0023,0.0217,0.017,0.1036,0.0063,0.0753,0.0187,0.0032,0.4439,0.4439,103.1795,1,9.1,0.5179977,778.6252,745.0186,399.5249,27-09-2023 07:57,161,4.580415,53.76
574,27-09-2023,45250,38MnVS6,A,0.04563809,0.07522705,3,0,2,0,2,7,0,8.945607,6.331567,15.27717,43.285,65.56217,9.5,2.206061,2.004314,2.723086,1627,550.6427,9313.208,142.9235,-1,34.33333333,10.13333333,44.46666667,27-09-2023 09:06,27-09-2023 09:40,263.2,249.9,257.2,337.2,27-09-2023 09:36,0.1305,0.0014,0.0222,0.0163,0.1011,0.0052,0.0688,0.0189,0.0032,0.1305,0.1305,124.4715,1,6.6,0.517025,745.837,690.4048,475.9222,27-09-2023 08:56,349,4.692931,56.51
575,27-09-2023,45251,S48C,A,0.02358688,0.02788623,3,0,2,0,2,7,0,3.934272,6.939618,10.87389,43.896,61.76989,9.5,2.201089,1.482403,3.247794,1641,637.5818,7831.234,121.8492,-1,37.15,28,65.15,27-09-2023 10:08,27-09-2023 10:45,259.3,247.1,255.4,333,NULL,0,0,0.02135,0.014,0.0621,0.00525,0,0.01825,0.0033,0,0,159.4096,1,9.5,1.046705,803.5555,635.8744,578.171,27-09-2023 09:40,293,4.549611,55.896
576,27-09-2023,45252,S48C,A,0.02567444,0.05917639,3,0,2,0,2,7,0,10.80775,6.069485,16.87724,42.112,65.98924,9.5,2.203624,1.115463,3.226958,1609,572.3518,12760.72,193.0832,-1,42.66666667,26.86666667,69.53333334,27-09-2023 11:12,27-09-2023 11:55,257.9,241.9,248.4,348.4,27-09-2023 11:47,0.1221,0.0033,0.0169,0.0119,0.104,0.0055,0.0458,0.0174,0.0032,0.1221,0.1221,134.5842,1,7.1,1.023335,882.9647,746.1082,243.3476,27-09-2023 10:45,442,4.485733,52.709
577,27-09-2023,45253,C38M,A,0.02557849,0.08106348,3,0,2,0,2,7,0,17.1702,5.5084785,17.1702,44.933,69.1032,9.5,1.9022595,2.756845,1.6274,1613,447.7389,12713.92,181.3601,-1,41.03333334,15.48333333,56.51666667,27-09-2023 12:10,27-09-2023 12:51,258.6,243.5,252.6,348.7,27-09-2023 12:43,0.0736,0.0018,0.0191,0.0078,0.058,0.0068,0.0314,0.0189,0.0034,0.0736,0.0736,64.65581,1,8,1.033073,747.8518,719.2703,524.6504,27-09-2023 11:55,445,4.481517,53.69
578,27-09-2023,45254,C38M,A,0.06157068,0.07344348,3,0,2,0,2,7,0,15.14202,5.5084785,15.87073,40.647,63.51773,9.5,1.9022595,1.66871,1.417749,1701,462.6448,12776.32,197.4161,-1,45.05,9.799999996,54.85,27-09-2023 13:01,27-09-2023 13:46,259.5,243.9,251.4,358.4,27-09-2023 13:38,0.0728,0.0018,0.017,0.0087,0.0629,0.0061,0.0263,0.021,0.0032,0.0728,0.0728,58.8993,1,8.2,1.071045,744.6179,677.2139,313.9948,27-09-2023 12:51,614,4.309339,55.79
579,27-09-2023,45255,SAE1141,B,0.018703965,0.1227302,3,0,2,0,2,7,0,10.42113,6.021615,16.44275,42.437,65.87975,9.5,1.9022595,2.572754,2.888586,1610,509.2269,12932.32,194.238,-1,47.51666667,9.600000002,57.11666667,27-09-2023 13:56,27-09-2023 14:43,260.5,244.9,250.9,356.9,27-09-2023 14:28,0.0621,0.0025,0.0128,0.0092,0.0571,0.0059,0.0213,0.0214,0.0031,0.0621,0.0621,133.76555,1,7.7,0.2726288,693.3233,641.4049,564.0827,27-09-2023 13:46,486,4.482166,55.896
580,27-09-2023,45256,SAE1141,B,0,0.05723083,3,0,2,0,2,7,0,5.390326,4.007109,9.397434,43.559,59.956434,9.5,2.143244,1.010503,2.865713,1629,526.4639,7800.034,126.099,-1,36.94999999,10.13333333,47.08333333,27-09-2023 14:53,27-09-2023 15:30,259.2,242.2,250,359,27-09-2023 15:24,0.1314,0.0014,0.0288,0.0114,0.0489,0.0079,0.0515,0.0256,0.0033,0.1314,0.1314,156.6183,1,8.9,0.7224693,630.7586,549.3253,490.0905,27-09-2023 14:43,443,4.33463,51.232
581,27-09-2023,45257,25CRMO4,B,0.04388651,0.06452661,3,0,2,0,2,7,0,3.965059,6.026416,9.991475,42.437,59.428475,9.5,1.2,1.502277,1.880601,1701,523.9821,7332.031,115.4133,-1,35.66666666,10.93333333,46.6,27-09-2023 15:41,27-09-2023 16:17,256.1,238.5,245,356.3,27-09-2023 16:11,0.0508,0.0019,0.0209,0.0058,0.0662,0.0072,0.032,0.0255,0.0033,0.0508,0.0508,89.16403,1,11.1,0.6806011,784.1301,569.7028,440.502,27-09-2023 15:30,433,4.600519,50.295
582,27-09-2023,45258,SAE1548,B,0.018703965,0.1099221,3,0,2,0,2,7,0,7.597381,6.032472,13.62985,44.183,64.81285,9.5,2.202909,1.005076,2.735511,1642,445.2166,10498.78,161.2397,-1,37.16666667,11.4,48.56666667,27-09-2023 16:28,27-09-2023 17:05,256.9,238.2,246.7,353.7,27-09-2023 16:54,0.051,0.0016,0.0144,0.0104,0.0655,0.0069,0.0331,0.0238,0.0033,0.051,0.051,130.699,1,7.3,0.5326023,667.6332,556.8077,467.3864,27-09-2023 16:17,433,4.55026,59.192
583,27-09-2023,45259,SAE1548,B,0.018703965,0.1853113,3,0,2,0,2,7,0,9.163467,6.111994,15.27546,42.3,64.57546,9.5,2.204499,1.002547,2.791628,1590,442.0854,14398.68,217.2551,-1,42.83333334,10.46666666,53.3,27-09-2023 17:16,27-09-2023 17:59,261.5,243.3,251.3,362.4,27-09-2023 17:44,0.0477,0.0042,0.0201,0.012,0.0772,0.0066,0.0286,0.0179,0.0031,0.0477,0.0477,116.4369,1,8.7,0.5871296,626.8494,560.9084,472.5598,27-09-2023 17:05,357,4.4238,59.192
585,27-09-2023,45261,SAE1548,B,0.0101738,0.1019777,3,0,2,0,2,7,0,9.473032,5.978958,15.45199,38.952,61.40399,9.5,2.295146,1.958051,2.774195,1612,497.7921,11590.75,187.8444,-1,43.83333333,14.9,56.1,27-09-2023 19:08,27-09-2023 19:52,259.2,243.1,254.2,362.1,27-09-2023 19:39,0.1324,0.0016,0.0165,0.011,0.0727,0.0061,0.0327,0.0198,0.0034,0.1324,0.1324,121.932,1,7.3,0.4790497,788.5677,629.897,300.9593,27-09-2023 18:58,353,4.626783,52.808
586,27-09-2023,45262,C40MOD2,B,0,0.1237029,3,0,2,0,2,7,0,6.326282,6.008297,12.33458,46.972,66.30658,9.5,2.202486,1.001801,3.314429,1666,474.4651,11762.35,177.1262,-1,40.25000001,10.60000001,56.1,27-09-2023 20:02,27-09-2023 21:31,250.3,235,248.1,353,27-09-2023 21:20,0.4004,0.0015,0.0285,0.0151,0.0651,0.0045,0.0951,0.018,0.0031,0.4004,0.4004,170.5429,1,7.1,1.111942,1038.428,814.5214,618.9058,27-09-2023 19:52,666,4.51524,55.896
587,27-09-2023,45263,C45MOD2,C,0,0.100843,3,0,2,0,2,7,0,5.237689,6.014067,11.25176,45.041,63.29276,9.5,1.928576,1.317745,2.991829,1666,517.8912,8564.427,134.8882,-1,40.81666666,10,50.81666666,27-09-2023 21:41,27-09-2023 22:22,250.9,234.6,247.3,352.3,27-09-2023 22:14,0.2694,0.0021,0.0338,0.0182,0.07,0.0063,0.0573,0.0174,0.0034,0.2694,0.2694,162.1434,1,7.2,1.063253,758.0769,618.6284,428.9461,27-09-2023 21:31,425,4.46952,55.754
588,27-09-2023,45264,40Cr4B,C,0.009405945,0.1287286,3,0,2,0,2,7,0,11.61841,6.018504,17.63692,40.082,64.71892,9.5,1.231956,1.107954,2.14137,1666,372.7144,10763.97,186.4895,-1,46.04999999,15.73333333,61.78333333,27-09-2023 22:38,27-09-2023 23:24,245.8,229.1,241.3,343.9,27-09-2023 23:05,0.0963,0.0018,0.0102,0.012,0.069,0.0059,0.0179,0.0139,0.003,0.0963,0.0963,121.414,1,7.3,0.9094143,793.6591,697.9669,352.5232,27-09-2023 22:22,369,4.425097,49.322
589,27-09-2023,45265,40Cr4B,C,0.018703965,0.1073281,3,0,2,0,2,7,0,9.175812,6.010981,15.18679,44.643,66.82979,9.5,1.703616,1.613259,2.378376,1628,468.7124,11528.35,174.5932,-1,44.33333332,19.00000001,63.33333333,27-09-2023 23:43,28-09-2023 00:27,249.6,234.6,248,347.1,28-09-2023 00:13,0.1903,0.0019,0.0282,0.0112,0.0744,0.0056,0.033,0.0164,0.0033,0.1903,0.1903,111.2077,1,6.2,0.6747589,735.4512,707.1162,418.3754,27-09-2023 23:24,453,4.657263,55.013
590,28-09-2023,45266,16MNCR5H,C,0,0.1000325,3,0,2,0,2,7,0,8.47868,6.002234,14.48091,43.851,65.33191,9.5,1.861097,1.002398,3.118114,1627,487.9761,9141.612,138.4423,-1,39.76666667,9.750000006,49.51666667,28-09-2023 00:37,28-09-2023 01:17,249.3,237.7,250.9,346.1,28-09-2023 01:07,0.1446,0.0016,0.0201,0.0132,0.0646,0.0059,0.0421,0.0161,0.0033,0.1446,0.1446,140.5765,1,7.7,1.257017,736.9847,639.0623,485.3543,28-09-2023 00:27,349,4.533398,54.184
591,28-09-2023,45267,16MNCR5H,C,0.008782074,0.09662769,3,0,2,0,2,7,0,12.60001,4.740464,17.34048,41.016,65.35648,9.5,2.200449,1.001086,3.004707,1661,484.7629,11169.56,168.3013,-1,39.78333334,8.533333327,48.31666667,28-09-2023 01:25,28-09-2023 02:05,253.5,238.4,248.6,348.8,28-09-2023 01:57,0.05,0.002,0.0154,0.0102,0.0768,0.0067,0.0397,0.0164,0.0033,0.05,0.05,118.5267,1,8.01,0.8042583,644.2368,615.1441,426.8594,28-09-2023 01:17,610,4.531453,60.821
592,28-09-2023,45268,SAE52100,C,0.03498444,0.09435791,3,0,2,0,2,7,0,8.928333,6.010355,14.93869,41.776,63.71469,9.5,2.026066,1.295349,3.043559,1656,490.0246,13525.1,204.8802,-1,40.96666667,20.13333332,61.09999999,28-09-2023 02:25,28-09-2023 03:06,250.6,236.7,248.1,354.7,28-09-2023 03:01,0.1299,0.0019,0.0209,0.0112,0.0667,0.0055,0.0453,0.0147,0.0032,0.5293,0.1299,125.5661,1,9.3,1.017492,729.7351,693.8005,296.6776,28-09-2023 02:05,369,4.45655,56.84
593,28-09-2023,45269,GRADE3,C,0,0.04215308,3,0,2,0,2,7,0,6.570366,4.727711,11.29808,44.803,63.10108,9.5,1.822037,1.469496,2.967081,1668,538.9951,9749.997,145.52,-1,38.76666668,8.333333333,47.10000001,28-09-2023 03:15,28-09-2023 03:53,254.1,239.5,248.6,360.1,28-09-2023 03:45,0.3332,0.002,0.0343,0.0172,0.0642,0.0074,0.0605,0.0159,0.0033,0.3332,0.3332,133.6639,1,10.9,1.145044,758.5586,715.8593,526.6147,28-09-2023 03:06,393,4.646239,56.7
594,28-09-2023,45270,12L14,C,0.05329248,0.04215308,3,0,2,0,2,7,0,7.161383,6.019081,13.18046,44.465,64.64546,9.5,1.925714,1.32025,2.712448,1631,517.2135,8704.823,132.4019,-1,33.53333332,8.066666666,41.59999999,28-09-2023 04:01,28-09-2023 04:35,256.6,244.1,252.3,359.9,28-09-2023 04:31,0.0645,0.0008,0.0171,0.0102,0.0577,0.0062,0.0322,0.0166,0.0034,0.0645,0.0645,127.4619,1,8.1,0.7867336,649.7776,621.1014,525.1773,28-09-2023 03:53,389,4.553178,51.764
595,28-09-2023,45271,12L14,C,0.04945331,0.1095979,3,0,2,0,2,7,0,4.773395,6.020379,10.79377,42.837,60.63077,9.5,1.959477,1.006031,2.630342,1648,496.7798,9968.392,162.2703,-1,37.63333334,14.9,84.16666668,28-09-2023 05:21,28-09-2023 05:59,249.6,232.6,239,350.1,28-09-2023 05:49,0.0679,0.0012,0.0175,0.0102,0.063,0.0063,0.0344,0.0176,0.0034,0.0679,0.0679,141.4636,1,7.8,0.670866,814.9803,784.9706,612.605,28-09-2023 04:35,301,4.761349,55.436
596,28-09-2023,45272,38MnSiVS6,A,0.07188849,0.2183851,3,0,2,0,2,7,0,13.34062,6.018363,19.35899,43.12,69.47899,9.5,1.700175,1.13562,3.468377,1676,425.5147,11777.95,169.2745,-1,38.93333334,14.39999999,53.33333333,28-09-2023 06:14,28-09-2023 06:52,252.6,234.8,245.7,348,28-09-2023 06:45,0.0497,0.0018,0.0128,0.0094,0.0625,0.00525,0.0443,0.01825,0.0034,0.054,0.0497,131.085,1,7.1,1.768202,743.9294,615.5891,473.4261,28-09-2023 05:59,406,4.536316,56.7
597,28-09-2023,45273,38MnSiVS6,A,0.02721011,0.2243837,3,0,2,0,2,7,0,7.968174,6.006001,13.97418,45.333,66.30718,9.5,1.782301,2.002332,3.631319,1632,545.3828,12292.73,180.7564,-1,40.1,13.93333333,54.03333333,28-09-2023 07:06,28-09-2023 07:46,252.2,236.3,248.3,346.5,28-09-2023 07:34,0.092,0.0006,0.0154,0.0104,0.0826,0.0067,0.0401,0.01825,0.0032,0.092,0.092,160.1522,1,8.7,1.849018,759.8149,667.7863,327.2962,28-09-2023 06:52,305,4.528534,56.28
598,28-09-2023,45274,38MnSiVS6,A,0.018703965,0.09176397,3,0,2,0,2,7,0,8.887611,6.001741,14.88935,44.87,66.75935,9.5,1.943017,2.000842,2.327619,1701,460.723,9944.993,150.10445,-1,40.25000001,25.93333333,56.1,28-09-2023 08:12,28-09-2023 10:34,243.1,221.5,231.2,341.1,28-09-2023 08:46,0.074,0.0009,0.0176,0.0099,0.0562,0.0053,0.0293,0.0228,0.0032,0.074,0.074,104.898,1,7.3,0.3846016,832.6849,749.40455,544.612,28-09-2023 07:46,553,4.518807,57.428
599,28-09-2023,45275,38MnSiVS6,A,0.018703965,0.09176397,3,0,2,0,2,7,0,10.67676,5.5084785,18.54995,47.794,73.34395,9.5,2.202247,1.66871,2.733874,1628,509.0922,13103.91,178.178,-1,40.65,16.33333334,56.98333334,28-09-2023 10:51,28-09-2023 11:31,248.1,229.5,237.9,337.8,28-09-2023 11:20,0.0554,0.0018,0.0158,0.008,0.0787,0.0086,0.0215,0.0248,0.0033,0.0554,0.0554,106.1701,1,7.2,0.5316277,794.5253,738.1432,616.8586,28-09-2023 10:34,265,4.58463,59.626
600,28-09-2023,45276,EN1A,A,0.003167297,0.09176397,3,0,2,0,2,7,0,7.308164,6.007347,13.31551,44.764,65.07951,9.5,2.201022,1.26482,2.722914,1690,461.6292,9172.812,141.8194,-1,35.93333333,12.26666666,48.19999999,28-09-2023 11:44,28-09-2023 12:20,250.1,233.6,240.8,335.6,28-09-2023 12:10,0.0512,0.0016,0.0155,0.0107,0.0845,0.0056,0.0384,0.0185,0.0033,0.0512,0.0512,136.7233,1,6.6,0.5218925,874.156,675.7045,626.3884,28-09-2023 11:31,356,4.363813,55.896
601,28-09-2023,45277,EN1A,A,0.018703965,0.09176397,3,0,2,0,2,7,0,11.49192,6.005007,17.49692,43.492,67.98892,9.5,2.491754,1.316095,2.859804,1650,497.615,11263.16,165.9057,-1,45.36666667,12.13333334,57.50000001,28-09-2023 12:32,28-09-2023 13:17,252.8,234.1,242.4,342,28-09-2023 13:04,0.0573,0.0026,0.0163,0.012,0.0722,0.0049,0.0335,0.0146,0.0032,0.0573,0.0573,117.2199,1,6.9,0.3680496,810.4504,702.6569,549.6817,28-09-2023 12:20,336,4.614786,58.38
602,28-09-2023,45278,38MnVs6,A,-0.02449872,0.1245138,3,0,2,0,2,7,0,11.76454,6.004436,17.76897,44.621,69.38997,9.5,2.39892,2.497379,2.39892,1624,501.61,13634.3,196.4881,-1,38.63333333,15,53.63333333,28-09-2023 13:32,28-09-2023 14:11,253.7,236.5,246.2,343.1,28-09-2023 14:07,0.082,0.0014,0.0146,0.0105,0.0683,0.0043,0.0234,0.0196,0.0032,0.082,0.082,96.85182,1,7,0,832.4205,710.7467,230.9848,28-09-2023 13:17,249,4.661803,55.272
603,28-09-2023,45279,38MnVs6,B,0.018703965,0.01605066,3,0,2,0,2,7,0,7.976401,6.004418,13.98082,48.28,69.26082,9.5,2.384912,2.002388,2.95062,1628,485.2222,11247.56,163.1007,-1,38.03333333,14.9,73.5,28-09-2023 14:46,28-09-2023 15:24,254.9,238.8,248.3,342.4,28-09-2023 15:17,0.4856,0.0014,0.0188,0.0129,0.0677,0.0036,0.0454,0.0176,0.0033,0.4856,0.4856,142.6742,1,6.7,0.5657082,838.0583,815.8005,565.3215,28-09-2023 14:11,269,4.53048,55.272
604,28-09-2023,45280,38MnVs6,B,-0.0165564,0.1342413,3,0,2,0,2,7,0,6.128102,6.016226,12.14433,42.81,61.95433,9.5,1.772599,1.504648,2.287675,1633,428.3253,9703.198,151.4839,-1,35.05,9.666666663,44.71666666,28-09-2023 15:34,28-09-2023 16:09,254.3,236.4,245.1,348,28-09-2023 16:02,0.0568,0.0029,0.0312,0.0113,0.0762,0.0048,0.0518,0.0192,0.0033,0.0568,0.0568,107.684,1,9.1,0.5150757,652.8758,600.6028,477,28-09-2023 15:24,249,4.460117,60.809
605,28-09-2023,45281,40CR4C,B,-0.006118683,0.06760693,3,0,2,0,2,7,0,12.41965,4.008039,16.42769,43.253,66.68069,9.5,1.604892,1.502455,2.123862,1679,576.1841,15256.66,230.1826,-1,40.25000001,19.6,56.1,28-09-2023 16:29,28-09-2023 18:13,248,227.1,237.2,331.7,28-09-2023 18:10,0.145,0.0023,0.0245,0.014,0.0557,0.0044,0.0417,0.017,0.0031,0.2086,0.145,92.23081,1,6.6,0.5189705,993.052,757.4247,430.3269,28-09-2023 16:09,272,4.446174,57.764
606,28-09-2023,45282,40CR4C,B,-0.01185342,0.05723096,3,0,2,0,2,7,0,7.818057,6.017882,13.83594,46.307,67.14294,9.5,1.437627,0.720525,3.123063,1602,636.1825,9516.003,141.0971,-1,40.25000001,9.066666659,65.96666666,28-09-2023 18:22,28-09-2023 19:19,250.3,227.7,236.3,335.5,28-09-2023 19:15,0.1106,0.0021,0.0231,0.02,0.0615,0.0078,0.0717,0.01825,0.0032,0.1106,0.1106,147.7608,1,7.3,1.685436,764.7139,642.2474,335.874,28-09-2023 18:13,349,4.476978,55.1
607,28-09-2023,45283,EN353,B,0.018703965,0.05496167,3,0,2,0,2,7,0,12.53731,4.043906,16.58122,40.728,64.30922,9.5,1.100224,1.504703,1.839245,1645,492.6595,12979.12,202.7695,-1,43.56666667,14.9,56.1,28-09-2023 20:26,28-09-2023 21:10,248.1,221.1,228.7,332.4,28-09-2023 21:03,0.0578,0.0029,0.0219,0.0117,0.0683,0.006,0.0459,0.01825,0.0033,0.0578,0.0578,79.00125,1,6.7,0.7390213,832.6849,749.40455,485.413,28-09-2023 19:19,341,4.609598,55.452
608,28-09-2023,45284,38MNVS6,C,-0.05552399,0.09873535,3,0,2,0,2,7,0,9.242182,4.000514,13.24269,44.17,64.41269,9.5,1.10709,2.081746,1.180117,1645,550.1379,16645.03,252.1488,-1,40.25000001,14.9,56.1,28-09-2023 22:49,29-09-2023 00:32,243.5,218.4,227.5,318.6,29-09-2023 00:25,0.1933,0.0012,0.0177,0.0104,0.0775,0.0053,0.0402,0.01825,0.0036,0.1933,0.1933,54.02798,1,8.6,0.07302666,832.6849,909.7771,555.0389,28-09-2023 21:10,124,4.490273,55.272
609,29-09-2023,45285,38MNVS6,C,0,0.07765869,3,0,2,0,2,7,0,9.242447,6.025576,15.26802,46.517,68.78502,9.5,1.231047,1.444564,2.67696,1607,528.5396,11824.75,171.1622,-1,35.91666667,14.9,56.1,29-09-2023 01:21,29-09-2023 01:57,248.4,226.7,233.7,320.6,29-09-2023 01:52,0.1933,0.0012,0.021,0.0102,0.0752,0.0054,0.0563,0.019,0.003,0.1933,0.1933,118.6174,1,7.3,1.445913,764.6796,679.8752,421.5296,29-09-2023 00:32,181,4.535019,59.878
610,29-09-2023,45286,38MNVS6,C,0,0.1587223,3,0,2,0,2,7,0,10.0072,6.167375,16.17458,44.123,67.29758,9.5,1.416548,1.694623,2.474935,1643,500.5695,12277.13,180.5525,-1,34.81666666,15.33333333,50.15,29-09-2023 02:12,29-09-2023 02:47,256.5,235.7,242.3,330.4,29-09-2023 02:42,0.1804,0.0013,0.0212,0.0132,0.0814,0.0046,0.0541,0.0273,0.0033,0.1804,0.1804,103.664,1,7.7,1.058388,663.3096,624.8309,458.4424,29-09-2023 01:57,281,4.478923,58.772
611,29-09-2023,45287,94B17H,C,0,0.1400781,3,0,2,0,2,7,0,12.56948,6.023013,18.5925,43.166,68.7585,9.5,1.34896,1.315795,2.431691,1658,574.9426,12027.54,176.7235,425,37.48333334,9.53333333,47.01666667,29-09-2023 02:57,29-09-2023 03:34,257.1,235.7,245,331.4,29-09-2023 03:31,0.1342,0.0023,0.022,0.0201,0.087,0.0037,0.0509,0.01825,0.0033,0.1342,0.1342,97.68772,1,6.3,1.082731,711.4589,642.6277,216.5887,29-09-2023 02:47,365,4.477626,54.453
612,29-09-2023,45288,51CRV4,C,0,0.1934176,3,0,2,0,2,7,0,8.971496,6.027125,14.99862,44.519,66.51762,9.5,1.331318,2.004417,2.645787,1595,537.7216,10046.39,149.9067,-1,41.16666666,14.4,55.56666666,29-09-2023 03:48,29-09-2023 04:30,256.5,233.8,243.4,331.2,29-09-2023 04:26,0.2571,0.0004,0.0174,0.0163,0.0717,0.0035,0.0542,0.0225,0.0031,0.4607,0.2571,117.5977,1,7.5,1.314468,958.6176,733.7422,331.856,29-09-2023 03:34,248,4.448768,55.734
613,29-09-2023,45289,51CRV4,C,0,0.1614785,3,0,2,0,2,7,0,11.96999,6.015627,17.98561,42.844,67.82961,9.5,1.519904,1.504338,2.549083,1609,504.4077,12776.32,186.9807,436,35.68333332,9.133333341,44.81666667,29-09-2023 04:39,29-09-2023 05:14,256.9,230.7,242,333.7,29-09-2023 05:11,0.0604,0.0016,0.0147,0.0102,0.0819,0.0057,0.0331,0.0175,0.0033,0.0604,0.0604,100.0205,1,7.5,1.029179,756.632,597.242,337.246,29-09-2023 04:30,121,4.485733,58.388
614,29-09-2023,45290,51CRV4,C,0,0.1635865,3,0,2,0,2,7,0,11.85035,6.020932,17.87129,43.652,68.52329,9.5,1.418827,1.732549,2.696293,1622,462.1576,13837.09,203.417,-1,40.48333334,18.06666667,58.55,29-09-2023 05:33,29-09-2023 06:13,258.6,235,246.1,333.4,29-09-2023 06:05,0.1014,0.0018,0.023,0.0143,0.0761,0.0046,0.0585,0.0171,0.0033,0.1014,0.1014,110.634,1,6.5,1.277466,724.567,652.0272,468.7931,29-09-2023 05:14,168,4.45428,59.715
615,29-09-2023,45291,CF53,A,0.01473282,0.1198118,3,0,2,0,2,7,0,11.24682,6.006795,17.25361,44.392,68.64561,10,1.601318,2.502775,2.694757,1658,485.5461,11481.55,168.7332,-1,38.63333333,13,51.63333333,29-09-2023 06:26,29-09-2023 07:05,260.4,233.7,244.6,336.7,29-09-2023 07:03,0.05,0.0018,0.0167,0.0183,0.0587,0.0055,0.0717,0.0267,0.0033,0.0447,0.05,113.9258,1,6.4,1.093439,903.8784,630.3747,670.7917,29-09-2023 06:13,241,4.518158,53.08
616,29-09-2023,45293,SAE9310,A,0,0.05674426,3,0,2,0,2,7,0,10.17791,5.5084785,10.17791,37.462,66.03005,10,0.8281538,2.002909,2.983877,1609,561.43585,16707.42,150.10445,-1,51.41666667,14.9,56.1,29-09-2023 08:28,29-09-2023 09:20,256.6,228,236.9,333.3,29-09-2023 09:15,0.0584,0.0018,0.0248,0.008,0.0396,0.0045,0.04,0.0262,0.0033,0.326,0.0584,184.4414,1,6,2.155724,785.7292,656.4513,512.4581,29-09-2023 07:05,280,4.548963,55.754
617,29-09-2023,45294,20MnCr5,A,0.01977173,0.09176397,3,0,2,0,2,7,0,8.55351,6.010844,14.56435,39.385,60.94935,10,2.201557,1.967423,2.78187,1682,457.2826,12713.92,207.5764,-1,42.38333334,28.53333333,70.91666667,29-09-2023 09:48,29-09-2023 10:31,254,223.9,232.6,338.3,29-09-2023 10:17,0.0835,0.0015,0.0155,0.0082,0.0736,0.0057,0.0371,0.0219,0.0032,0.0835,0.0835,127.2331,1,7.3,0.5803127,790.2634,765.8061,307.2308,29-09-2023 09:20,545,4.619001,57.18
618,29-09-2023,45295,20MnCr5,A,0,0.239786,3,0,2,0,2,7,0,5.086441,6.018129,11.10457,42.674,60.77857,10,1.964498,1.440387,2.95765,1631,549.6949,12713.92,207.1394,-1,40.25000001,18.26666666,56.1,29-09-2023 10:49,29-09-2023 12:12,253.6,226,235.7,330.8,29-09-2023 12:03,0.0668,0.0031,0.023,0.0131,0.0516,0.0067,0.0382,0.0174,0.0033,0.0668,0.0668,158.1245,1,7.6,0.9931526,1071.204,772.837,435.4281,29-09-2023 10:31,593,4.571012,51.12
619,29-09-2023,45296,AISI430L,A,0.009693909,0.1455901,3,0,2,0,2,7,0,6.226622,6.003569,12.23019,43.95,66.03005,10,1.849568,2.000566,2.898221,1681,460.5673,11887.14,208.5054,-1,44.69999999,11.73333334,56.43333333,29-09-2023 12:24,29-09-2023 13:08,264.1,239.1,248.7,337.6,29-09-2023 13:01,0.0836,0.001,0.02,0.0118,0.0656,0.0054,0.0318,0.0198,0.0033,0.0836,0.0836,141.1687,1,8.3,1.048653,770.9819,733.8051,243.6503,29-09-2023 12:12,393,4.584306,55.754
620,29-09-2023,45297,52CrMOV4,A,0.008014282,0.07846973,3,0,2,0,2,7,0,11.10419,6.009727,17.11392,41.298,65.41192,10,2.487036,1.668105,3.55516,1633,534.5019,11902.74,180.312,-1,39.08333333,11.53333334,50.61666667,29-09-2023 13:20,29-09-2023 13:59,267.5,242.2,249.3,344.7,29-09-2023 13:50,0.056,0.0017,0.0134,0.01,0.0722,0.0053,0.0284,0.0201,0.0031,0.056,0.056,143.8526,1,7.6,1.068125,755.5274,640.3959,368.1165,29-09-2023 13:08,485,4.39559,56.16
621,29-09-2023,45298,52CrMOV4,A,0.02802594,0.07117371,3,0,2,0,2,7,0,9.740918,6.039098,15.78002,45.437,68.21702,10,2.007192,2.001444,2.544662,1644,517.8151,11481.55,171.0677,-1,41.63333333,23.86666667,65.5,29-09-2023 14:23,29-09-2023 15:04,262.7,237.6,245.8,336.9,29-09-2023 14:56,0.4209,0.0024,0.0306,0.0174,0.0703,0.0048,0.0466,0.0156,0.0036,0.4209,0.4209,117.3736,1,5.9,0.5374699,788.5787,760.4442,525.8102,29-09-2023 13:59,613,4.756161,54.912
622,29-09-2023,45299,EN353,B,0,0.07895605,3,0,2,0,2,7,0,9.914164,4.022899,13.93706,44.632,65.56906,10,2.205241,1.716257,2.741736,1648,526.3385,10389.58,155.14,-1,41.36666667,14.7,56.06666667,29-09-2023 15:19,29-09-2023 16:00,261.3,232.4,239.8,334.9,29-09-2023 16:00,0.0603,0.0014,0.0161,0.0122,0.0602,0.0048,0.0359,0.0149,0.0036,0.2113,0.0603,122.7438,1,8.4,0.5364952,798.0909,743.0793,552.6486,29-09-2023 15:04,582,4.523022,55.6
623,29-09-2023,45300,AISI430L,B,0,0.1473735,3,0,2,0,2,7,0,9.058175,5.5084785,9.058175,43.95,66.03005,10,1.2,1.672206,1.755971,1625,387.9683,9484.804,201.3965,-1,31.74999999,17.66666667,49.41666666,29-09-2023 16:18,29-09-2023 16:50,261.7,232.7,241.1,335.5,29-09-2023 16:43,0.2012,0.0017,0.0256,0.0117,0.0577,0.00525,0.0648,0.016,0.0033,0.2012,0.2012,106.6929,1,7.4,0.5559711,616.4397,587.0558,223.7738,29-09-2023 16:00,193,4.49157,50.916
624,29-09-2023,45301,SAE9254,B,0,0.1397538,3,0,2,0,2,7,0,4.802928,4.01931,8.822239,49.081,64.903239,10,1.680542,2.002839,1.684436,1633,613.919,7503.632,113.1714,-1,40.25000001,14.9,56.1,29-09-2023 17:50,29-09-2023 18:48,268.8,235.6,237.9,340.1,29-09-2023 18:21,0.2519,0.001,0.021,0.012,0.0563,0.00525,0.0575,0.0177,0.0033,0.2519,0.2519,97.80589,1,8.4,0.003894806,937.9891,944.7095,755.2619,29-09-2023 16:50,349,4.490921,58.5
625,29-09-2023,45302,SAE9254,B,-0.00583075,0.1663422,3,0,2,0,2,7,0,4.160901,4.01404,8.17494,40.991,66.03005,10,1.805682,0.965754,2.824149,1642,477.8241,7909.234,136.2112,-1,36.41666666,11.93333334,48.35,29-09-2023 19:00,29-09-2023 19:36,265.3,231,240.2,337.9,29-09-2023 19:31,0.07,0.0018,0.0255,0.0106,0.0486,0.00525,0.0759,0.0197,0.0033,0.07,0.07,165.3973,1,8.9,1.018467,659.9018,591.1384,508.541,29-09-2023 18:48,337,4.320039,54
626,29-09-2023,45303,AISI430L,B,0.018703965,0.1562904,3,0,2,0,2,7,0,4.752728,5.5084785,6.570055,43.95,66.03005,10,1.473348,0.7118986,2.517132,1639,448.4574,5460.019,111.9337,-1,33.21666667,11.33333333,44.55,29-09-2023 19:48,29-09-2023 20:21,266.8,236.4,244.8,338.9,29-09-2023 20:15,0.0704,0.0017,0.025,0.011,0.0488,0.0084,0.051,0.0185,0.0033,0.0704,0.0704,177.6374,1,7.6,1.043783,637.7877,587.6334,418.1509,29-09-2023 19:36,337,4.516861,50.808
627,29-09-2023,45304,SCR420H,B,0.001031769,0.07879358,3,0,2,0,2,7,0,8.040531,5.5084785,16.09184,43.95,59.32084,10,1.2775,1.516305,1.839311,1669,613.8396,11231.96,187.1343,-1,40.18333333,12.00000001,52.18333334,29-09-2023 20:33,29-09-2023 21:13,269,238.9,249.1,337.9,29-09-2023 21:04,0.0764,0.0031,0.0283,0.016,0.0662,0.0066,0.09,0.0183,0.0033,0.0764,0.0764,77.30849,1,7.7,0.5618114,761.2142,615.127,223.5051,29-09-2023 20:21,465,4.70428,55.8
628,29-09-2023,45305,SCR420H,B,0.05912323,0.1118678,3,0,2,0,2,7,0,3.688521,6.016339,9.704861,48.77,65.474861,10,2.167343,1.660379,2.698973,1619,669.6432,6037.223,89.87324,-1,44.33333333,10.93333333,55.26666667,29-09-2023 21:24,29-09-2023 22:08,269.6,241.1,252.6,342,29-09-2023 22:00,0.0764,0.0014,0.0247,0.0132,0.0568,0.008,0.0635,0.0186,0.003,0.0764,0.0764,146.6446,1,8.7,0.5316296,805.2278,788.2014,565.8536,29-09-2023 21:13,602,4.365435,55.8
629,29-09-2023,45306,AISI 430L,C,-0.04158298,0.09938391,3,0,2,0,2,7,0,3.895007,4.926831,8.821838,45.989,61.810838,10,2.218245,1.586087,3.601841,1633,616.4275,7534.832,120.9233,-1,47.43333334,14.9,56.1,29-09-2023 22:53,29-09-2023 23:40,264.3,231.8,241.7,330,29-09-2023 23:30,0.0988,0.0026,0.0279,0.0086,0.0547,0.0061,0.0614,0.0175,0.0031,0.0988,0.0988,220.6762,1,7.5,1.383596,837.6046,810.358,551.877,29-09-2023 22:08,197,4.42834,54.239
630,29-09-2023,45307,SUP 11AM,C,0.018703965,0.001945313,3,0,2,0,2,7,0,0.9197573,5.5084785,14.735965,43.95,66.03005,10,1.9022595,2.009315,1.374075,1679,456.9059,3260.405,80.11265,-1,34.11666667,13.99999999,48.11666666,29-09-2023 23:54,30-09-2023 00:28,269.5,237.3,243.9,338.4,30-09-2023 00:23,0.1608,0.0026,0.0283,0.012,0.0356,0.0067,0.0622,0.021,0.0036,0.1608,0.1608,190.3214,1,6.3,0.7740746,721.3726,551.8137,368.9757,29-09-2023 23:40,521,4.403048,55.8
631,30-09-2023,45308,SUP 11AM,C,-0.04806158,0.07198438,3,0,2,0,2,7,0,9.538672,5.5084785,20.0016,44.45,71.4516,10,1.039574,2.849564,2.045384,1611,514.6499,12932.32,185.9384,-1,35.2,13.21666667,48.41666667,30-09-2023 00:42,30-09-2023 01:17,271.2,237.7,246.2,338.9,30-09-2023 01:14,0.0512,0.0016,0.0178,0.0123,0.0489,0.0055,0.0473,0.0164,0.0033,0.0512,0.0512,81.4842,1,5.1,1.00581,694.0844,678.3836,431.8044,30-09-2023 00:28,201,4.539559,59.52
632,30-09-2023,45309,SUP 11AM,C,0.001895599,0.1446174,3,0,2,0,2,7,0,15.39095,5.5084785,15.39095,44.715,67.10595,10,1.108662,2.766304,2.419232,1616,533.732,9921.593,152.1578,-1,40.25000001,8.399999994,67.66666666,30-09-2023 01:25,30-09-2023 02:24,270.2,232.3,244.1,336.2,30-09-2023 01:55,0.1203,0.0008,0.017,0.0111,0.0476,0.0053,0.0428,0.018,0.0036,0.1203,0.1203,118.0634,1,5.1,1.31057,897.3425,824.5049,626.4416,30-09-2023 01:17,228,4.603761,48.88
633,30-09-2023,45310,20MnCr5,C,0,0.162127,3,0,2,0,2,7,0,1.423493,5.5084785,14.735965,42.275,66.03005,10,1.703983,1.50296,2.719528,1630,458.9956,4212.011,83.07961,-1,50.6,25.6,76.2,30-09-2023 02:50,30-09-2023 03:41,270,230.7,241.8,334.3,30-09-2023 03:18,0.1161,0.0013,0.0362,0.01,0.0454,0.0058,0.066,0.0179,0.0033,0.1161,0.1161,133.76555,1,7,1.015545,898.9108,749.6743,546.8751,30-09-2023 02:24,149,4.540532,49.66
634,30-09-2023,45311,AISI430L,C,0,0.01232153,3,0,2,0,2,7,0,5.770761,5.5084785,5.770761,43.811,66.03005,10,1.395772,1.348323,2.606054,1665,498.8974,5210.417,94.42281,-1,31.73333333,19.26666667,51,30-09-2023 04:00,30-09-2023 04:32,268.5,232.5,239.9,332.3,30-09-2023 04:27,0.1791,0.0027,0.0306,0.0102,0.0321,0.0048,0.0596,0.0175,0.0033,0.1791,0.1791,133.76555,1,5.6,1.210281,764.3866,735.1177,508.3478,30-09-2023 03:41,121,4.368353,55.396
635,30-09-2023,45312,SUP11A,C,0.002351471,0.08479285,3,0,2,0,2,7,0,9.182809,6.014972,15.19778,41.947,64.14478,10,2.405243,1.270609,3.472395,1635,480.7261,12089.94,185.3012,-1,32.21666666,14,46.21666667,30-09-2023 04:46,30-09-2023 05:18,269.5,236.9,245.7,334.9,30-09-2023 05:17,0.0522,0.0042,0.0244,0.0112,0.0533,0.0043,0.042,0.0182,0.0033,0.0522,0.0522,149.044,1,8.1,1.067152,621.0505,609.5538,505.117,30-09-2023 04:32,177,4.625811,55.92
636,30-09-2023,45313,SUP11A,C,-0.04266278,0.09597913,3,0,2,0,2,7,0,9.078778,6.021325,15.1001,42.745,64.8451,10,2.412779,1.585251,3.455587,1612,439.1156,11387.96,175.0778,-1,33.41666666,8.800000004,42.21666667,30-09-2023 05:27,30-09-2023 06:00,275.6,241.8,250.4,340.8,30-09-2023 05:55,0.1372,0.0012,0.0248,0.0103,0.0627,0.004,0.0476,0.0148,0.0032,0.1372,0.1372,154.9584,1,7.2,1.042809,604.4341,602.4339,502.9108,30-09-2023 05:18,192,4.515889,57.18
637,30-09-2023,45314,430L,A,0.018703965,0.04863818,3,0,2,0,2,7,0,0.8362743,4.512711,5.348985,40.787,66.03005,10,1.402076,2.003632,2.964829,1659,555.1357,6692.427,120.5061,-1,44.53333333,14.9,56.1,30-09-2023 06:48,30-09-2023 07:32,273.2,237.4,243.7,334.5,30-09-2023 07:26,0.0716,0.0032,0.0242,0.01,0.0412,0.0059,0.0467,0.0171,0.0031,0.0716,0.0716,201.0192,1,9.4,1.562754,880.3546,810.9022,331.752,30-09-2023 06:00,189,4.310311,52.843
638,30-09-2023,45315,SUP11A,A,0,0.02820996,3,0,2,0,2,7,0,1.683319,6.001228,7.684547,47.713,62.397547,10,1.758903,2.001863,2.312927,1654,516.9038,3946.81,64.7044,-1,33.35,17.33333333,50.68333333,30-09-2023 07:50,30-09-2023 08:23,275.9,240.5,250.8,339.9,30-09-2023 08:18,0.0726,0.0015,0.0238,0.0127,0.0505,0.0062,0.0583,0.0159,0.0036,0.0726,0.0726,174.1066,1,5.6,0.5540237,815.7692,740.2067,688.7014,30-09-2023 07:32,337,4.353761,55.754
