Repository: Yugal13042001/Optimizing-steel-Manufacturing-Charge-composition-and-energy-use

# Optimizing-steel-Manufacturing-Charge-composition-and-energy-use

Overview:-
This project aims to enhance steel manufacturing by optimizing charge composition and reducing energy use, leading to improved efficiency and sustainability.

Objectives:-
Optimize charge composition for cost-efficiency.
Reduce energy consumption in the steelmaking process.
Lower the carbon footprint of production.

Methodology:-
Data Collection: Historical data on charge and energy use.
Analysis: Data cleaning, EDA, and optimization modeling.
Implementation: Applying optimized charge compositions in simulations.

Technologies:-
Python: Data analysis and modeling.
Pandas, NumPy: Data manipulation.

File: steel data_set.csv (part 8 of 23)
SRNO,datetime,HEATNO,GRADE,SECTION_IC,INJ1_QTY,INJ2_QTY,BSM,SKULL,BP,HBI,OTHERS,SCRAP_QTY,PIGIRON,DRI1_QTY,DRI2_QTY,TOT_DRI_QTY,HOT_METAL,Total_Charge,Hot_Heel,DOLO,DOLO1_EMPTY,TOT_LIME_QTY,TAP_TEMP,O2ACT,ENERGY,KWH_PER_TON,KWH_PER_MIN,MELT_TIME,TA_TIME,TT_TIME,pow_on_time,TAPPING_TIME,E1_CUR,E2_CUR,E3_CUR,SPOUT,LAB_REP_TIME,C,SI,MN,P,S,CU,CR,NI,N,OPEN_C,TAP_C,IT_KG,BUCKET_NO,STATIC_WT,LIME,O2SIDE1,O2SIDE2,O2SIDE3,PREV_TAP_TIME,TAP_DURATION,LM_WT,Production
639,30-09-2023,45316,SCM420HV,A,-0.04316669,0.1087874,3,0,2,0,2,7,0,9.328346,6.004651,15.333,43.082,65.415,10,2.304506,2.000537,2.809847,1665,572.7112,9484.804,143.6765,-1,37.56666667,11.33333333,48.9,30-09-2023 08:34,30-09-2023 09:12,283.5,248.5,256.1,342.9,30-09-2023 09:04,0.1372,0.0011,0.019,0.0101,0.053,0.0053,0.0548,0.0144,0.0031,0.1372,0.1372,122.5242,1,7.6,0.5053406,809.6788,705.3138,423.2851,30-09-2023 08:23,389,4.532425,55.754
640,30-09-2023,45317,430L,A,0.01490077,0.1647211,3,0,2,0,2,7,0,3.659504,6.00828,9.667784,36.81,66.03005,10,1.828694,1.674908,2.525849,1665,429.538,10295.98,189.3417,-1,44.03333334,14.9,56.1,30-09-2023 09:54,30-09-2023 10:38,278.8,241.4,249.3,338.2,30-09-2023 10:23,0.0908,0.0016,0.016,0.008,0.0544,0.0056,0.0394,0.0178,0.0033,0.0908,0.0908,143.7774,1,7.9,0.697155,843.1369,749.40455,431.6744,30-09-2023 09:12,400,4.673476,49.744
641,30-09-2023,45318,EN52,A,0,0.1845006,3,0,2,0,2,7,0,2.725933,6.018628,8.744561,42.909,58.653561,10,2.000876,0.7891772,3.69897,1665,583.9499,6364.825,105.2845,-1,37.26666667,14.95,52.21666667,30-09-2023 10:53,30-09-2023 11:30,280.6,244.4,252.6,344.3,30-09-2023 11:23,0.1764,0.0012,0.021,0.0093,0.0501,0.0052,0.0552,0.0194,0.0032,0.1764,0.1764,210.8329,1,8.8,1.698093,727.4735,779.069,467.4238,30-09-2023 10:38,277,4.510376,56.76
642,30-09-2023,45319,EN52,A,0,0.2328146,3,0,2,0,2,7,0,7.882263,6.005529,13.88779,45.12,66.00779,10,2.170381,1.021001,3.706845,1646,478.4146,11091.56,168.0342,-1,40.96666667,9.199999992,50.16666666,30-09-2023 11:39,30-09-2023 12:20,281.3,241.9,250.9,344.8,30-09-2023 12:06,0.0639,0.0036,0.0175,0.011,0.056,0.0063,0.0405,0.0165,0.0033,0.0639,0.0639,177.4647,1,7,1.536465,715.3551,671.1731,652.9493,30-09-2023 11:30,140,4.564527,60.72
643,30-09-2023,45320,430L,A,0,0.2613486,3,0,2,0,2,7,0,6.463244,6.019209,12.48245,43.95,66.03005,10,2.065103,0.8232273,3.674592,1689,483.7977,13103.91,252.6326,-1,40.51666667,14.9,56.1,30-09-2023 13:24,30-09-2023 14:04,284.2,247.3,254.3,339.5,30-09-2023 13:55,0.2879,0.0018,0.0301,0.011,0.0523,0.0049,0.0652,0.027,0.0031,0.2879,0.2879,181.171,1,7.8,1.609489,709.5996,749.40455,293.6123,30-09-2023 12:20,209,4.51297,59.32
644,30-09-2023,45321,SUP11A(M),B,0.000767838,0.09176397,3,0,2,0,2,7,0,7.540634,6.011501,13.55214,42.598,63.15014,10,1.613089,2.002116,2.130115,1651,547.8112,11403.56,180.5785,-1,43.16666667,14.9,56.1,30-09-2023 15:01,30-09-2023 15:44,276.7,237.2,245.1,331.9,30-09-2023 15:34,0.108,0.0016,0.0122,0.0105,0.0745,0.0041,0.0771,0.0218,0.0032,0.108,0.108,103.6444,1,7,0.517025,758.8035,686.4339,540.664,30-09-2023 14:04,93,4.496109,58.28
645,30-09-2023,45322,SUP11A,B,-0.0189559,0.09160193,3,0,2,0,2,7,0,4.300507,6.010786,10.31129,44.872,62.18329,10,1.704291,1.722489,2.238839,1642,395.894,9484.804,149.8785,-1,39.83333334,14.53333333,54.36666667,30-09-2023 15:59,30-09-2023 16:38,290.2,251.4,255.4,339.5,30-09-2023 16:29,0.2015,0.0031,0.02135,0.0161,0.0486,0.0036,0.05165,0.0211,0.0034,0.2015,0.2015,121.6014,1,8.1,0.5345478,792.1583,676.1583,545.9482,30-09-2023 15:44,185,4.503891,58.28
646,30-09-2023,45323,SUP11A,B,-0.00424707,0.05155627,3,0,2,0,2,7,0,3.642933,6.003881,9.646814,45.857,62.503814,10,2.012533,1.459344,2.567529,1637,398.9221,9812.396,155.7429,-1,39.49999999,14.9,56.1,30-09-2023 18:04,30-09-2023 18:43,283.7,240.7,243.9,337.1,30-09-2023 18:36,0.3895,0.0017,0.0319,0.0249,0.0626,0.0029,0.1078,0.0176,0.0032,0.3895,0.3895,149.738,1,7.5,0.5549965,920.2456,806.2856,507.8328,30-09-2023 16:38,209,4.524968,58.28
647,30-09-2023,45324,AISI430L,B,0,0.07003906,3,0,2,0,2,7,0,4.728882,3.512376,8.241258,37.956,66.03005,10,2.169372,1.474162,2.688342,1677,561.43585,8751.622,161.4474,-1,38.1,12.73333333,50.83333333,30-09-2023 18:56,30-09-2023 19:34,282.9,241,246.7,336.9,30-09-2023 19:26,0.2654,0.002,0.032,0.0162,0.0579,0.004,0.0648,0.0188,0.0035,0.2654,0.2654,165.4236,1,8.01,0.5189705,792.3181,647.3972,392.6278,30-09-2023 18:43,173,4.37808,55.064
648,30-09-2023,45325,SUP11A(M),B,-0.0314812,0.08446826,3,0,2,0,2,7,0,7.248978,6.021234,13.27021,44.648,64.91821,10,1.532792,1.010176,2.671021,1675,487.3207,8455.229,131.2553,-1,30.86666666,18.35,49.21666667,30-09-2023 19:52,30-09-2023 20:23,286,245.7,252.4,337.8,30-09-2023 20:20,0.3789,0.0018,0.0287,0.014,0.0621,0.0034,0.05165,0.0186,0.0032,0.3789,0.3789,135.1033,1,6.5,1.138229,695.0971,680.1943,558.9158,30-09-2023 19:34,260,4.490597,55.8
649,30-09-2023,45326,SCM420HV,B,0,0.03096606,3,0,2,0,2,7,0,3.448179,6.038861,9.48704,42.02,58.50704,10,2.203879,1.660269,2.70727,1628,480.834,8190.036,141.1904,-1,41.38333333,14.9,56.1,30-09-2023 21:08,30-09-2023 21:49,283.5,244.6,250.9,335.9,30-09-2023 21:47,0.1274,0.0005,0.0277,0.0184,0.0525,0.0037,0.063,0.0194,0.0033,0.3088,0.1274,169.3416,1,6.5,0.5033913,898.3453,770.1042,562.3469,30-09-2023 20:23,610,4.348573,54
650,30-09-2023,45327,SCM420HV,C,0.018703965,0.05415063,3,0,2,0,2,7,0,11.80351,6.141963,17.94547,40.322,65.26747,10,2.53436,1.506873,3.54017,1650,572.988,12807.52,196.8345,-1,36.01666666,14.9,81.75,30-09-2023 22:35,30-09-2023 23:11,283.2,244.2,251.3,329.9,30-09-2023 23:07,0.3586,0.0016,0.0224,0.017,0.0647,0.0035,0.0838,0.0198,0.0033,0.3586,0.3586,143.0634,1,6.8,1.00581,948.0796,625.6318,257.6043,30-09-2023 21:49,221,4.384565,57.98
651,30-09-2023,45328,AISI 434MO,C,0.04098311,0.006485107,3,0,2,0,2,7,0,1.342003,5.5084785,14.735965,43.558,66.03005,10,1.407353,1.823301,2.458926,1674,494.6537,3057.604,59.71883,-1,39.55,17.4,56.95000001,30-09-2023 23:28,01-10-2023 00:08,285,248.2,255,332.4,01-10-2023 00:04,0.3486,0.0027,0.0321,0.0153,0.0451,0.0053,0.0702,0.021,0.0033,0.3486,0.3486,133.76555,1,6.3,1.051573,875.8605,786.7905,477.3105,30-09-2023 23:11,605,4.503242,56.128
1,01-10-2023,45329,SUP11A,C,0,0.02253577,3,0,2,0,2,7,0,10.95341,6.015756,16.96916,39.84,63.80916,10,2.206781,1.503091,3.084063,1627,445.679,11715.55,180.2138,-1,31.66666666,14.65,46.31666666,01-10-2023 00:22,01-10-2023 00:54,284.1,244.6,250.9,331.4,01-10-2023 00:50,0.164,0.0016,0.0359,0.0192,0.0608,0.0047,0.0711,0.0187,0.0033,0.164,0.164,122.5334,1,8.2,0.8772812,675.1365,643.5517,442.1739,NULL,221,4.401427,57.18
2,01-10-2023,45330,SUP11A,C,0,0.06031128,3,0,2,0,2,7,0,3.431482,4.95373,8.385212,49.445,64.830212,10,2.019516,0.77994,3.126587,1638,575.4915,4945.216,73.88615,-1,37.69999999,20.20000001,57.9,01-10-2023 01:14,01-10-2023 01:52,284.7,246.1,253,331.5,01-10-2023 01:46,0.3526,0.0017,0.0283,0.016,0.0558,0.0038,0.0713,0.0163,0.0032,0.3526,0.3526,178.8132,1,9.1,1.107071,851.6834,815.1046,576.4845,01-10-2023 00:54,229,4.357976,57.6
3,01-10-2023,45331,SUP11A,C,0.018703965,0.03907251,3,0,2,0,2,7,0,8.850825,6.01597,14.86679,42.759,64.62579,10,2.007312,1.317311,3.025779,1643,442.6367,11029.17,168.3179,-1,34.18333333,14.28333334,48.46666667,01-10-2023 02:06,01-10-2023 02:40,285.1,243.9,251,332.9,01-10-2023 02:35,0.12,0.0022,0.0303,0.0172,0.069,0.0048,0.05165,0.0207,0.0034,0.12,0.12,132.9032,1,7.9,1.018467,676.283,635.8107,486.5708,01-10-2023 01:52,305,4.593061,61.32
4,01-10-2023,45332,AISI434MO,C,0.03649609,0.0366405,3,0,2,0,2,7,0,4.939378,5.5084785,4.939378,41.041,66.03005,10,1.401715,1.610847,2.406552,1663,482.9099,5631.62,103.7506,-1,30.31666666,24.66666667,54.98333333,01-10-2023 03:05,01-10-2023 03:35,285.1,244.5,248.5,331.7,01-10-2023 03:32,0.1903,0.0012,0.0319,0.014,0.0474,0.0044,0.0882,0.0159,0.0032,0.1903,0.1903,181.7723,1,8.3,1.004837,751.9084,613.6489,396.9887,01-10-2023 02:40,177,4.486706,55.064
5,01-10-2023,45333,SUP 6,C,0.003839172,0.1099221,3,0,2,0,2,7,0,6.873143,6.023865,12.89701,40.242,60.13901,10,1.503674,1.470773,2.525061,1659,418.6696,9749.997,162.3944,-1,33.65,8.800000004,42.45,01-10-2023 03:44,01-10-2023 04:18,285.9,245.1,250.1,331.2,01-10-2023 04:12,0.0899,0.0011,0.024,0.013,0.0567,0.0048,0.0806,0.0175,0.0032,0.0899,0.0899,127.5476,1,6.9,1.021387,636.9229,573.2837,485.9889,01-10-2023 03:35,341,4.424773,57.6
6,01-10-2023,45334,SUP 6,C,0.001703613,0.04150452,3,0,2,0,2,7,0,8.27048,6.014099,14.28458,42.767,64.05158,10,1.756426,1.638963,2.765156,1649,464.3209,10280.38,162.0194,-1,32.31666667,10.66666667,42.98333333,01-10-2023 04:29,01-10-2023 05:01,290.4,252.5,259.1,335.2,01-10-2023 04:57,0.1483,0.001,0.0243,0.0102,0.0561,0.0048,0.0476,0.0161,0.0033,0.1483,0.1483,133.682,1,6.4,1.00873,641.5635,623.1557,549.6011,01-10-2023 04:18,181,4.499027,57.6
7,01-10-2023,45335,SUP 6,C,0.01828406,0.07101172,3,0,2,0,2,7,0,12.10021,6.010113,18.11032,39.431,64.54132,10,1.743442,1.927085,2.747304,1639,516.0057,11902.74,185.8604,-1,34.28333333,9.200000003,43.48333334,01-10-2023 05:10,01-10-2023 05:44,288.7,251.6,259,334.4,01-10-2023 05:41,0.0624,0.0022,0.0165,0.009,0.0606,0.0052,0.0401,0.0171,0.0033,0.0624,0.0624,111.6322,1,6.5,1.003862,677.4736,647.372,269.4438,01-10-2023 05:01,153,4.422179,55.754
8,01-10-2023,45336,AISI434MO1,A,0.06113873,0.05836584,3,0,2,0,2,7,0,3.514286,4.016591,7.530876,39.359,66.03005,9,2.050254,2.520228,2.573119,1651,478.371,9781.196,177.8727,-1,38.15,14.9,56.1,01-10-2023 06:37,01-10-2023 07:15,287,248.2,252.9,329.4,01-10-2023 07:11,0.224,0.002,0.0254,0.0123,0.0451,0.0039,0.1004,0.0156,0.0033,0.3153,0.224,164.6177,1,8.1,0.5228653,800.1298,635.8056,436.6701,01-10-2023 05:44,221,4.499676,52.697
9,01-10-2023,45337,N52,A,0,0.2290856,3,0,2,0,2,7,0,9.094011,6.01321,15.10722,42.029,64.13622,9,1.540511,2.001857,2.066297,1648,437.8597,12011.94,190.8589,-1,35.00000001,16.06666666,51.06666667,01-10-2023 07:31,01-10-2023 08:06,285.1,245.6,251.2,329.9,01-10-2023 07:56,0.0721,0.0025,0.017,0.0135,0.0633,0.0057,0.1048,0.0178,0.0036,0.0721,0.0721,98.83171,1,5.8,0.5257854,663.8068,643.0834,500.6801,01-10-2023 07:15,72,4.535668,58.08
10,01-10-2023,45338,EN52,A,0.04455835,0.09176397,3,0,2,0,2,7,0,2.813765,6.037434,8.851199,44.14,59.991199,9,1.426954,1.971725,2.511633,1652,495.7296,8174.436,134.4674,-1,43.89999999,22.93333333,66.83333332,01-10-2023 08:29,01-10-2023 09:13,288.7,249.5,252.9,336.6,01-10-2023 09:02,0.0905,0.0018,0.0237,0.0101,0.0578,0.0058,0.0475,0.0177,0.0033,0.0905,0.0905,150.838,1,7.8,1.084679,926.3224,862.3786,580.0325,01-10-2023 08:06,120,4.493515,57.44
11,01-10-2023,45339,R16,A,0.01257318,0.1830416,3,0,2,0,2,7,0,5.692294,6.011467,11.70376,44.527,63.23076,9,1.392555,2.000834,1.892051,1662,442.1505,11356.76,180.178,-1,47.03333333,14.9,56.1,01-10-2023 09:52,01-10-2023 10:39,295.6,252.7,256.5,339,01-10-2023 10:20,0.09,0.001,0.0275,0.013,0.0635,0.007,0.0572,0.0241,0.0033,0.09,0.09,102.2523,1,6.8,0.4994965,824.0782,704.3516,544.2186,01-10-2023 09:13,441,4.784047,53.35
12,01-10-2023,45340,SUP9,A,0.008326202,0.1812582,3,0,2,0,2,7,0,7.652332,6.018816,13.67115,43.234,63.90515,9,1.401063,2.002379,2.093344,1646,429.6185,11887.14,182.8646,-1,45.76666667,14.9,80.16666667,01-10-2023 11:13,01-10-2023 11:59,289.7,244.7,250.6,338.8,01-10-2023 11:47,0.0883,0.0018,0.0269,0.015,0.0564,0.0045,0.0807,0.0172,0.0036,0.09,0.0883,96.15221,1,8.1,0.6922817,933.2491,760.9555,478.8256,01-10-2023 10:39,349,4.493515,55.896
13,01-10-2023,45341,SUP9,A,-0.01163748,0.2250323,3,0,2,0,2,7,0,4.40936,6.039278,10.44864,43.163,60.61164,9,1.497367,1.697376,2.509019,1656,468.5711,7441.231,123.1755,-1,44.81666667,13.73333333,58.54999999,01-10-2023 12:13,01-10-2023 12:57,290.1,245.4,250.6,338.1,01-10-2023 12:48,0.09,0.001,0.0262,0.0148,0.0667,0.0076,0.0788,0.0244,0.0033,0.09,0.09,145.4619,1,6.8,1.011652,865.7784,764.0806,534.1865,01-10-2023 11:59,376,4.386187,54.784
14,01-10-2023,45342,SUP9,A,0,0.2238973,3,0,2,0,2,7,0,3.268561,6.043594,9.312155,45.12,61.432155,9,1.644602,1.000231,3.692248,1643,695.5622,7566.032,121.9695,-1,48.30000001,23.4,71.70000001,01-10-2023 13:21,01-10-2023 14:09,291.4,246.1,251.4,349,01-10-2023 13:59,0.1255,0.0038,0.0274,0.0186,0.0647,0.0049,0.0749,0.0168,0.0032,0.1255,0.1255,218.3192,1,7.6,2.047646,932.2706,875.9852,305.7302,01-10-2023 12:57,256,4.416018,56.496
15,01-10-2023,45343,SUP9(M),B,0.018703965,0.09938367,3,0,2,0,2,7,0,10.06176,6.016185,16.07794,43.646,66.72394,9,2.40035,1.552652,3.445108,1639,543.4979,9952.792,150.7452,-1,38.95,14.26666666,53.21666666,01-10-2023 14:23,01-10-2023 15:02,294.2,248,252.6,349.3,01-10-2023 14:55,0.2711,0.0026,0.0222,0.0207,0.0598,0.0057,0.0847,0.0156,0.0033,0.2711,0.2711,153.9511,1,6.3,1.044758,704.1733,568.2685,561.4341,01-10-2023 14:09,248,4.4893,59.535
16,01-10-2023,45344,S25C,B,0,0.05317786,3,0,2,0,2,7,0,5.04524,6.013515,11.05875,42.76,60.81875,9,1.800323,1.509978,2.820737,1671,555.1127,6926.428,112.9577,-1,38.95,10.53333333,49.48333333,01-10-2023 15:13,01-10-2023 15:52,297.2,255.4,259.8,352.8,01-10-2023 15:44,0.3439,0.0018,0.0369,0.0251,0.0606,0.0062,0.1036,0.0184,0.0035,0.3439,0.3439,151.9896,1,7.5,1.020414,684.6732,680.7086,588.4746,01-10-2023 15:02,453,4.493191,55.341
17,01-10-2023,45345,EN19,B,0.06109076,0.1180284,3,0,2,0,2,7,0,6.679689,6.00845,12.68814,44.946,64.63414,9,2.402871,1.789767,2.941314,1662,618.5242,8221.235,124.6886,-1,42.63333332,16.66666668,59.3,01-10-2023 16:09,01-10-2023 16:51,297.3,256,259.6,356,01-10-2023 16:50,0.1025,0.0019,0.0215,0.0163,0.0536,0.0051,0.0697,0.0192,0.0031,0.2086,0.1025,147.153,1,7.3,0.5384426,907.2781,798.368,533.3797,01-10-2023 15:52,349,4.473411,55.335
18,01-10-2023,45346,41CR4C,B,0.04842151,0.0166991,3,0,2,0,2,7,0,9.877209,6.005054,15.88226,44.453,67.33526,9,1.434636,2.002374,2.038315,1643,590.5936,8143.236,116.2734,-1,36.73333334,8.733333332,45.46666667,01-10-2023 17:00,01-10-2023 17:37,300,255.2,259.4,354.6,01-10-2023 17:30,0.2516,0.0019,0.0374,0.014,0.0734,0.005,0.0801,0.0172,0.0031,0.2516,0.2516,79.67689,1,9.7,0.6036797,786.4324,743.6192,478.2369,01-10-2023 16:51,397,4.345655,55.86
19,01-10-2023,45347,41CR4C,B,0.06696951,0.02253589,3,0,2,0,2,7,0,12.54143,4.383404,16.92484,41.374,65.29884,9,1.502719,1.771155,2.072322,1636,519.332,9453.604,144.1124,-1,32.94999999,19.2,52.15,01-10-2023 17:56,01-10-2023 18:29,241.45,257.4,259.9,357.2,01-10-2023 18:22,0.1967,0.0037,0.0254,0.022,0.0667,0.0039,0.0867,0.0179,0.0034,0.1967,0.1967,85.54534,1,7.3,0.569603,821.9727,771.2946,589.6363,01-10-2023 17:37,297,4.335927,59.584
20,01-10-2023,45348,41CR4,B,0.00731842,0.1272697,3,0,2,0,2,7,0,4.096151,6.000759,10.09691,43.571,60.66791,9,1.2,1.76744,1.870864,1680,518.2341,4180.811,70.54089,-1,34.46666667,14.20000001,48.66666668,01-10-2023 18:43,01-10-2023 19:17,301.4,253.5,257.4,354.3,01-10-2023 19:13,0.2553,0.0024,0.024,0.014,0.0685,0.0049,0.0807,0.0155,0.0031,0.2553,0.2553,119.1868,1,5.6,0.6708641,743.9579,626.6401,600.2187,01-10-2023 18:29,545,4.705902,54.236
21,01-10-2023,45349,SUP9(M),B,0,0.1125164,3,0,2,0,2,7,0,8.613528,6.023125,14.63665,43.01,64.64665,9,1.501845,1.002497,2.811444,1670,528.0153,8049.635,121.878,-1,35.41666667,12.33333332,47.74999999,01-10-2023 19:30,01-10-2023 20:05,241.45,259.7,263.6,358.7,01-10-2023 19:57,0.3526,0.0007,0.0212,0.021,0.0861,0.0039,0.0625,0.0151,0.0031,0.3526,0.3526,122.0422,1,8.4,1.309599,773.5839,625.1431,617.2903,01-10-2023 19:17,397,4.488327,57.608
22,01-10-2023,45350,SUP9(M),B,0,0.05042126,3,0,2,0,2,7,0,9.204535,6.002639,15.20717,43.895,66.10217,9,1.800268,1.374725,3.030024,1649,573.2344,10451.98,157.8797,-1,40.81666666,14.9,82.21666667,01-10-2023 20:47,01-10-2023 21:27,299.6,256.1,261,357.4,01-10-2023 21:17,0.2251,0.0018,0.0173,0.0172,0.0678,0.0039,0.0817,0.0152,0.0031,0.2251,0.2251,135.8318,1,7.1,1.229755,799.2496,758.2063,446.0043,01-10-2023 20:05,677,4.559014,57.823
23,01-10-2023,45351,VS14250,B,0.092476,0.09403381,3,0,2,0,2,7,0,12.61485,4.183489,16.79833,45.781,69.57933,9,1.220713,1.379297,3.309254,1661,510.4945,8798.421,129.0482,-1,49.16666667,11.46666666,60.63333333,01-10-2023 21:39,01-10-2023 22:28,297.4,252.3,258.3,349.6,01-10-2023 22:18,0.047,0.0016,0.0134,0.016,0.0747,0.0048,0.0814,0.0139,0.0033,0.0498,0.047,147.7455,1,5.6,2.088541,909.8,901.9944,714.6708,01-10-2023 21:27,261,4.460117,54.286
24,01-10-2023,45352,41Cr4,C,0.018703965,0.06760706,3,0,2,0,2,7,0,11.6652,6.006695,17.6719,40.728,65.3999,9,1.817089,1.261411,3.168554,1633,460.3948,12854.32,200.2234,-1,36.6,31.93333334,68.53333333,01-10-2023 23:00,01-10-2023 23:37,297.6,254.7,260.3,348.7,01-10-2023 23:30,0.1344,0.0019,0.0124,0.008,0.0759,0.0029,0.044,0.0146,0.0032,0.1344,0.1344,134.9935,1,5.8,1.351465,797.4136,662.8208,311.683,01-10-2023 22:28,304,4.541504,59.584
25,01-10-2023,45353,41Cr4,C,0,0.06436462,3,0,2,0,2,7,0,3.823755,5.010443,8.834198,43.897,59.731198,9,1.700707,0.6551749,3.341355,1654,513.4868,6318.024,105.2457,-1,37.6,21.13333334,58.73333334,01-10-2023 23:58,02-10-2023 00:35,296.9,253.7,258.2,347.7,02-10-2023 00:29,0.1859,0.004,0.0254,0.0152,0.0745,0.0058,0.0515,0.0166,0.0033,0.1859,0.1859,207.0977,1,7.3,1.640648,770.7331,721.228,608.6876,01-10-2023 23:37,606,4.513294,59.584
26,02-10-2023,45354,41Cr4,C,0.018703965,0.1765564,3,0,2,0,2,7,0,6.354843,4.90168,11.25652,44.564,62.82052,9,2.230126,1.253298,3.586464,1631,508.4669,9204.011,145.3559,-1,51.70000001,13.94999999,65.65,02-10-2023 00:49,02-10-2023 01:41,293.5,248.4,251,343.6,02-10-2023 01:20,0.1318,0.0018,0.0192,0.013,0.0743,0.0059,0.0432,0.0205,0.0033,0.1318,0.1318,191.2116,1,7.5,1.356339,876.7401,866.0112,587.3823,02-10-2023 00:35,301,4.526265,59.584
27,02-10-2023,45355,S48C,C,0.018703965,0.04766541,3,0,2,0,2,7,0,6.593619,6.202862,12.79648,39.008,58.80448,9,1.718714,1.274136,3.150021,1667,436.3459,9453.604,157.5483,-1,35.26666666,12.46666667,47.73333333,02-10-2023 01:53,02-10-2023 02:29,300.5,256.7,259.6,348.6,02-10-2023 02:22,0.1318,0.0005,0.0199,0.0092,0.0609,0.0045,0.0436,0.0222,0.0033,0.1318,0.1318,150.0261,1,8.2,1.431307,678.9642,642.3394,516.0625,02-10-2023 01:41,393,4.479572,51.228
28,02-10-2023,45356,S48C,C,0,0.02221118,3,0,2,0,2,7,0,7.164643,5.5084785,7.164643,43.169,57.333643,9,1.653829,1.869286,2.154298,1651,586.0942,9944.993,150.10445,-1,40.25000001,23.06666666,56.1,02-10-2023 02:52,02-10-2023 03:58,297.9,247.7,253.3,361.8,02-10-2023 03:20,0.219,0.0011,0.0138,0.015,0.046,0.0031,0.0265,0.0128,0.0031,0.219,0.219,133.76555,1,7.3,0.5004692,1031.985,749.40455,636.1728,02-10-2023 02:29,349,4.455902,55.754
29,03-10-2023,45357,41Cr4,B,0.06253052,0.1167312,3,2,2,0,0,7,0,16.68109,5.5084785,16.68114,41.785,65.46614,8,2.20691,1.903112,3.206877,1629,644.0756,9944.993,150.10445,-1,40.25000001,14.9,56.1,03-10-2023 19:48,03-10-2023 22:58,241.45,234.2,244.3,300.6,03-10-2023 22:29,0.115,0.0006,0.0234,0.0123,0.0411,0.0065,0.0383,0.0243,0.0031,0.115,0.115,116.6938,1,10.8,0.9999676,832.6849,749.40455,544.612,02-10-2023 03:58,437,4.630999,52.136
30,03-10-2023,45358,41Cr4,C,0.003935181,0.007944092,3,2,2,0,0,7,0,17.9686,5.5084785,17.9686,46.563,71.5316,8,1.2,1.417912,2.273967,1664,635.6429,12167.94,173.7492,-1,44.7,16.26666667,60.96666667,03-10-2023 23:14,03-10-2023 23:59,241.45,234.2,244.3,300.6,03-10-2023 23:51,0.3285,0.0007,0.0214,0.019,0.0548,0.0054,0.0447,0.0182,0.0032,0.3285,0.3285,96.89401,1,5.5,1.073967,890.2312,814.3548,333.1055,03-10-2023 22:58,662,4.668288,51.688
31,04-10-2023,45359,SUP 11A,C,0.01559662,0.1047341,3,2,2,0,0,7,0,11.72223,6.024389,17.74661,43.236,67.98261,8,1.708326,1.409073,2.712188,1609,663.4869,12947.92,191.8704,-1,48.88333333,9.033333339,57.91666667,04-10-2023 00:08,04-10-2023 00:57,241.45,234.2,244.3,300.6,04-10-2023 00:41,0.3596,0.0038,0.0313,0.0152,0.0726,0.006,0.0842,0.0196,0.0032,0.3596,0.3596,111.8584,1,6.5,1.003862,773.1451,775.4636,406.0275,03-10-2023 23:59,356,4.473411,54.184
32,04-10-2023,45360,SUP 11A,C,0.003911072,0.05123193,3,2,2,0,0,7,0,10.63947,6.019433,16.65891,44.869,68.52791,8,1.7004,1.978002,2.747106,1634,697.7319,11793.55,170.8519,423,44.28333333,9.016666668,53.3,04-10-2023 01:06,04-10-2023 01:50,241.45,234.2,244.3,300.6,04-10-2023 01:41,0.4457,0.0043,0.0274,0.0251,0.0804,0.0049,0.05165,0.0174,0.0034,0.4457,0.4457,113.7099,1,7.5,1.046705,804.9481,731.7543,411.2213,04-10-2023 00:57,304,4.51524,53.244
33,04-10-2023,45361,41Cr4,C,-0.006430634,0.1540206,3,2,2,0,0,7,0,11.21084,6.025157,17.236,39.974,64.21,8,2.205655,2.002641,3.244569,1610,578.1675,13166.31,196.4828,-1,47.5,10.06666666,57.56666666,04-10-2023 02:00,04-10-2023 02:48,241.45,234.2,244.3,300.6,04-10-2023 02:35,0.4554,0.0023,0.0233,0.014,0.0726,0.0052,0.0709,0.0161,0.0033,0.4554,0.4554,120.0092,1,9.8,1.038914,794.4769,833.9719,278.3875,04-10-2023 01:50,361,4.568742,55.86
34,04-10-2023,45362,41Cr4,C,-0.02718616,0.07506494,3,2,2,0,0,7,0,9.503969,6.017813,15.52178,43.649,66.17078,8,2.204706,1.768228,3.235831,1627,674.4466,11528.35,171.118,-1,45.58333333,9.800000007,55.38333334,04-10-2023 02:57,04-10-2023 03:43,241.45,234.2,244.3,300.6,04-10-2023 03:34,0.2981,0.0018,0.0374,0.0192,0.0645,0.0058,0.1037,0.017,0.0032,0.2981,0.2981,136.4076,1,8.2,1.031124,832.2773,769.3517,393.8143,04-10-2023 02:48,377,4.644942,54.586
35,04-10-2023,45363,51CrV4,C,0.01391696,0.04555798,3,2,2,0,0,7,0,10.06995,6.011499,16.08145,40.964,64.04545,8,2.207,2.127837,3.391967,1642,594.4607,10966.77,168.0848,-1,42.16666666,9.600000002,51.76666667,04-10-2023 03:53,04-10-2023 04:35,241.45,234.2,244.3,300.6,04-10-2023 04:25,0.1559,0.0018,0.0298,0.0161,0.0746,0.0076,0.0629,0.0166,0.0032,0.1559,0.1559,139.6938,1,8.2,1.184967,785.7986,729.1873,511.203,04-10-2023 03:43,393,4.633917,55.734
36,04-10-2023,45364,51CrV4,C,-0.02037161,0.05739294,3,2,2,0,0,7,0,11.67285,6.013852,17.6867,37.88,62.5667,8,2.205652,2.002803,3.612617,1605,543.7709,13665.5,210.9957,-1,41.35,10.8,52.15,04-10-2023 04:46,04-10-2023 05:27,241.45,234.2,244.3,300.6,04-10-2023 05:18,0.1177,0.0044,0.0239,0.0107,0.0708,0.0053,0.0892,0.0189,0.0032,0.1177,0.1177,134.3645,1,9.2,1.406965,661.192,688.6108,459.9732,04-10-2023 04:35,388,4.630999,59.715
37,04-10-2023,45365,45C8,C,0,0.03566797,3,2,2,0,0,7,0,5.797022,5.501564,11.29859,46.794,65.09259,8,2.226583,2.223005,2.796184,1642,637.6783,7846.834,120.1796,-1,44.03333333,9.666666674,53.7,04-10-2023 05:37,04-10-2023 06:21,241.45,234.2,244.3,300.6,04-10-2023 06:14,0.2814,0.0015,0.0276,0.015,0.0623,0.0054,0.0986,0.0248,0.0033,0.2814,0.2814,151.1566,1,7.2,0.5696011,831.1617,691.6763,521.9616,04-10-2023 05:27,305,4.457523,55.755
38,04-10-2023,45366,45C8,A,0,0.06306787,3,2,2,0,0,7,0,8.92728,5.5084785,11.96675,44.556,63.52275,8,1.357741,2.001662,1.880606,1652,560.7833,8767.222,134.8331,-1,38.08333333,30.4,68.48333333,04-10-2023 06:51,04-10-2023 07:29,241.45,234.2,244.3,300.6,04-10-2023 07:23,0.3568,0.003,0.0288,0.018,0.0587,0.0067,0.0949,0.0261,0.0033,0.3568,0.3568,91.88592,1,8.5,0.5228653,955.3754,898.3449,407.0092,04-10-2023 06:21,581,4.553502,59.472
39,04-10-2023,45367,45C8,A,0.05857135,0.08495459,3,2,2,0,0,7,0,13.58868,6.005021,19.5937,43.95,62.1987,8,1.55931,1.502958,2.080228,1632,688.1855,11777.95,183.7471,-1,47.43333334,8.66666667,56.10000001,04-10-2023 07:38,04-10-2023 08:25,241.45,234.2,244.3,300.6,04-10-2023 08:13,0.4275,0.0025,0.0195,0.0183,0.0746,0.0052,0.0644,0.0207,0.0035,0.4275,0.4275,73.00661,1,8.9,0.5209179,987.8535,749.40455,304.6344,04-10-2023 07:29,257,4.462387,59.472
40,04-10-2023,45368,45C8,A,0.018703965,0.09062891,3,2,2,0,0,7,0,6.46845,6.028818,12.49727,43.442,62.93927,8,1.805017,1.841844,2.42817,1632,540.3714,9063.614,137.2458,-1,35.2,10.13333332,45.33333333,04-10-2023 08:35,04-10-2023 09:11,241.45,234.2,244.3,300.6,04-10-2023 09:10,0.0664,0.0016,0.0279,0.011,0.0647,0.0063,0.0846,0.021,0.0034,0.2559,0.0664,107.4541,1,10.1,0.6231537,818.9232,650.1918,518.5326,04-10-2023 08:25,292,4.603113,52.766
41,04-10-2023,45369,SUP9,A,0,0.103599,3,2,2,0,0,7,0,7.456568,6.014567,13.47114,42.547,63.01814,8,1.746692,1.640727,2.287083,1621,521.7771,9609.601,145.56,-1,36.06666667,8.016666665,44.08333334,04-10-2023 09:19,04-10-2023 09:55,241.45,234.2,244.3,300.6,04-10-2023 09:49,0.261,0.001,0.0348,0.019,0.072,0.0065,0.1058,0.0213,0.0033,0.261,0.261,97.44236,1,10,0.540391,777.9338,617.034,442.307,04-10-2023 09:11,361,4.565824,55.896
42,04-10-2023,45370,SUP9,A,0.018703965,0.07247083,3,2,2,0,0,7,0,5.450931,6.009974,11.46091,48.099,66.55991,8,1.501471,2.715637,1.525813,1671,569.1447,5616.02,85.01405,-1,38.48333334,8.66666666,47.15,04-10-2023 10:03,04-10-2023 10:42,241.45,234.2,244.3,300.6,04-10-2023 10:37,0.061,0.001,0.0199,0.0201,0.0761,0.0061,0.05165,0.0188,0.0033,0.061,0.061,84.95187,1,6.5,0.02434158,843.7875,773.0694,639.7517,04-10-2023 09:55,229,4.542801,56.496
43,04-10-2023,45371,SUP9,A,0.001319717,0.06857983,3,2,2,0,0,7,0,9.833765,5.064474,14.89824,41.774,63.67224,8,1.78388,2.002312,2.319403,1609,559.5516,9422.405,147.0591,-1,34.75,9.199999992,43.95,04-10-2023 10:51,04-10-2023 11:26,241.45,234.2,244.3,300.6,04-10-2023 11:20,0.174,0.0014,0.0196,0.013,0.0788,0.0068,0.0525,0.018,0.0036,0.174,0.174,104.0173,1,7.4,0.5355225,769.0616,640.7997,359.1534,04-10-2023 10:42,309,4.657912,55.754
44,04-10-2023,45372,SUP9,A,0,0.1395914,3,2,2,0,0,7,0,7.988729,6.007652,13.99638,46.64,67.63638,8,1.972422,2.002173,2.766943,1642,508.0148,8502.028,129.7299,-1,39.95,19.93333333,59.88333333,04-10-2023 11:46,04-10-2023 12:26,241.45,234.2,244.3,300.6,04-10-2023 12:23,0.1688,0.004,0.0192,0.01563,0.0749,0.0068,0.0478,0.0176,0.0033,0.4398,0.1688,146.4271,1,4.9,0.7945213,919.5911,881.7809,628.4396,04-10-2023 11:26,457,4.612516,62.211
45,04-10-2023,45373,45C8,A,0,0.08009082,3,2,2,0,0,7,0,9.268073,4.005599,13.27367,46.657,66.93067,8,1.798402,1.742683,2.848026,1641,556.2061,7550.432,115.0443,-1,39.4,8.66666667,48.06666667,04-10-2023 12:34,04-10-2023 13:14,241.45,234.2,244.3,300.6,04-10-2023 13:09,0.1688,0.001,0.0224,0.015,0.0683,0.0058,0.0909,0.0193,0.0032,0.1688,0.1688,150.1041,1,5.7,1.049623,784.6481,661.9393,581.502,04-10-2023 12:26,481,4.607004,57.33
46,04-10-2023,45374,45C8,A,0,0.09970813,2,0,2,0,2,6,0,5.004828,6.01999,11.02482,47.56,64.58482,8,1.801296,1.715452,2.810999,1642,492.4823,6786.027,104.2644,-1,39.36666666,13.53333333,52.89999999,04-10-2023 13:27,04-10-2023 14:07,241.45,234.2,244.3,300.6,04-10-2023 14:04,0.1604,0.0004,0.0187,0.014,0.0618,0.0049,0.073,0.0164,0.0033,0.6113,0.1604,160.401,1,6.5,1.009703,812.7206,772.9984,632.4202,04-10-2023 13:14,337,4.605058,57.33
47,04-10-2023,45375,45C8,B,0.018703965,0.08381995,2,0,2,0,2,6,0,9.31807,5.023201,14.34127,44.785,65.12627,8,1.550625,1.631716,2.588566,1654,473.5001,8455.229,131.8528,-1,39.15000001,7.8,46.95000001,04-10-2023 14:14,04-10-2023 14:54,241.45,234.2,244.3,300.6,04-10-2023 14:50,0.05,0.0008,0.0135,0.0256,0.06978,0.0049,0.0656,0.01825,0.0033,0.0654,0.05,133.8364,1,5,1.037941,756.2984,705.8847,645.706,04-10-2023 14:07,385,4.561933,57.33
48,04-10-2023,45376,SUP6,B,0.0125253,0.05917627,2,0,2,0,2,6,0,10.23368,5.71211,15.94579,42.282,64.22779,8,1.551431,1.714632,2.374189,1622,542.6135,7597.232,119.2138,-1,35.94999999,9.466666669,45.41666666,04-10-2023 15:03,04-10-2023 15:39,241.45,234.2,244.3,300.6,04-10-2023 15:36,0.1469,0.0022,0.0134,0.0118,0.0633,0.0041,0.0709,0.0239,0.003,0.1469,0.1469,110.7065,1,5.5,0.8227577,703.3485,692.6458,558.2445,04-10-2023 14:54,245,4.476978,57.608
49,04-10-2023,45377,SUP6,B,0,0.1152723,2,0,2,0,2,6,0,8.474379,6.006241,14.48062,43.899,64.37962,8,1.795937,1.281299,2.619668,1615,489.2055,9531.603,144.2442,-1,34.88333334,10.53333333,45.41666667,04-10-2023 15:50,04-10-2023 16:24,241.45,234.2,244.3,300.6,04-10-2023 16:17,0.1866,0.0042,0.0244,0.0142,0.08913,0.0045,0.0347,0.0187,0.0031,0.1866,0.1866,118.1062,1,7.7,0.8237305,691.8548,594.7758,501.0817,04-10-2023 15:39,305,4.585279,58.208
50,04-10-2023,45378,SUP6,B,0.01050974,0.2089819,2,0,2,0,2,6,0,8.067175,6.02235,14.08953,48.036,68.12553,8,1.701097,1.313822,2.565723,1634,572.0479,10607.98,154.5777,-1,51.40000001,30.2,81.60000001,04-10-2023 16:55,04-10-2023 17:46,241.45,234.2,244.3,300.6,04-10-2023 17:33,0.1404,0.0031,0.0272,0.0123,0.0718,0.0045,0.033,0.0158,0.0033,0.4923,0.1404,124.613,1,6.5,0.8646259,996.6975,749.40455,457.6679,04-10-2023 16:24,634,4.58917,55.754
51,04-10-2023,45379,53CG,B,0.01622049,0.08625146,2,0,2,0,2,6,0,10.64129,6.00749,16.64878,43.069,65.71778,8,1.855272,1.619133,2.67219,1616,520.8032,10997.97,166.0878,-1,38.95,8.66666666,47.61666666,04-10-2023 17:55,04-10-2023 18:34,241.45,234.2,244.3,300.6,04-10-2023 18:32,0.1024,0.0031,0.0191,0.0142,0.0775,0.006,0.0652,0.0241,0.0031,0.1841,0.1024,115.4354,1,6.5,0.8169174,683.052,638.6352,419.4624,04-10-2023 17:46,425,4.560311,56.7
52,04-10-2023,45380,S53CG,B,0.006670532,0.1211088,2,0,2,0,2,6,0,12.80771,6.001262,18.80897,38.952,63.76097,8,1.924217,1.429656,2.762554,1668,498.7418,12698.32,205.272,-1,42.38333333,8.66666667,51.05,04-10-2023 18:42,04-10-2023 19:25,241.45,234.2,244.3,300.6,04-10-2023 19:14,0.1492,0.0024,0.0213,0.0126,0.0768,0.0049,0.0408,0.0184,0.0032,0.1492,0.1492,120.5883,1,4.1,0.8383369,752.9319,680.695,302.4557,04-10-2023 18:34,329,4.606355,56.7
53,04-10-2023,45381,S53CG,B,0.02097147,0.1311606,2,0,2,0,2,6,0,12.45846,6.010165,18.46863,44.144,68.61263,8,1.440247,1.319277,2.310715,1632,567.8848,11169.56,166.4301,-1,37.18333334,8.466666666,45.65000001,04-10-2023 19:33,04-10-2023 20:10,241.45,234.2,244.3,300.6,04-10-2023 20:05,0.1409,0.0034,0.021,0.0151,0.0706,0.0065,0.0301,0.0167,0.0031,0.1409,0.1409,100.6031,1,4.5,0.8704681,696.8872,655.1007,362.1367,04-10-2023 19:25,229,4.639429,53.55
54,04-10-2023,45382,SUP11A,B,0,0.05528564,2,0,2,0,2,6,0,9.87178,4.026909,13.89869,47.632,67.53069,8,1.365354,2.20218,2.458795,1608,504.6898,8814.021,130.5188,-1,41.5,8.733333332,50.23333333,04-10-2023 20:19,04-10-2023 21:01,241.45,234.2,244.3,300.6,04-10-2023 20:54,0.4254,0.0016,0.0289,0.0163,0.0512,0.0092,0.0637,0.0261,0.0033,0.5132,0.4254,123.5657,1,6,1.093441,767.928,746.7226,541.6479,04-10-2023 20:10,212,4.633268,57.608
55,04-10-2023,45383,SUP11A,B,0.008926056,0.1804475,2,2,2,0,2,6,0,9.740536,6.012865,15.7534,44.227,65.9804,8,1.702468,1.003865,3.047118,1611,552.5892,9765.597,148.0075,-1,44.18333334,7.733333329,51.91666667,04-10-2023 21:08,04-10-2023 21:52,241.45,234.2,244.3,300.6,04-10-2023 21:42,0.3262,0.001,0.0232,0.015,0.0582,0.0093,0.0389,0.01825,0.003,0.3262,0.3262,140.0755,1,6,1.34465,900.7047,715.4867,331.7487,04-10-2023 21:01,237,4.654994,56.93
56,04-10-2023,45384,SUP11A,C,-0.009070038,0.0154021,2,2,2,0,2,6,0,8.705761,6.010684,14.71645,42.596,63.31245,8,2.204653,1.003895,3.218252,1660,570.041,10717.17,164.848,-1,42.43333333,9.666666663,52.09999999,04-10-2023 22:02,04-10-2023 22:45,241.45,234.2,244.3,300.6,04-10-2023 22:38,0.16985,0.0012,0.0328,0.014,0.0921,0.00525,0.0786,0.01825,0.0033,0.5498,0.16985,143.5666,1,7.7,1.013599,760.226,677.2853,449.5131,04-10-2023 21:52,461,4.630999,59.92
57,04-10-2023,45385,SUP11A,C,-0.005302856,0.01183521,2,2,2,0,2,6,0,6.030184,6.008683,12.03887,47,65.03887,8,2.201092,1.503789,3.261427,1681,698.9127,7503.632,113.2814,-1,42.23333334,29.93333333,72.16666667,04-10-2023 23:14,04-10-2023 23:57,241.45,234.2,244.3,300.6,04-10-2023 23:48,0.16985,0.002,0.0195,0.019,0.0968,0.00525,0.0415,0.01825,0.0032,0.2086,0.16985,178.8174,1,6.2,1.060335,992.366,798.8677,596.3257,04-10-2023 22:45,421,4.644618,58.38
58,05-10-2023,45386,S53CG,C,-0.004846954,0.03031775,2,2,2,0,2,6,0,11.70291,6.02743,17.73034,47.301,71.03134,8,1.58371,1.473402,2.603152,1619,566.9521,5803.221,89.2373,-1,34.6,12.11666667,46.71666667,05-10-2023 00:09,05-10-2023 00:43,241.45,234.2,244.3,300.6,05-10-2023 00:34,0.3779,0.0012,0.0087,0.019,0.0846,0.0058,0.0168,0.0243,0.0032,0.3779,0.3779,146.8191,1,7.3,1.019442,784.2358,742.191,554.2209,04-10-2023 23:57,301,4.605058,50.4
59,05-10-2023,45387,S53CG,C,-0.004439026,0.03615442,2,2,2,0,2,6,0,6.701936,6.017418,12.71935,45.4,64.11935,8,1.703513,1.395293,2.727821,1635,660.1691,7176.03,110.1085,-1,40.31666666,9.333333336,49.65,05-10-2023 00:53,05-10-2023 01:33,241.45,234.2,244.3,300.6,05-10-2023 01:25,0.175,0.0002,0.0242,0.015,0.0712,0.00525,0.0312,0.01825,0.0034,0.175,0.175,137.9613,1,7.053,1.024307,768.0602,732.681,427.087,05-10-2023 00:43,345,4.579767,50.4
60,05-10-2023,45388,S53CG,C,-0.003455261,0.02221155,2,2,2,0,2,6,0,9.383496,6.009399,15.39289,42.517,63.90989,8,1.219206,1.626813,1.993281,1648,584.5018,10763.97,165.0665,-1,39.55,12.93333333,52.48333333,05-10-2023 01:46,05-10-2023 02:26,241.45,234.2,244.3,300.6,05-10-2023 02:17,0.2764,0.0025,0.0264,0.013,0.0685,0.00525,0.0356,0.01825,0.0035,0.2764,0.2764,87.83722,1,7.3,0.7740746,727.9414,709.6085,354.3898,05-10-2023 01:33,353,4.638781,59.32
61,05-10-2023,45389,SUP 9,C,0.00669455,0.03680273,2,2,2,0,2,6,0,7.315288,6.031016,13.3463,47.545,66.8913,8,1.2,1.504721,1.846521,1610,618.584,6676.827,101.9498,-1,40.08333334,10.06666666,50.15,05-10-2023 02:36,05-10-2023 03:16,241.45,234.2,244.3,300.6,05-10-2023 03:09,0.2131,-0.0001,0.0187,0.015,0.0669,0.0082,0.0267,0.01825,0.0031,0.2131,0.2131,102.8914,1,4.6,0.6465206,727.5859,716.9161,581.1608,05-10-2023 02:26,361,4.396239,58.208
62,05-10-2023,45390,SUP 9,C,-0.006502594,0.07084961,2,2,2,0,2,6,0,11.28541,6.05814,17.34355,43.045,66.38855,8,1.706358,1.505319,2.153278,1656,539.4539,11450.35,175.9196,-1,43.28333334,8.466666666,51.75000001,05-10-2023 03:24,05-10-2023 04:07,241.45,234.2,244.3,300.6,05-10-2023 03:59,0.1518,0.001,0.0162,0.0122,0.0593,0.0072,0.0188,0.01825,0.0031,0.1518,0.1518,97.68288,1,4.7,0.4469204,721.1854,701.9982,331.933,05-10-2023 03:16,373,4.490597,58.208
63,05-10-2023,45391,SUP 9,C,-0.02905771,0.06355371,2,2,2,0,2,6,0,5.719313,6.040188,11.7595,44.921,62.6805,8,1.2,1.001427,1.767656,1612,583.0552,6739.227,100.9161,-1,43.23333334,13.73333333,56.96666667,05-10-2023 04:21,05-10-2023 05:04,241.45,234.2,244.3,300.6,05-10-2023 04:58,0.2091,0.0005,0.0311,0.0158,0.07,0.0082,0.0434,0.01825,0.0031,0.2091,0.2091,104.8463,1,5.1,0.5676556,770.8432,703.3663,535.7554,05-10-2023 04:07,297,4.505188,59.707
64,05-10-2023,45392,S 53CG,C,-0.01259726,0.0136189,2,2,2,0,2,6,0,9.168534,6.06566,15.23419,43.872,65.10619,8,1.2,1.227505,2.221389,1624,577.0039,10280.38,157.9018,-1,41.76666668,9.733333325,51.5,05-10-2023 05:14,05-10-2023 05:56,241.45,234.2,244.3,300.6,05-10-2023 05:46,0.0896,0.0012,0.0259,0.014,0.0684,0.0088,0.0237,0.01825,0.0032,0.0896,0.0896,104.6138,1,6,1.021389,713.4461,611.6127,511.7195,05-10-2023 05:04,394,4.46952,56.7
65,05-10-2023,45393,S 53CG,A,0,0.02156299,2,2,2,0,2,6,0,7.19096,6.021239,13.2122,46.579,65.7912,8,1.991456,2.004765,2.605849,1632,550.47,8377.231,126.7526,-1,38.23333333,12.06666666,50.29999999,05-10-2023 06:08,05-10-2023 06:46,241.45,234.2,244.3,300.6,05-10-2023 06:40,0.0896,0.0044,0.0192,0.0134,0.0701,0.007,0.0995,0.01825,0.0031,0.0896,0.0896,133.5497,1,6.3,0.6143932,757.5038,697.0013,620.0672,05-10-2023 05:56,293,4.559014,54.95
66,05-10-2023,45394,S48C,A,0,0.07636182,2,2,2,0,2,6,0,7.814037,6.022856,13.83689,43.514,63.35089,8,1.235153,1.590905,1.728809,1624,515.9939,8424.03,131.3159,-1,34.01666667,11.93333334,45.95,05-10-2023 06:58,05-10-2023 07:32,241.45,234.2,244.3,300.6,05-10-2023 07:25,0.1909,0.0021,0.0245,0.0166,0.0598,0.006,0.05165,0.0246,0.0033,0.1909,0.1909,83.77277,1,6.8,0.4936562,738.6694,553.4866,533.5292,05-10-2023 06:46,265,4.60441,58.343
67,05-10-2023,45395,S48C,A,0,0.03647864,2,2,2,0,2,6,0,3.416548,4.000435,7.416983,49.515,62.931983,8,1.60262,2.125896,2.134247,1632,644.7752,4009.21,62.51499,-1,37.73333333,8.999999998,46.73333333,05-10-2023 07:41,05-10-2023 08:19,241.45,234.2,244.3,300.6,05-10-2023 08:12,0.32,0.0012,0.0273,0.0145,0.0644,0.0052,0.1045,0.0201,0.0033,0.32,0.32,146.0115,1,7.2,0.5316277,837.243,719.867,698.6508,05-10-2023 07:32,308,4.756485,54.074
68,05-10-2023,45396,S48C,A,-0.01319714,0.05674438,2,2,2,0,2,6,0,2.552392,6.046835,8.599228,45.521,60.120228,8,1.767004,2.265464,1.998739,1649,480.8021,4914.016,81.46547,-1,35.48333334,16,51.48333334,05-10-2023 08:35,05-10-2023 09:10,241.45,234.2,244.3,300.6,05-10-2023 09:05,0.2588,0.001,0.0256,0.0148,0.0735,0.0053,0.0773,0.0213,0.0032,0.2588,0.2588,135.057,1,6.2,0.2317352,792.8856,580.5804,610.9367,05-10-2023 08:19,545,4.614786,59.766
69,05-10-2023,45397,S48C,A,-0.01228534,0.06793115,2,2,2,0,2,6,0,5.273674,6.012412,11.28609,42.269,59.55509,8,2.10547,1.609866,2.356679,1638,543.2219,8299.233,137.2793,-1,39.85,8.599999999,48.45,05-10-2023 09:19,05-10-2023 09:59,241.45,234.2,244.3,300.6,05-10-2023 09:51,0.1796,0.0016,0.0138,0.0094,0.0556,0.0045,0.0367,0.0217,0.0036,0.1796,0.1796,129.5869,1,6.9,0.2512093,731.9133,560.2543,623.3194,05-10-2023 09:10,369,4.603437,56.92
70,05-10-2023,45398,S53CG,A,-0.004223083,0.03437134,2,2,2,0,2,6,0,8.579831,6.02947,14.6093,45.35,65.9593,8,1.885574,2.166212,2.102705,1701,547.6268,10108.79,150.9691,-1,47.64999999,33.13333334,80.78333333,05-10-2023 10:32,05-10-2023 11:20,241.45,234.2,244.3,300.6,05-10-2023 11:06,0.162,0.0016,0.0129,0.0091,0.0762,0.005,0.0206,0.0238,0.0033,0.162,0.162,97.30552,1,7,0.2171307,994.393,755.3956,777.7108,05-10-2023 09:59,132,4.522374,56.7
71,05-10-2023,45399,S53CG,A,-0.01358105,0.126297,2,2,2,0,2,6,0,11.66983,6.02322,17.69305,39.103,62.79605,8,1.643628,1.473361,2.165519,1603,458.7741,12043.14,187.3076,-1,38.73333334,9.750000006,48.48333334,05-10-2023 11:29,05-10-2023 12:08,241.45,234.2,244.3,300.6,05-10-2023 12:04,0.137,0.0017,0.0159,0.0093,0.0768,0.0051,0.0201,0.0201,0.0031,0.137,0.137,85.95699,1,7.5,0.5218906,720.0776,514.9786,562.6451,05-10-2023 11:20,236,4.626783,56.7
72,05-10-2023,45400,S53CG,A,0,0.08025281,2,2,2,0,2,6,0,12.07255,6.053239,18.12579,38.3,62.42579,8,1.648438,1.00365,2.153776,1639,537.8827,9297.608,151.1173,-1,38.21666666,10.06666666,48.28333333,05-10-2023 12:18,05-10-2023 12:56,241.45,234.2,244.3,300.6,05-10-2023 12:50,0.253,0.0022,0.0168,0.0131,0.0796,0.0046,0.0378,0.0173,0.003,0.253,0.253,92.7321,1,5.1,0.5053387,874.6985,542.3622,340.8412,05-10-2023 12:08,389,4.720169,58.1
73,05-10-2023,45401,S45C-QDS,A,0,0.03761353,2,2,2,0,2,6,0,6.869684,5.5084785,6.869684,41.799,66.03005,8,2.00781,1.385825,2.512176,1625,536.4314,6037.223,108.8402,-1,46.65,9.400000008,56.05000001,05-10-2023 13:06,05-10-2023 13:52,241.45,234.2,244.3,222.9,05-10-2023 13:43,0.16985,0.0017,0.0276,0.014,0.0494,0.0044,0.0514,0.0171,0.0033,0.5687,0.16985,183.7772,1,6.8,0.5043659,801.5599,690.6288,637.0731,05-10-2023 12:56,445,4.516537,59.877
74,05-10-2023,45403,SUP9,B,-0.01909988,0.1335929,2,2,2,0,2,6,0,13.38303,4.167168,17.5502,45.852,69.4022,8,2.192743,2.006628,2.192743,1626,700.1226,14071.09,201.0092,-1,40.25000001,14.9,56.1,05-10-2023 15:45,05-10-2023 16:47,241.45,234.2,244.3,300.6,05-10-2023 16:37,0.0453,0.0026,0.0278,0.0131,0.0588,0.006,0.0462,0.0216,0.0033,0.2086,0.0453,90.79606,1,6.6,0,832.6849,984.2236,553.244,05-10-2023 13:52,553,4.607976,55.888
75,05-10-2023,45404,SAE52100,B,-0.01605252,0.2144941,2,2,2,0,2,6,0,10.5507,6.010563,16.56126,45.426,67.98726,8,2.341392,1.503386,3.142728,1668,702.7983,13743.5,201.5552,-1,40.25000001,8.199999999,71.38333333,05-10-2023 16:55,05-10-2023 17:58,184.8,234.2,244.3,227.9,05-10-2023 17:32,0.2908,0.0005,0.0207,0.0114,0.0742,0.0045,0.0349,0.0235,0.0034,0.2908,0.2908,138.0736,1,6.2,0.8013363,986.8855,749.40455,684.7482,05-10-2023 16:47,542,4.594358,59.381
76,05-10-2023,45405,SAE52100,B,0,0.07879346,2,2,2,0,2,6,0,9.984999,6.005858,15.99086,44.134,66.12486,8,2.000594,2.004963,2.000594,1620,587.0655,12136.74,183.8207,-1,46.84999999,23.33333334,70.18333333,05-10-2023 18:21,05-10-2023 19:08,188.4,234.2,244.3,230.9,05-10-2023 18:57,0.0659,0.0018,0.0116,0.0095,0.0634,0.0065,0.0262,0.0158,0.0034,0.0659,0.0659,91.38949,1,5.9,0,813.3215,628.6337,475.9393,05-10-2023 17:58,473,4.770752,55.888
77,05-10-2023,45406,SAE52100,B,0,0.1141376,2,2,2,0,2,6,0,10.84962,6.017575,16.8672,43.344,66.2112,8,2.28678,2.001533,2.28678,1627,616.2603,11590.75,178.2885,-1,40.48333334,10.20000001,50.68333334,05-10-2023 19:18,05-10-2023 19:59,193.7,234.2,244.3,235.7,05-10-2023 19:53,0.0602,0.0007,0.01,0.0104,0.0711,0.006,0.0218,0.0176,0.0032,0.0602,0.0602,105.5411,1,4.8,0,861.0413,714.6571,215.5465,05-10-2023 19:08,457,4.68061,48.902
78,05-10-2023,45407,S48C,B,-0.01230936,0.1849869,2,2,2,0,2,6,0,7.747818,6.011199,13.75902,42.04,61.79902,8,1.649911,1.700021,2.212697,1670,515.3099,10997.97,171.8459,-1,42.38333333,9.266666664,51.64999999,05-10-2023 20:08,05-10-2023 20:51,188.6,234.2,244.3,239.7,05-10-2023 20:41,0.0481,0.0017,0.0186,0.0093,0.0738,0.005,0.0387,0.016,0.0031,0.0481,0.0481,100.7648,1,8.2,0.5627861,760.4515,694.1153,461.6487,05-10-2023 19:59,470,4.601816,54.074
