Repository: Yugal13042001/Optimizing-steel-Manufacturing-Charge-composition-and-energy-use

# Optimizing-steel-Manufacturing-Charge-composition-and-energy-use

Overview:-
This project aims to enhance steel manufacturing by optimizing charge composition and reducing energy use, leading to improved efficiency and sustainability.

Objectives:-
Optimize charge composition for cost-efficiency.
Reduce energy consumption in the steelmaking process.
Lower the carbon footprint of production.

Methodology:-
Data Collection: Historical data on charge and energy use.
Analysis: Data cleaning, EDA, and optimization modeling.
Implementation: Applying optimized charge compositions in simulations.

Technologies:-
Python: Data analysis and modeling.
Pandas, NumPy: Data manipulation.

File: steel data_set.csv (part 9 of 23)
SRNO,datetime,HEATNO,GRADE,SECTION_IC,INJ1_QTY,INJ2_QTY,BSM,SKULL,BP,HBI,OTHERS,SCRAP_QTY,PIGIRON,DRI1_QTY,DRI2_QTY,TOT_DRI_QTY,HOT_METAL,Total_Charge,Hot_Heel,DOLO,DOLO1_EMPTY,TOT_LIME_QTY,TAP_TEMP,O2ACT,ENERGY,KWH_PER_TON,KWH_PER_MIN,MELT_TIME,TA_TIME,TT_TIME,pow_on_time,TAPPING_TIME,E1_CUR,E2_CUR,E3_CUR,SPOUT,LAB_REP_TIME,C,SI,MN,P,S,CU,CR,NI,N,OPEN_C,TAP_C,IT_KG,BUCKET_NO,STATIC_WT,LIME,O2SIDE1,O2SIDE2,O2SIDE3,PREV_TAP_TIME,TAP_DURATION,LM_WT,Production
79,05-10-2023,45408,S48C,B,0.03524841,0.06614771,2,2,2,0,2,6,0,9.844856,6.003845,15.8487,45.626,67.4747,8,2.291642,2.001416,2.420167,1671,644.2783,14071.09,200.2298,-1,46.48333333,13.4,59.88333333,05-10-2023 21:04,05-10-2023 21:51,191.4,234.2,244.3,247.2,05-10-2023 21:37,0.1573,0.0006,0.0182,0.0095,0.0653,0.0033,0.0386,0.0151,0.0035,0.1573,0.1573,98.18639,1,8.8,0.1285248,768.5336,696.5902,592.0465,05-10-2023 20:51,353,4.738651,56.92
80,05-10-2023,45409,S48C,C,0.06049091,0.0499353,2,2,2,0,2,6,0,13.49773,6.018159,19.51589,45.659,71.17489,8,2.203563,1.429839,3.247346,1627,572.3878,13852.69,188.7934,-1,43.38333333,8.133333338,51.51666667,05-10-2023 21:59,05-10-2023 22:42,192.5,234.2,244.3,247.3,05-10-2023 22:30,0.2648,0.0037,0.0265,0.016,0.0675,0.0041,0.0483,0.0162,0.0031,0.2648,0.2648,117.1655,1,8.2,1.043783,727.7109,632.5379,547.9595,05-10-2023 21:51,369,4.583333,56.92
81,05-10-2023,45410,S48C,C,0.01245331,0.0220498,2,2,2,0,2,6,0,14.95386,6.022296,20.97616,41.095,68.07116,8,2.306179,1.450009,3.329515,1659,577.7991,11653.15,166.0675,-1,39.75,9.666666663,49.41666666,05-10-2023 22:52,05-10-2023 23:31,199.4,234.2,244.3,252.6,05-10-2023 23:27,0.0527,0.0016,0.0122,0.009,0.0697,0.0053,0.0658,0.0165,0.0031,0.0527,0.0527,114.5102,1,8.1,1.023336,639.0696,552.7502,528.1928,05-10-2023 22:42,694,4.636835,55.497
82,05-10-2023,45411,SAE52100,C,-0.008782104,0.07863159,2,2,2,0,2,6,0,17.44278,5.5084785,19.46494,43.724,69.18894,8,2.568661,1.223799,3.647498,1635,566.444,14492.28,211.9097,-1,44.85,18.75,63.6,05-10-2023 23:50,06-10-2023 00:35,195.6,234.2,244.3,247.5,06-10-2023 00:21,0.0527,0.001,0.0162,0.011,0.0549,0.0049,0.0531,0.016,0.0033,0.0527,0.0527,147.8819,1,5.2,1.078836,832.0333,659.8898,458.826,05-10-2023 23:31,322,4.677691,55.888
83,06-10-2023,45412,SAE52100,C,0.0492374,0.0325874,2,2,2,0,2,6,0,14.74363,6.012933,20.75656,42.646,69.40256,8,2.202245,1.331814,3.250898,1629,554.276,14851.07,213.9845,-1,45.54999999,26.33333334,71.88333333,06-10-2023 01:01,06-10-2023 01:47,196,234.2,244.3,235,06-10-2023 01:35,0.2146,0.0005,0.0155,0.0109,0.0564,0.0053,0.0318,0.0161,0.0034,0.2146,0.2146,121.4991,1,6,1.048653,866.1514,710.0947,421.3505,06-10-2023 00:35,405,4.654669,55.888
84,06-10-2023,45413,SAE52100,C,-0.000143951,0.05220508,2,2,2,0,2,6,0,14.02726,6.009634,20.03689,45.606,71.64289,8,2.203569,0.9804099,3.25514,1624,640.0471,14617.08,205.75,-1,42.96666667,10.4,53.36666667,06-10-2023 01:57,06-10-2023 02:40,198.7,234.2,244.3,251.2,06-10-2023 02:32,0.1737,0.0017,0.0182,0.0156,0.0618,0.0045,0.072,0.0165,0.0032,0.1737,0.1737,127.9693,1,5.4,1.051571,743.3282,691.144,236.5644,06-10-2023 01:47,377,4.5976,59.381
85,06-10-2023,45414,SAE52100,C,0,0.01994177,2,2,2,0,2,6,0,9.837735,6.016095,15.85383,41.425,63.27883,8,2.705353,1.420711,3.724792,1634,671.4501,11543.95,184.1763,-1,44.55,8.933333326,53.48333333,06-10-2023 02:49,06-10-2023 03:34,201.5,198.4,204.8,248.5,06-10-2023 03:23,0.3515,0.0036,0.0148,0.0122,0.0613,0.00525,0.0332,0.0164,0.0032,0.3515,0.3515,175.2527,1,5.4,1.01944,800.2457,744.176,264.2647,06-10-2023 02:40,633,4.574254,49.609
86,06-10-2023,45415,VS14250,C,0.018703965,0.01037622,2,2,2,0,2,6,0,11.63585,6.010763,17.64662,43.404,67.05062,8,1.812354,1.507669,2.840558,1654,489.0013,10685.97,158.6618,-1,41.08333333,11.86666667,52.95,06-10-2023 03:46,06-10-2023 04:27,198.9,234.2,244.3,250,06-10-2023 04:17,0.0569,0.0009,0.0151,0.0143,0.06,0.00525,0.0462,0.0173,0.0032,0.0569,0.0569,118.6204,1,6.3,1.028204,683.9233,652.2261,530.5268,06-10-2023 03:34,437,4.647536,56.068
87,06-10-2023,45416,45C8,C,0.018703965,0.03031763,2,2,2,0,2,6,0,12.35705,6.12957,18.48662,43.95,60.86962,8,1.987344,1.003269,3.005813,1635,511.7336,12323.93,198.5502,-1,38.35000001,9.666666663,48.01666667,06-10-2023 04:36,06-10-2023 05:15,197.5,234.2,244.3,248.2,06-10-2023 05:10,0.0409,0.0003,0.008,0.01,0.0629,0.00525,0.0224,0.0182,0.0032,0.0409,0.0409,117.0186,1,7.2,1.018469,600.179,555.6708,345.0341,06-10-2023 04:27,481,4.662127,51.6
88,06-10-2023,45417,GRADE3,C,0,0.05982495,2,2,2,0,2,6,0,7.869735,6.016041,13.88578,46.223,66.10878,8,1.700174,1.485597,2.765378,1648,608.3989,9016.815,133.3675,-1,36.81666666,13.66666667,50.48333333,06-10-2023 05:28,06-10-2023 06:05,206.3,201.9,205,266.8,06-10-2023 05:58,0.3598,0.0021,0.031,0.0145,0.0682,0.0072,0.0496,0.0174,0.0033,0.3598,0.3598,129.3092,1,7.5,1.065205,704.9479,644.7484,513.9586,06-10-2023 05:15,361,4.776589,55.888
89,06-10-2023,45418,GRADE3,A,0.004774963,0.1087872,2,2,2,0,2,6,0,8.001759,5.953306,13.95506,46.497,66.45206,8,1.504175,2.221625,2.324985,1648,609.5665,10139.99,156.5971,-1,42.31666667,14.26666667,56.58333334,06-10-2023 06:19,06-10-2023 07:02,201.7,194.5,244.3,263.8,06-10-2023 06:59,0.0688,0.0022,0.018,0.0144,0.0718,0.0062,0.0358,0.0162,0.0033,0.2252,0.0688,127.3611,1,4.3,0.8208103,860.1178,620.4183,460.0914,06-10-2023 06:05,229,4.585279,59.381
90,06-10-2023,45419,SAE52100,A,0,0.08106323,2,2,2,0,2,6,0,9.327457,6.030762,15.35822,42.752,64.11022,8,1.701748,2.002942,2.019166,1649,682.1903,10046.39,155.0124,-1,44.01666667,9.06666667,53.08333334,06-10-2023 07:11,06-10-2023 07:55,206.4,201.1,203.6,267.8,06-10-2023 07:45,0.3814,0.0009,0.0182,0.0114,0.0782,0.0059,0.027,0.0167,0.0035,0.3814,0.3814,91.53805,1,6.7,0.3174191,884.8208,740.3604,292.9479,06-10-2023 07:02,425,4.595331,59.381
91,06-10-2023,45420,SAE52100,A,0,0.1191632,2,2,2,0,2,6,0,8.248171,6.005135,14.25331,46.64,66.89331,8,2.169507,2.000535,2.818952,1650,586.4066,9781.196,141.7702,-1,36.41666667,9.333333325,45.75,06-10-2023 08:04,06-10-2023 08:41,206.3,201.4,201.9,277.7,06-10-2023 08:35,0.1845,0.0006,0.0128,0.0094,0.0943,0.0055,0.0325,0.0167,0.0033,0.1845,0.1845,126.1089,1,8.1,0.6494446,788.9411,702.5333,565.7141,06-10-2023 07:55,301,4.499027,54.495
92,06-10-2023,45421,SUP9,A,0,0.09176397,2,2,2,0,2,6,0,5.035084,6.15536,11.19044,44.532,61.72244,8,2.130355,2.001263,2.130355,1626,688.7834,11091.56,169.0209,-1,47.64999999,19.33333334,66.98333333,06-10-2023 09:00,06-10-2023 09:48,215.9,214.1,216.7,281.7,06-10-2023 09:37,0.3325,0.0012,0.0258,0.011,0.0847,0.0074,0.0442,0.018,0.0035,0.3325,0.3325,111.5928,1,7.9,0,742.9268,675.9006,568.8445,06-10-2023 08:41,225,4.561933,57.608
93,06-10-2023,45422,SUP9,A,0,0.07668652,2,2,2,0,2,6,0,6.944277,5.21239,12.15667,46.737,64.89367,8,1.700429,2.042163,1.811429,1680,599.1724,8720.423,132.1403,-1,37.08333333,12.53333334,49.61666667,06-10-2023 10:00,06-10-2023 10:37,211.7,208.2,210.9,272.2,06-10-2023 10:29,0.4221,0.0017,0.0133,0.0104,0.0827,0.0059,0.031,0.0257,0.0035,0.4221,0.4221,94.06762,1,7.1,0.1110001,791.9006,740.0367,568.0179,06-10-2023 09:48,301,4.56323,56.496
94,06-10-2023,45423,SUP9,A,0,0.1611544,2,2,2,0,2,6,0,11.21248,5.590033,16.80252,47.227,70.02952,8,1.70017,2.737796,1.70017,1652,563.6159,10030.79,143.0324,-1,34.40000001,10.53333333,44.93333334,06-10-2023 10:48,06-10-2023 11:22,213.1,210.1,213.7,269.5,06-10-2023 11:16,0.193,0.0017,0.0169,0.0174,0.0832,0.0054,0.0416,0.0196,0.0034,0.193,0.193,74.23508,1,6.1,0,780.0067,742.9781,637.794,06-10-2023 10:37,252,4.375162,54.784
95,06-10-2023,45424,SUP9,A,0.04213492,0.2367059,2,2,2,0,2,6,0,9.095653,6.138731,15.23438,47.063,68.29738,8,1.892759,2.504177,1.892759,1665,534.5134,9905.993,143.5706,-1,37.03333334,10.33333333,47.36666666,06-10-2023 11:33,06-10-2023 12:10,216.6,213.6,217.4,276.3,06-10-2023 12:00,0.1934,0.0005,0.0112,0.0124,0.082,0.0058,0.0388,0.0178,0.0034,0.1934,0.1934,86.29189,1,6.7,0,767.529,754.9278,621.6155,06-10-2023 11:22,305,4.483463,51.382
96,06-10-2023,45425,SCM420HV,A,0.08177432,0.04928638,2,2,2,0,2,6,0,6.977307,6.015129,12.99244,44.289,63.28144,8,2.805262,2.501295,3.342732,1678,599.0916,7285.23,114.7616,-1,42.08333333,15.13333334,57.21666667,06-10-2023 12:25,06-10-2023 13:07,211.1,206,210.8,267.1,06-10-2023 13:48,0.1216,0.0002,0.0116,0.009,0.0707,0.0062,0.0259,0.0269,0.0034,0.0769,0.1216,174.1692,1,6.2,0.5374699,895.5985,716.9158,756.2826,06-10-2023 12:10,200,4.34987,56.7
97,06-10-2023,45427,SCR 420HV,B,0.01367703,0.02610278,2,2,2,0,2,6,0,8.771424,6.00778,14.7792,46.086,66.8652,8,1.708872,1.514542,2.569603,1656,639.3141,8268.034,121.1164,-1,39.56666666,14.9,56.1,06-10-2023 14:06,06-10-2023 14:46,219.1,215.8,221.6,274.2,06-10-2023 14:39,0.3393,0.0035,0.0221,0.014,0.0784,0.0057,0.0427,0.0261,0.0032,0.3393,0.3393,115.8564,1,7.4,0.8607311,752.3024,720.5999,504.2251,06-10-2023 13:07,385,4.635538,55.896
98,06-10-2023,45428,SCM 420IYM,B,0.02490662,0.01053845,2,2,2,0,2,6,0,10.84236,6.010717,16.85308,45.74,68.59308,8,1.704931,1.136132,2.770133,1636,583.7187,11060.36,160.5439,-1,52.51666666,20.33333334,72.85,06-10-2023 15:06,06-10-2023 15:59,217.6,213.5,221.4,267.1,06-10-2023 15:54,0.16985,0.0018,0.0189,0.016,0.0935,0.0047,0.0328,0.021,0.0036,0.551,0.16985,119.6443,1,6.3,1.065203,839.213,772.0649,612.9921,06-10-2023 14:46,277,4.442931,58.208
99,06-10-2023,45429,SCM 420IYM,B,0.05953116,0.05463696,2,2,2,0,2,6,0,12.18609,6.025462,18.21155,44.49,68.70155,8,1.701518,1.802306,2.510644,1607,704.8185,11746.75,167.3289,-1,43.95000001,25.53333333,69.48333334,06-10-2023 16:24,06-10-2023 17:08,217,213.4,218.5,268,06-10-2023 16:58,0.16985,0.0018,0.0237,0.0158,0.0819,0.0066,0.089,0.0168,0.003,0.5695,0.16985,97.64655,1,7.5,0.8091259,1001.275,769.393,295.1055,06-10-2023 15:59,337,4.604085,58.552
100,06-10-2023,45430,41Cr4,B,0.01420493,0.03891052,2,2,2,0,2,6,0,11.04755,6.006126,17.05367,48.367,71.42067,8,1.734893,1.68163,2.486572,1631,586.3678,9204.011,131.447,-1,43.3,13.33333333,56.63333333,06-10-2023 17:22,06-10-2023 18:05,213.8,207.5,214.1,268.6,06-10-2023 18:01,0.0547,0.0005,0.0155,0.0181,0.0613,0.0049,0.035,0.0152,0.0035,0.3176,0.0547,114.8337,1,4.6,0.7516785,845.144,718.8949,623.6367,06-10-2023 17:08,233,4.561608,52.08
101,06-10-2023,45431,41Cr4,B,0,0.04458496,2,2,2,0,2,6,0,8.856538,6.011461,14.868,44.856,65.724,8,1.90755,1.039693,3.119779,1666,517.781,9874.794,149.112,-1,35.93333334,9.399999997,45.33333334,06-10-2023 18:14,06-10-2023 18:50,220,215.1,221.8,275.3,06-10-2023 18:45,0.0942,0.0009,0.016,0.011,0.0601,0.0046,0.0473,0.0182,0.003,0.0942,0.0942,146.0024,1,6.5,1.212229,704.6017,660.1227,462.2827,06-10-2023 18:05,328,4.602788,52.08
102,06-10-2023,45432,16MnCr5D,B,0,0.0197793,2,2,2,0,2,6,0,7.347417,6.003765,13.35118,48.271,67.62218,8,1.847323,1.508732,3.195867,1665,650.9182,6208.824,91.27645,-1,39.7,8.66666666,48.36666666,06-10-2023 18:59,06-10-2023 19:39,222.9,218.6,226.7,278.7,06-10-2023 19:37,0.047,0.0008,0.0156,0.0151,0.0565,0.0051,0.0409,0.0173,0.0033,0.3832,0.047,161.8064,1,6.4,1.348543,852.2979,787.7581,481.7366,06-10-2023 18:50,710,4.637159,52.29
103,06-10-2023,45433,SCM 415,B,0.02351492,0.01410522,2,2,2,0,2,6,0,9.272654,6.001889,15.27454,48.037,69.31154,8,1.705531,1.501962,2.489341,1600,634.5933,6583.226,94.03059,-1,38.88333333,8.133333338,47.01666667,06-10-2023 19:47,06-10-2023 20:26,221.6,214.4,224.5,278,06-10-2023 20:19,0.5021,0.0015,0.0172,0.019,0.0618,0.0053,0.0351,0.0161,0.0032,0.5021,0.5021,113.283,1,6.7,0.7838097,783.9351,731.8668,670.611,06-10-2023 19:39,313,4.561284,55.896
104,06-10-2023,45434,SCM 415,B,0,0.04539551,2,2,2,0,2,6,0,12.43843,6.016351,18.45478,37.804,62.25878,8,2.141186,1.765374,3.157707,1632,533.3051,11153.96,176.882,-1,35.81666667,8.266666671,44.08333334,06-10-2023 20:34,06-10-2023 21:10,227.2,219.9,224.5,284.6,06-10-2023 21:07,0.0733,0.0015,0.0149,0.01,0.0595,0.0053,0.031,0.0168,0.0035,0.0733,0.0733,125.034,1,6.8,1.016521,767.7222,687.4833,194.995,06-10-2023 20:26,377,4.627108,56.496
105,06-10-2023,45435,SCM 415,B,0.03805576,0.0371272,2,2,2,0,2,6,0,8.02349,6.007899,14.03139,46.6,66.63139,8,1.923671,1.709395,2.976214,1697,603.3875,9157.212,134.4052,428,37.36666666,8.466666666,45.83333333,06-10-2023 21:18,06-10-2023 21:55,227.6,221.3,227.8,287.6,06-10-2023 21:49,0.3793,0.0009,0.0208,0.0132,0.0537,0.0046,0.0445,0.0239,0.0032,0.3793,0.3793,138.2268,1,7.5,1.052544,830.2003,720.366,565.6393,06-10-2023 21:10,325,4.485409,60.023
106,06-10-2023,45436,45C8,C,0.03807977,0.04555762,2,2,2,0,2,6,0,12.73511,6.0121,18.74721,48.442,73.18921,8,2.201298,2.118842,2.408692,1675,667.5734,11731.15,157.6996,-1,40.68333334,29.53333333,70.21666667,06-10-2023 22:25,06-10-2023 23:06,221.1,213.6,220.6,275.7,06-10-2023 22:58,0.4701,0.0026,0.0241,0.0231,0.0746,0.0051,0.0532,0.0186,0.0033,0.4701,0.4701,92.83048,1,7.2,0.2073936,824.9427,799.5341,740.619,06-10-2023 21:55,329,4.597925,55.965
107,06-10-2023,45437,45C8,C,0.01674838,0.09322314,2,2,2,0,2,6,0,6.722014,6.014858,12.73687,44.615,63.35187,8,2.017163,1.970112,2.651026,1633,658.3303,7971.635,124.0685,-1,43.23333333,9.266666664,52.49999999,06-10-2023 23:15,06-10-2023 23:58,221.7,211.6,221.4,280.4,06-10-2023 23:47,0.2047,0.0009,0.02,0.0154,0.0603,0.0041,0.0595,0.0177,0.0033,0.2047,0.2047,135.0025,1,6.9,0.6338634,713.3754,636.8283,550.1548,06-10-2023 23:06,320,4.681258,52.724
108,07-10-2023,45438,45C8,C,0.02358688,0.03874841,2,2,2,0,2,6,0,12.2298,6.015213,18.24502,41.867,66.11202,8,2.787091,1.301963,3.81919,1658,560.6154,14461.08,219.7331,-1,40.25000001,16.18333333,72.76666667,07-10-2023 00:14,07-10-2023 01:11,217.3,208.2,217.1,275.3,07-10-2023 00:45,0.2908,0.0008,0.0197,0.0171,0.059,0.0053,0.0477,0.0181,0.0032,0.2908,0.2908,159.4983,1,5.7,1.032099,763.3125,699.7496,574.9333,06-10-2023 23:58,421,4.573606,54.313
109,07-10-2023,45439,AISI1117,C,0,0.06501282,2,2,2,0,2,6,0,10.03845,6.015253,16.0537,44.777,66.8307,8,2.556075,1.19201,3.580384,1682,680.3556,10093.19,152.6248,-1,41.51666666,9.06666667,50.58333333,07-10-2023 01:20,07-10-2023 02:02,226.7,217.8,225.5,286.2,07-10-2023 02:00,0.0809,0.0001,0.0114,0.0127,0.0531,0.0051,0.0314,0.0187,0.0034,0.3141,0.0809,167.6704,1,5.3,1.024309,812.7248,754.831,477.9838,07-10-2023 01:11,377,4.653697,55.508
110,07-10-2023,45440,ST52-3,C,0,0.06031128,2,2,2,0,2,6,0,10.64849,6.018846,16.66734,43.648,66.31534,8,2.388401,1.88761,2.89374,1605,601.1075,10451.98,156.4308,-1,38.53333333,9.616666673,48.15,07-10-2023 02:11,07-10-2023 02:50,227.7,222.9,232,287.4,07-10-2023 02:43,0.2249,0.0007,0.0195,0.0113,0.0521,0.0051,0.0889,0.0189,0.0032,0.2249,0.2249,124.906,1,6.5,0.5053387,690.6357,669.7223,575.1841,07-10-2023 02:02,309,4.830739,52
111,07-10-2023,45441,SAE4135H,C,-0.002999359,0.02869653,2,2,2,0,2,6,0,10.78177,6.005059,16.78683,43.3,66.08683,8,2.708006,1.296298,3.640789,1609,614.0947,12947.92,193.8693,-1,36.63333334,13.53333333,50.16666667,07-10-2023 03:03,07-10-2023 03:40,227.3,220.9,229,286.5,07-10-2023 03:36,0.2348,0.0004,0.0225,0.0185,0.0639,0.006,0.0588,0.0281,0.0032,0.2348,0.2348,155.0141,1,6.7,0.9327831,685.1592,630.1466,288.8275,07-10-2023 02:50,313,4.649806,54.999
112,07-10-2023,45442,SAE4135H,C,0.06104279,0.03080408,2,2,2,0,2,6,0,11.7816,6.003162,17.78477,42.59,66.37477,8,2.706854,1.437348,3.739928,1666,480.0977,11512.75,175.5668,-1,34.61666667,11.86666666,46.48333333,07-10-2023 03:52,07-10-2023 04:26,226.8,219.5,227,287,07-10-2023 04:18,0.4037,0.0019,0.0207,0.025,0.067,0.0052,0.0586,0.0216,0.0036,0.4037,0.4037,162.7133,1,5.2,1.033073,787.326,561.1279,553.0499,07-10-2023 03:40,314,4.593061,54.838
113,07-10-2023,45443,EN8D,C,0,0.0560957,2,2,2,0,2,6,0,12.44852,6.011376,18.45989,45.345,69.80489,8,2.706456,1.503355,3.709345,1651,657.8625,11497.15,163.5328,-1,39.81666666,8.466666666,48.28333333,07-10-2023 04:35,07-10-2023 05:15,230.1,221.9,228.3,291,07-10-2023 05:07,0.3643,0.0027,0.019,0.015,0.0612,0.0039,0.0958,0.0201,0.0033,0.3643,0.3643,148.6122,1,6.5,1.00289,934.6309,661.1358,321.1073,07-10-2023 04:26,409,4.714656,55.896
114,07-10-2023,45444,EN18D,A,0,0.02026587,2,2,2,0,2,6,0,10.59076,6.034823,16.62558,47.213,69.83858,8,1.910442,2.235801,2.524831,1662,645.5246,12589.13,178.2188,-1,42.08333333,14.9,56.1,07-10-2023 05:57,07-10-2023 06:39,225.2,219,227.1,287,07-10-2023 06:36,0.1421,0.0025,0.0114,0.0094,0.0522,0.0051,0.0531,0.0185,0.0032,0.52,0.1421,107.7809,1,6.8,0.6143894,927.6506,844.7036,548.0385,07-10-2023 05:15,212,4.754864,56.496
115,07-10-2023,45445,EN18D,A,0,0.09533093,2,2,2,0,2,6,0,9.811042,7.018386,16.82943,43.8,66.62943,8,1.600978,1.73099,2.71876,1658,639.3453,12011.94,180.5508,-1,41.56666667,13.06666666,54.63333333,07-10-2023 06:52,07-10-2023 07:34,224.4,216.3,225.7,285.2,07-10-2023 07:28,0.0755,0.0009,0.0157,0.019,0.0564,0.0059,0.0592,0.0188,0.0034,0.0755,0.0755,119.6141,1,5.9,1.117783,783.085,700.3337,312.2523,07-10-2023 06:39,277,4.627108,55.754
116,07-10-2023,45446,S35CP3,A,0,0.07798291,2,2,2,0,2,6,0,7.46128,6.015666,13.47695,48.901,68.37795,8,1.939316,2.123251,2.499182,1652,571.025,8190.036,119.4267,-1,36.28333334,28,64.28333334,07-10-2023 08:02,07-10-2023 08:38,226.2,218.7,227.3,282.4,07-10-2023 08:34,0.1044,0.0011,0.0174,0.0114,0.0496,0.0062,0.0783,0.0237,0.0034,0.1044,0.1044,127.0106,1,6.2,0.559866,840.1389,788.5067,652.5573,07-10-2023 07:34,189,4.554475,56.7
117,07-10-2023,45447,S35CP3,A,0.03810376,0.1759078,2,2,2,0,2,6,0,8.756839,6.010729,14.76757,45.741,66.50857,8,2.410944,1.36214,3.426491,1646,563.8878,9812.396,146.6538,-1,34.08333333,10.53333333,44.61666666,07-10-2023 08:48,07-10-2023 09:23,227.6,220,229.4,287.7,07-10-2023 09:20,0.1243,0.0017,0.015,0.0158,0.0522,0.0047,0.1002,0.019,0.0033,0.1243,0.1243,161.8745,1,6.4,1.015547,772.0505,631.7648,611.2651,07-10-2023 08:38,200,4.628729,55.3
118,07-10-2023,45448,SCM415,A,0,0.1340791,2,2,2,0,2,6,0,4.881909,6.011258,10.89317,47.234,64.12717,8,2.242609,1.321968,3.251339,1639,602.0612,8970.017,131.4728,-1,41.75000001,13.8,55.55,07-10-2023 09:36,07-10-2023 10:18,232,223.8,236.3,291.2,07-10-2023 10:11,0.1361,0.0017,0.02135,0.0194,0.0586,0.0058,0.074,0.0185,0.0034,0.1361,0.1361,171.1846,1,8.1,1.00873,784.6967,733.2669,638.6915,07-10-2023 09:23,236,4.571012,57.608
119,07-10-2023,45449,SCM415,A,0,0.1728275,2,2,2,0,2,6,0,8.967395,6.008534,14.97593,38.695,59.67093,8,2.010875,1.364685,3.039081,1650,532.4583,10405.18,167.3641,-1,35.15,9.466666669,44.61666667,07-10-2023 10:28,07-10-2023 11:03,234,227,238.6,290.1,07-10-2023 10:57,0.0545,0.0004,0.018,0.017,0.0628,0.0062,0.0424,0.0202,0.0031,0.0545,0.0545,129.4552,1,8.5,1.028206,717.9402,627.5641,639.2291,07-10-2023 10:18,228,4.68677,57.438
120,07-10-2023,45450,SAE1018,A,0,0.08673804,2,2,2,0,2,6,0,11.95919,6.017116,17.9763,44.951,68.9273,8,1.606636,1.733149,3.429363,1643,594.5815,9172.812,133.8563,-1,40.96666667,19.46666666,60.43333333,07-10-2023 11:22,07-10-2023 12:03,227.8,219.5,227.1,279,07-10-2023 11:59,0.0564,0.0009,0.0152,0.0214,0.0592,0.0055,0.0441,0.0203,0.0034,0.2732,0.0564,145.4581,1,5.6,1.822727,973.1482,864.9282,634.3421,07-10-2023 11:03,205,4.654021,55.748
121,07-10-2023,45451,SAE1018,A,0.018703965,0.02658911,2,2,2,0,2,6,0,12.63366,6.002447,18.6361,45.369,70.0051,8,2.752556,1.66871,3.262764,1652,642.7601,10701.57,152.433,-1,38.51666667,8.866666665,47.38333334,07-10-2023 12:12,07-10-2023 12:51,236.2,229.6,238.5,288.8,07-10-2023 12:45,0.0895,0.0009,0.0154,0.0168,0.0565,0.0055,0.0533,0.0233,0.0033,0.0895,0.0895,131.3718,1,6.2,0.5102081,863.6581,628.9572,760.1271,07-10-2023 12:03,229,4.627432,56.7
122,07-10-2023,45452,SAE1018,A,0.018703965,0.05090784,2,2,2,0,2,6,0,15.54659,7.005021,22.55161,44.127,72.67861,8,2.356458,1.66871,2.651483,1595,550.967,8548.827,128.2095,-1,33.46666667,10.2,43.66666667,07-10-2023 13:01,07-10-2023 13:34,236.5,229.3,241,296.2,07-10-2023 13:28,0.2625,0.0004,0.0077,0.0117,0.0621,0.004,0.0176,0.0163,0.0031,0.2625,0.2625,117.574,1,7.3,0.2950249,767.5654,748.2903,668.3085,07-10-2023 12:51,165,4.608949,56.7
123,07-10-2023,45453,SCM420HV,A,0.03961545,0.05317786,2,2,2,0,2,6,0,7.566573,6.000601,13.56717,43.472,63.03917,8,2.618639,2.540794,3.127873,1637,590.4123,8034.035,124.4831,-1,36.48333333,8.133333328,44.61666666,07-10-2023 13:42,07-10-2023 14:19,239.5,233.7,246,298.8,07-10-2023 14:11,0.3134,0.001,0.0194,0.013,0.05,0.0065,0.0474,0.0203,0.0032,0.3134,0.3134,148.4714,1,7.5,0.5092335,851.9694,826.0443,705.4178,07-10-2023 13:34,445,4.613489,57.608
124,07-10-2023,45454,SCM420HV,B,0.0110856,0.01410498,2,2,2,0,2,6,0,13.96207,6.003507,19.96558,44.05,70.01558,10,2.210781,2.019439,2.730724,1618,638.735,11075.96,157.9672,-1,38.75000001,12.73333333,51.48333334,07-10-2023 14:32,07-10-2023 15:10,245.6,238.9,254,297.3,07-10-2023 15:05,0.3251,0.0003,0.0233,0.0151,0.051,0.0052,0.0515,0.0179,0.0032,0.3251,0.3251,104.7636,1,6.1,0.5199432,833.0744,738.4142,487.2347,07-10-2023 14:19,292,4.643321,56.496
125,07-10-2023,45455,SCM420HV,B,0.018703965,0.06614758,2,2,2,0,2,6,0,16.75995,6.00606,22.76601,45.585,74.35101,10,1.731579,2.013371,2.228155,1620,550.1412,10483.18,153.3727,-1,36.30000001,12.06666666,48.36666667,07-10-2023 15:22,07-10-2023 15:59,240.2,231.6,244.2,291.9,07-10-2023 15:51,0.2172,0.0005,0.0082,0.0132,0.0534,0.0036,0.0143,0.0144,0.0033,0.2172,0.2172,97.87201,1,7.3,0.4965763,797.9283,803.4384,461.3843,07-10-2023 15:10,285,4.477951,51.917
126,07-10-2023,45456,S45CS1QDS,B,0.04782166,0.05188074,2,2,2,0,2,6,0,11.75876,6.088673,17.84743,45.658,69.50543,10,2.207608,1.401771,2.961234,1604,568.8094,12058.74,172.0086,-1,39.7,31.93333333,71.63333333,07-10-2023 16:31,07-10-2023 17:10,234.2,222.9,232.9,285.4,07-10-2023 17:05,0.2448,0.0002,0.0125,0.012,0.0583,0.0047,0.056,0.0146,0.0035,0.2448,0.2448,121.1266,1,6.6,0.7536259,867.6251,663.221,413.0372,07-10-2023 15:59,253,4.748379,59.85
127,07-10-2023,45457,S45CS1QDS,B,0.03668808,0.04377417,2,2,2,0,2,6,0,10.60124,6.011658,16.61289,41.944,64.55689,10,2.204099,1.254083,3.235221,1598,681.4231,11013.57,164.2421,-1,47.41666667,11.26666667,58.68333334,07-10-2023 17:22,07-10-2023 18:09,234.1,224.3,235,288.1,07-10-2023 17:57,0.16985,0.0043,0.0226,0.0181,0.0678,0.00525,0.0621,0.0201,0.0033,0.6269,0.16985,128.8271,1,8.5,1.031122,794.3508,779.9524,384.7357,07-10-2023 17:10,284,4.559663,53.55
128,07-10-2023,45458,S35C,B,0,0.01621252,2,2,2,0,2,6,0,8.590166,6.020964,14.61113,47.315,67.92613,10,2.208911,1.503284,3.208881,1670,643.9755,8096.436,119.0195,-1,39.83333333,10.60000001,50.43333334,07-10-2023 18:20,07-10-2023 18:59,237.2,230.2,239.2,293.9,07-10-2023 18:52,0.16985,0.0047,0.0225,0.014,0.0685,0.0093,0.0941,0.0187,0.0033,0.6359,0.16985,154.9351,1,6.1,0.9999695,833.051,805.9484,603.3519,07-10-2023 18:09,317,4.654345,55.896
129,07-10-2023,45459,S35C,B,0.04602206,0.05609595,2,2,2,0,2,6,0,12.42571,4.604786,17.03049,42.432,65.46249,10,2.207791,1.504529,3.297338,1630,687.5427,10514.38,159.1581,-1,41.1,9.200000003,50.3,07-10-2023 19:09,07-10-2023 19:50,237.9,231.5,237.9,297,NULL,0,0,0.02135,0.014,0.0621,0.00525,0,0.01825,0.0033,0,0,139.5374,1,6.6,1.089546,867.8068,768.2961,219.0366,07-10-2023 18:59,245,4.637159,58.208
130,07-10-2023,45460,S35C,B,0.04223087,0.007620117,2,2,2,0,2,6,0,9.905261,6.055207,15.96047,43.484,65.44447,10,2.208642,1.182253,3.889211,1638,639.3975,9781.196,146.5469,-1,37.28333333,20.6,57.88333333,07-10-2023 20:10,07-10-2023 20:48,234.1,227.4,237.9,292.6,07-10-2023 20:43,0.4378,0.0039,0.0244,0.017,0.0686,0.0069,0.0408,0.0177,0.0032,0.4378,0.4378,167.2026,1,7.3,1.680569,879.6948,600.6317,547.5673,07-10-2023 19:50,209,4.738976,56.496
131,07-10-2023,45461,S35C,B,0,0.000162109,2,2,2,0,2,6,0,9.860766,6.072649,15.93342,47.402,69.33542,10,2.201918,1.355499,3.241806,1628,564.0751,8580.026,122.685,-1,31.86666667,10.93333333,42.8,07-10-2023 20:59,07-10-2023 21:30,237.4,229.6,239.1,296.4,07-10-2023 21:25,0.16985,0.0011,0.0233,0.018,0.0709,0.005,0.0749,0.0196,0.0031,0.5979,0.16985,143.8666,1,6.6,1.039888,725.8528,612.6531,658.2433,07-10-2023 20:48,205,4.70655,55.754
132,07-10-2023,45462,38MnVS6,B,0.018703965,0.01264612,2,2,2,0,2,6,0,15.01213,6.059268,21.07139,46.323,73.39439,10,1.424683,1.505684,3.075068,1614,496.7807,8907.618,132.1715,-1,29.91666667,6.666666664,36.58333334,07-10-2023 21:37,07-10-2023 22:07,238.9,232.8,241.6,295.9,07-10-2023 22:01,0.3603,0.0014,0.0124,0.017,0.0609,0.0035,0.0213,0.0148,0.0033,0.3603,0.3603,145.9357,1,7.3,1.650385,673.5511,682.5566,630.4968,07-10-2023 21:30,260,4.557393,53.76
133,07-10-2023,45463,38MnVS6,C,0.01091762,0.1120299,2,2,2,0,2,6,0,17.62637,5.5084785,19.10006,46.627,71.72706,10,2.851908,1.331416,3.867455,1624,581.8597,14117.89,196.5539,-1,41.76666668,18.13333333,59.9,07-10-2023 22:25,07-10-2023 23:07,234.3,223.7,226.5,287.7,07-10-2023 22:56,0.1289,0.0013,0.0128,0.01,0.0641,0.0043,0.0657,0.0165,0.0033,0.1289,0.1289,153.4701,1,6.1,1.015547,755.324,683.5994,580.6571,07-10-2023 22:07,313,4.585279,57.344
134,07-10-2023,45464,38MnVS6,C,0.02392279,0.03939648,2,2,2,0,2,6,0,12.83474,4.000661,16.8354,48.776,71.6114,10,1.702601,1.745158,2.559439,1625,575.1306,11231.96,155.9747,-1,36.8,9.799999996,46.6,07-10-2023 23:17,07-10-2023 23:54,232.8,223.5,230.9,283.7,07-10-2023 23:49,0.0758,0.0014,0.022,0.0175,0.064,0.0054,0.044,0.0214,0.0033,0.0758,0.0758,110.1525,1,6.4,0.8568382,683.5087,669.764,549.7776,07-10-2023 23:07,232,4.470817,58.31
135,08-10-2023,45465,ST52-3,C,0,0.1284044,2,2,2,0,2,6,0,13.91175,6.01284,19.92459,42.59,68.51459,10,2.805003,0.9216579,3.846839,1624,579.8402,12136.74,178.4431,-1,37.73333333,19.56666666,57.29999999,08-10-2023 00:13,08-10-2023 00:51,234.8,226.7,232.7,285.1,08-10-2023 00:46,0.1917,0.001,0.024,0.015,0.0621,0.006,0.103,0.0224,0.0035,0.1917,0.1917,151.3039,1,5.5,1.041836,718.9193,678.9832,589.7195,07-10-2023 23:54,281,4.5762,54.4
136,08-10-2023,45466,SAE8620,C,0,0.1326199,2,2,2,0,2,6,0,11.86843,6.006873,17.87531,45.436,69.31131,10,2.459611,1.425115,3.481973,1669,583.7883,9375.606,137.6512,-1,40.16666667,9.600000002,49.76666667,08-10-2023 01:00,08-10-2023 01:41,234,227.6,233.3,290.7,08-10-2023 01:38,0.0734,0.0005,0.0149,0.0191,0.0703,0.005,0.0464,0.0183,0.0034,0.35,0.0734,153.5579,1,4.8,1.022362,916.9246,732.8353,581.8925,08-10-2023 00:51,621,4.5976,56.068
137,08-10-2023,45467,38MNS6,C,-0.0134371,0.1253245,2,2,2,0,2,6,0,14.75032,6.017867,20.76819,39.592,66.36019,10,2.718501,2.013087,3.044684,1641,574.9724,11590.75,175.9903,-1,39.28333334,10.8,50.08333334,08-10-2023 01:51,08-10-2023 02:31,233,224.9,230.4,285.6,08-10-2023 02:19,0.263,0.0016,0.0217,0.0172,0.0651,0.0047,0.0335,0.021,0.0033,0.263,0.263,115.9076,1,5.5,0.3261833,860.8796,665.2571,384.2513,08-10-2023 01:41,437,4.595655,56.175
138,08-10-2023,45468,38MNS6,C,0,0.08106335,2,2,2,0,2,6,0,11.85384,6.018912,17.87275,46.828,70.70075,10,2.892418,1.811901,4.015068,1647,722.1015,12121.14,173.405,-1,49.83333333,14.9,56.1,08-10-2023 03:07,08-10-2023 03:57,234.1,227.4,235.5,285.6,08-10-2023 03:48,0.4264,0.0003,0.0105,0.0115,0.0584,0.0047,0.0268,0.0176,0.0034,0.2086,0.4264,174.0178,1,5.2,1.12265,832.6849,749.40455,385.0374,08-10-2023 02:31,582,4.647212,56.175
139,08-10-2023,45469,38MNS6,C,0.0753197,0.02204932,2,2,2,0,2,6,0,8.247811,6.023283,14.27109,45.589,65.86009,10,2.23887,1.721732,3.274863,1616,706.5645,9266.409,138.8016,-1,42.88333333,9.400000008,52.28333334,08-10-2023 04:07,08-10-2023 04:50,238.5,228,235.7,298.1,08-10-2023 04:42,0.16985,0.003,0.0311,0.014,0.0804,0.0071,0.0387,0.0165,0.0032,0.6056,0.16985,154.6856,1,6.9,1.035994,764.5831,702.0383,562.7054,08-10-2023 03:57,606,4.566796,61.075
140,08-10-2023,45470,SCM420H,C,0,0.1942284,2,2,2,0,2,6,0,13.67904,6.006345,19.68538,38.774,64.45938,10,1.940844,1.500002,1.973949,1633,554.1272,13930.69,218.8317,-1,38.95,14.9,80.61666666,08-10-2023 05:31,08-10-2023 06:10,229.1,218.1,226.6,281.6,08-10-2023 06:09,0.0754,0.0002,0.0197,0.0129,0.0683,0.0047,0.0234,0.0166,0.0034,0.2747,0.0754,79.32163,1,5.2,0.03310585,800.6027,803.3544,554.3767,08-10-2023 04:50,305,4.742867,57.373
141,08-10-2023,45471,SCM420H,A,0,0.1896887,2,2,2,0,2,6,0,13.25723,6.011469,19.2687,45.199,70.4677,8,1.674748,1.318135,3.029135,1669,592.8311,11528.35,162.4451,-1,40.63333333,13.6,54.23333333,08-10-2023 06:24,08-10-2023 07:04,230.9,220,229.3,279.6,08-10-2023 07:02,0.0682,0.0014,0.0174,0.0183,0.0536,0.0053,0.0788,0.0177,0.0035,0.4132,0.0682,117.5509,1,6.5,1.354387,865.6895,797.8324,477.2272,08-10-2023 06:10,257,4.68677,52.474
142,08-10-2023,45472,SAE 1144,A,0,0.1297017,2,2,2,0,2,6,0,13.51027,6.00892,19.51919,43.801,69.32019,10,1.953654,1.65645,3.093832,1639,593.7917,11200.76,159.9647,-1,40.15,10.60000001,50.75,08-10-2023 07:15,08-10-2023 07:55,237.9,227.9,242.1,288.3,08-10-2023 07:54,0.089,0.0013,0.0176,0.0139,0.0474,0.0034,0.0437,0.0182,0.0034,0.5446,0.089,117.9988,1,6.7,1.140179,790.3689,703.9616,544.7852,08-10-2023 07:04,200,4.752594,53.029
143,08-10-2023,45473,22Mn6,A,0,0.145428,2,2,2,0,2,6,0,9.840275,6.011559,15.85183,42.84,64.69183,10,1.815481,1.810122,2.871922,1639,634.417,10498.78,159.5757,-1,37.36666667,10.59999999,47.96666667,08-10-2023 08:06,08-10-2023 08:43,239.1,229.5,239.9,290.4,08-10-2023 08:40,0.2902,0.0012,0.018,0.0152,0.0568,0.0051,0.0347,0.0221,0.0036,0.2902,0.2902,125.1282,1,7.1,1.05644,814.9917,731.5448,408.521,08-10-2023 07:55,116,4.592088,57.225
144,08-10-2023,45474,22Mn6,A,0.01067769,0.1254863,2,2,2,0,2,6,0,9.295138,4.593188,13.88833,44.777,64.66533,10,1.910823,1.501972,2.827055,1614,531.7561,9469.204,144.424,-1,33.06666667,9.733333325,42.8,08-10-2023 08:53,08-10-2023 09:26,238.7,230,241.5,289,08-10-2023 09:22,0.205,0.001,0.0232,0.0152,0.044,0.0062,0.0397,0.0192,0.0036,0.205,0.205,135.9924,1,6.9,0.9162312,745.8859,668.3854,571.4871,08-10-2023 08:43,368,4.756485,57.225
145,08-10-2023,45475,22Mn6,A,0,0.09176397,2,2,2,0,2,6,0,13.00105,5.563328,18.56438,42.748,67.31238,10,1.415781,2.457237,2.243406,1613,558.4357,12495.53,191.0269,-1,43.50000001,12.93333333,56.43333333,08-10-2023 09:39,08-10-2023 10:22,235.3,225.9,239.5,283.7,08-10-2023 10:12,0.056,0.0024,0.0182,0.0203,0.0663,0.0062,0.0329,0.0169,0.0032,0.056,0.056,98.98377,1,4.1,0.8276253,856.4084,704.2153,475.9251,08-10-2023 09:26,225,4.539883,52.08
146,08-10-2023,45476,V252550,A,0,0.1011672,2,2,2,0,2,6,0,10.74735,5.185816,15.93317,47.564,69.49717,9.5,1.526317,1.500715,2.545757,1628,470.1411,10529.98,150.4344,-1,41.41666667,12.13333333,53.55,08-10-2023 10:34,08-10-2023 11:16,242.5,231.7,245.2,288,08-10-2023 11:12,0.154,0.0012,0.0205,0.0182,0.0463,0.005,0.0375,0.0188,0.0035,0.154,0.154,113.4818,1,6.5,1.01944,799.2601,776.313,718.4078,08-10-2023 10:22,249,4.634565,55.86
147,08-10-2023,45477,60Si7,A,0,0.1267834,2,2,2,0,2,6,0,10.73476,4.103182,14.83795,44.376,65.21395,9.5,1.700277,1.500687,2.734325,1605,511.3763,9297.608,136.7015,-1,35.88333334,9.133333331,45.01666667,08-10-2023 11:25,08-10-2023 12:01,245.7,236.5,250.8,291.9,08-10-2023 11:57,0.1698,0,0.0209,0.015,0.0387,0.0045,0.087,0.0242,0.0036,0.1698,0.1698,115.6752,1,8.8,1.034048,789.3456,714.8111,603.6808,08-10-2023 11:16,221,4.584306,57.608
148,08-10-2023,45478,60Si7,A,0,0.06760693,2,2,2,0,2,6,0,7.375336,6.029745,13.40508,43.406,62.81108,9.5,1.505458,1.500685,2.51711,1617,489.1216,8845.22,133.996,-1,33.33333334,15.33333332,48.66666666,08-10-2023 12:16,08-10-2023 12:50,249,239.5,252.8,295.9,08-10-2023 12:47,0.1896,0.0018,0.0214,0.0168,0.0523,0.0033,0.0688,0.0217,0.0032,0.1896,0.1896,111.3515,1,9.2,1.011652,742.8476,685.7494,619.6734,08-10-2023 12:01,321,4.625811,58.208
149,08-10-2023,45479,60Si7,A,0,0.1467249,2,2,2,0,2,6,0,8.482432,5.187885,13.67032,46.337,66.00732,9.5,1.806872,0.9025635,3.979148,1615,514.5401,8580.026,126.1633,-1,38.35,23,61.35,08-10-2023 13:13,08-10-2023 13:51,242.4,229.6,242.3,292.1,08-10-2023 13:48,0.1452,0.0008,0.0163,0.0131,0.0622,0.0051,0.0377,0.0232,0.0032,0.1452,0.1452,183.622,1,8,2.172276,803.986,768.7996,637.8552,08-10-2023 12:50,225,4.758755,59.92
150,08-10-2023,45480,60Si7,B,0.03848767,0.1984434,2,2,2,0,2,6,0,13.2738,6.016409,19.29021,41.375,66.66521,9.5,2.20203,1.505911,3.273077,1639,523.4002,15584.25,224.0236,-1,40.25000001,9.53333333,74,08-10-2023 14:00,08-10-2023 15:05,237.9,225.5,236,285.3,08-10-2023 14:50,0.3946,0.0046,0.0311,0.012,0.0549,0.0053,0.0456,0.0189,0.0033,0.3946,0.3946,116.1069,1,8.9,1.071047,899.277,836.8611,461.5879,08-10-2023 13:51,381,4.508106,61.804
151,08-10-2023,45481,38B3,B,0.05305252,0.03939697,2,2,2,0,2,6,0,10.88924,6.021117,16.91035,44.946,67.85635,9.5,2.206077,1.002995,3.175861,1619,596.7047,11777.95,172.3021,-1,41.48333334,11.6,53.08333334,08-10-2023 15:16,08-10-2023 15:58,240.8,230.5,243.9,286.4,08-10-2023 15:48,0.287,0.0044,0.0245,0.016,0.0576,0.0062,0.0892,0.0181,0.0033,0.287,0.287,135.6605,1,6.5,0.9697838,727.3111,685.7425,568.001,08-10-2023 15:05,208,4.693904,54.634
152,08-10-2023,45482,38B3,B,0.08902075,0.08771069,2,2,2,0,2,6,0,9.538672,6.005893,14.735965,43.32,75.23639,9.5,2.000756,1.505785,3.570326,1590,566.4063,12089.94,174.6183,-1,35.23333333,23.99999999,59.23333333,08-10-2023 16:22,08-10-2023 16:57,241.2,233.4,248,287,08-10-2023 16:52,0.287,0.003,0.0087,0.0091,0.0512,0.0034,0.0267,0.015,0.0032,0.287,0.287,137.7633,1,7.3,1.569571,869.3864,737.4997,440.0727,08-10-2023 15:58,225,4.579118,59.707
153,08-10-2023,45483,45C8,B,0.018703965,0.03064197,2,2,2,0,2,6,0,9.41065,6.08892,15.49957,47.108,68.60757,9.5,2.2085,1.359531,3.228914,1622,567.7225,8517.628,121.4937,-1,36.53333333,8.199999999,44.73333333,08-10-2023 17:05,08-10-2023 17:42,241.3,232.6,244.8,292.8,08-10-2023 17:37,0.1878,0.0006,0.0212,0.0171,0.047,0.0056,0.1007,0.0174,0.0033,0.1878,0.1878,140.3902,1,7.5,1.020414,724.4525,663.9214,644.5563,08-10-2023 16:57,232,4.544747,57.114
154,08-10-2023,45484,45C8,B,0.018703965,0.01880676,2,2,2,0,2,6,0,5.164186,6.014593,11.17878,47.696,64.87478,9.5,2.201556,1.412441,2.854894,1627,591.1552,6723.627,101.2979,-1,37.5,9.733333335,47.23333333,08-10-2023 17:52,08-10-2023 18:29,244.2,232.7,249.8,299.1,08-10-2023 18:21,0.5353,0.0026,0.0394,0.0201,0.0519,0.0055,0.0775,0.0174,0.0033,0.5353,0.5353,152.8416,1,7.5,0.6533375,717.6758,663.5168,645.1309,08-10-2023 17:42,305,4.626459,55.464
155,08-10-2023,45485,45C8,B,0.018703965,0.09938403,2,2,2,0,2,6,0,11.88366,6.017299,17.90096,41.289,65.18996,9.5,2.202512,1.502737,3.204427,1586,550.3525,12807.52,196.7665,-1,43.88333332,10.46666667,54.35,08-10-2023 18:40,08-10-2023 19:24,245.3,234.7,246.4,300.9,08-10-2023 19:12,0.2443,0.0038,0.0169,0.0123,0.0591,0.0042,0.0377,0.0184,0.0033,0.2443,0.2443,134.6344,1,5.9,1.001915,686.0995,689.2639,364.6102,08-10-2023 18:29,176,4.628405,60.731
156,08-10-2023,45486,SCM 415,B,0.01281323,0.03550598,2,2,2,0,2,6,0,9.722533,6.006601,15.72913,45.187,66.91613,9.5,2.205271,1.501539,2.847899,1668,592.3481,8611.226,128.4948,-1,35.3,9.266666675,44.56666667,08-10-2023 19:33,08-10-2023 20:08,245.1,235,249.9,298.4,08-10-2023 20:04,0.1686,0.0008,0.0176,0.0152,0.056,0.0043,0.052,0.0161,0.0033,0.1686,0.1686,130.4632,1,6.1,0.6426277,724.2549,639.9746,610.6511,08-10-2023 19:24,245,4.571012,58.896
157,08-10-2023,45487,SCM 415,B,0.02476266,0.1609921,2,2,2,0,2,6,0,13.42658,6.244591,19.67117,41.373,67.04417,9.5,2.201266,1.504927,3.215838,1612,669.2322,11356.76,171.4378,-1,43.18333334,13.53333333,56.71666667,08-10-2023 20:22,08-10-2023 21:05,244,234.9,244.8,295,08-10-2023 20:56,0.3041,0.0048,0.0207,0.0114,0.0572,0.005,0.04,0.0156,0.0033,0.3041,0.3041,129.2998,1,5.2,1.014572,826.1628,808.1904,262.5354,08-10-2023 20:08,209,4.743191,58.208
158,08-10-2023,45488,SCM 415,B,-0.002471466,0.02788574,2,2,2,0,2,6,0,8.352922,6.313754,14.66668,47.462,68.12868,9.5,2.206502,1.503591,3.235681,1655,677.9609,8408.431,123.239,-1,43.43333333,8.949999997,52.38333333,08-10-2023 21:14,08-10-2023 21:57,240.2,231.5,241.5,289.9,08-10-2023 21:48,0.2317,0.0006,0.0158,0.011,0.0527,0.0039,0.0446,0.0153,0.0033,0.2317,0.2317,155.8112,1,6.1,1.029179,830.4507,795.0132,527.7497,08-10-2023 21:05,208,4.625811,57.053
159,08-10-2023,45489,C45RPB,C,0.02365887,0.1215953,2,2,2,0,2,6,0,10.81977,4.00756,14.82732,43.065,63.89232,9.5,1.814228,2.020931,2.842432,1624,548.9619,9079.214,144.3612,-1,41.18333333,10.66666667,51.85,08-10-2023 22:08,08-10-2023 22:49,247.4,238.5,248.7,296.9,08-10-2023 22:47,0.1128,0.0009,0.0133,0.0114,0.0484,0.0053,0.0249,0.0183,0.0033,0.2671,0.1128,143.3593,1,5,1.028204,772.467,736.4177,437.5852,08-10-2023 21:57,494,4.642024,55.754
160,08-10-2023,45490,C45RPB,C,0.006094696,0.09468213,2,2,2,0,2,6,0,6.140651,5.513408,11.65406,46.101,63.75506,9.5,1.503047,2.298026,2.581883,1638,550.0652,7566.032,118.3023,-1,39.81666667,9.53333333,49.35,08-10-2023 22:59,08-10-2023 23:38,246.2,235.8,244,294.9,08-10-2023 23:36,0.1188,0.001,0.0161,0.011,0.0469,0.007,0.0277,0.0181,0.0033,0.3214,0.1188,144.6104,1,6.2,1.078836,808.7101,876.3619,530.601,08-10-2023 22:49,489,4.79345,55.754
161,08-10-2023,45491,SCM420V,C,-0.004343079,0.09597949,2,2,2,0,2,6,0,14.625,6.023076,20.64808,41.296,67.94408,9.5,2.105993,1.58663,2.627886,1662,517.0248,10685.97,160.1037,-1,39.38333333,10.4,49.78333333,08-10-2023 23:49,09-10-2023 00:28,238.2,228,234.7,288.5,09-10-2023 00:23,0.055,0.0026,0.013,0.013,0.0486,0.0065,0.0213,0.0172,0.0035,0.055,0.055,103.2646,1,4.8,0.5218925,754.3051,663.3557,545.8555,08-10-2023 23:38,297,4.495136,57.608
162,09-10-2023,45492,SCM420V,C,0.07531973,0.1152723,2,2,2,0,2,6,0,9.406449,6.039401,15.44585,40.562,62.00785,9.5,2.108529,1.235221,2.768683,1676,507.0695,10748.37,176.1801,-1,36.9,11.8,48.70000001,09-10-2023 00:40,09-10-2023 01:17,241.3,233.7,242,288.4,09-10-2023 01:15,0.0524,0.0012,0.0155,0.012,0.0546,0.0069,0.0257,0.0199,0.0033,0.3288,0.0524,135.4154,1,5,0.6601543,719.233,673.3466,437.4322,09-10-2023 00:28,549,4.410506,52.089
163,09-10-2023,45493,S48C,C,0,0.1880674,2,2,2,0,2,6,0,12.08076,6.028049,18.10881,42.673,66.78181,9.5,1.757507,1.51703,2.054478,1622,503.1665,10186.79,154.1541,-1,35.76666667,13.26666667,49.03333333,09-10-2023 01:30,09-10-2023 02:06,247.3,239.4,246.4,293.7,09-10-2023 02:00,0.1991,0.0014,0.0239,0.022,0.0574,0.006,0.0446,0.018,0.0033,0.1991,0.1991,87.76514,1,5.3,0.2969704,752.5876,621.9726,467.618,09-10-2023 01:17,410,4.489948,56.496
164,09-10-2023,45494,S48C,C,0.01559662,0.08949438,2,2,2,0,2,6,0,16.45711,6.000494,22.4576,46.354,74.8116,9.5,1.700405,1.906003,2.225218,1639,524.7944,14055.49,187.3775,-1,38.63333333,25.6,64.23333333,09-10-2023 02:32,09-10-2023 03:10,240,230.5,242.4,287.4,09-10-2023 03:07,0.1783,0,0.016,0.015,0.0617,0.0045,0.0372,0.0232,0.0035,0.1783,0.1783,77.64844,1,6.2,0.5248127,807.0682,778.5911,555.6935,09-10-2023 02:06,217,4.626783,51.708
165,09-10-2023,45495,C45RPB,C,0.02032361,0.1679636,2,2,2,0,2,6,0,10.67589,4.013765,14.68966,43.339,64.02866,9.5,1.2,1.151969,2.271047,1615,482.7783,10327.18,159.5457,-1,41.48333334,11.26666666,52.75,09-10-2023 03:21,09-10-2023 04:03,241.1,231.5,239.9,295.3,09-10-2023 04:01,0.052,0.0038,0.0184,0.015,0.057,0.0051,0.0286,0.0203,0.0034,0.0916,0.052,106.175,1,6.7,1.071047,777.9592,742.864,523.7303,09-10-2023 03:10,201,4.575875,55.754
166,09-10-2023,45496,C45RPB,C,0.004894958,0.07652417,2,2,2,0,2,6,0,9.516461,6.012527,15.52899,39.408,60.93699,9.5,1.57566,2.612695,2.119947,1643,555.6341,9921.593,158.9057,-1,36.15,13.13333333,49.28333333,09-10-2023 04:16,09-10-2023 04:52,242.6,231.2,245.6,289.1,09-10-2023 04:47,0.17,0.0005,0.0154,0.011,0.0537,0.0049,0.0382,0.0223,0.0034,0.17,0.17,92.05558,1,7.5,0.5442867,738.2368,710.7062,220.5974,09-10-2023 04:03,237,4.600519,55.754
167,09-10-2023,45497,1050,C,0.02409079,0.1113813,2,2,2,0,2,6,0,16.0436,4.453471,20.49707,45.35,71.84707,9.5,1.2,2.80431,1.692682,1668,438.1458,12635.92,172.9833,-1,50.18333333,11.86666667,62.05,09-10-2023 05:04,09-10-2023 05:54,237.7,226.5,238.4,285.1,09-10-2023 05:50,0.1249,0,0.0183,0.02,0.0506,0.0051,0.1018,0.0225,0.0034,0.3294,0.1249,61.11409,1,7.2,0.4926815,930.3896,855.9578,469.9613,09-10-2023 04:52,521,4.666667,55.896
168,09-10-2023,45498,SAE1050,A,0,0.07684839,2,2,2,0,2,6,0,8.63993,6.004413,14.64434,38.85,59.49434,10,1.836702,1.439944,2.799671,1639,450.895,9516.003,154.998,-1,33,9.933333329,42.93333333,09-10-2023 06:04,09-10-2023 06:37,235.2,224.1,236.5,282.8,09-10-2023 06:34,0.0796,0.0001,0.0286,0.014,0.0449,0.005,0.05165,0.0214,0.0035,0.0796,0.0796,124.1851,1,7.9,0.9629688,721.3253,601.385,513.2321,09-10-2023 05:54,221,4.70201,56.496
169,09-10-2023,45499,SAE1050,A,0,0.07846948,2,2,2,0,2,6,0,7.0184,6.009839,13.02824,46.476,65.50424,10,1.762702,1.618582,3.335192,1639,542.9107,8299.233,124.4184,-1,36.61666667,15,51.61666666,09-10-2023 06:52,09-10-2023 07:29,240.7,228.3,242.3,291.6,09-10-2023 07:26,0.0535,0.0018,0.0243,0.0152,0.0429,0.0048,0.0827,0.0208,0.0033,0.0535,0.0535,164.878,1,7.2,1.572491,834.2716,613.5266,656.7432,09-10-2023 06:37,128,4.622892,56.496
