Repository: Yugal13042001/Optimizing-steel-Manufacturing-Charge-composition-and-energy-use

# Optimizing-steel-Manufacturing-Charge-composition-and-energy-use

Overview:-
This project aims to enhance steel manufacturing by optimizing charge composition and reducing energy use, leading to improved efficiency and sustainability.

Objectives:-
Optimize charge composition for cost-efficiency.
Reduce energy consumption in the steelmaking process.
Lower the carbon footprint of production.

Methodology:-
Data Collection: Historical data on charge and energy use.
Analysis: Data cleaning, EDA, and optimization modeling.
Implementation: Applying optimized charge compositions in simulations.

Technologies:-
Python: Data analysis and modeling.
Pandas, NumPy: Data manipulation.

File: steel data_set.csv (part 10 of 23)
SRNO,datetime,HEATNO,GRADE,SECTION_IC,INJ1_QTY,INJ2_QTY,BSM,SKULL,BP,HBI,OTHERS,SCRAP_QTY,PIGIRON,DRI1_QTY,DRI2_QTY,TOT_DRI_QTY,HOT_METAL,Total_Charge,Hot_Heel,DOLO,DOLO1_EMPTY,TOT_LIME_QTY,TAP_TEMP,O2ACT,ENERGY,KWH_PER_TON,KWH_PER_MIN,MELT_TIME,TA_TIME,TT_TIME,pow_on_time,TAPPING_TIME,E1_CUR,E2_CUR,E3_CUR,SPOUT,LAB_REP_TIME,C,SI,MN,P,S,CU,CR,NI,N,OPEN_C,TAP_C,IT_KG,BUCKET_NO,STATIC_WT,LIME,O2SIDE1,O2SIDE2,O2SIDE3,PREV_TAP_TIME,TAP_DURATION,LM_WT,Production
170,09-10-2023,45500,SAE1050,A,0,0.1225684,2,2,2,0,2,6,0,9.52876,6.001459,15.53022,45.849,67.37922,10,1.689142,1.177468,2.713453,1619,572.6221,10358.38,149.5164,-1,38.61666666,9.400000008,48.01666667,09-10-2023 07:38,09-10-2023 08:17,241.6,231,245.4,294.2,09-10-2023 08:11,0.1777,0.0005,0.0187,0.0154,0.0546,0.0048,0.0561,0.0193,0.0031,0.1777,0.1777,115.8099,1,7.9,1.024311,765.4585,749.40455,535.5111,09-10-2023 07:29,117,4.430934,61.259
171,09-10-2023,45501,C45 RPb+HH,A,0,0.1316473,2,2,2,0,2,6,0,11.12952,6.014168,17.14368,39.084,62.22768,10,2.043007,2.002364,2.548346,1652,542.334,12495.53,195.1582,-1,39.3,15.66666667,54.96666667,09-10-2023 08:32,09-10-2023 09:12,245.9,233,249.4,296.6,09-10-2023 09:03,0.3688,0.0012,0.0216,0.0155,0.054,0.0052,0.05,0.0217,0.0032,0.3688,0.3688,102.164,1,7.8,0.5053387,834.9854,623.554,230.4977,09-10-2023 08:17,225,4.545395,55.754
172,09-10-2023,45502,C45 RPb+HH,A,0,0.07668604,2,2,2,0,2,6,0,14.60968,6.00141,20.61109,43.162,69.77309,10,1.911394,2.00186,2.697153,1608,583.294,13993.09,193.6141,-1,43.68333333,22.53333333,66.21666666,09-10-2023 09:34,09-10-2023 10:18,234.8,220.3,229.7,286.1,09-10-2023 10:09,0.055,0.0024,0.0254,0.0132,0.0523,0.00525,0.0621,0.01825,0.0032,0.055,0.055,92.65037,1,8.5,0.785759,859.1039,749.40455,648.827,09-10-2023 09:12,96,4.419585,49.538
173,09-10-2023,45503,SAE1050,A,0,0.1520752,2,2,2,0,2,6,0,15.01236,6.002117,21.01448,45.753,72.76748,10,2.698834,1.001073,4.005509,1660,653.5214,12479.93,170.5666,-1,38.43333333,9.93333334,48.36666667,09-10-2023 10:28,09-10-2023 11:06,243.2,233.6,244.5,293.5,09-10-2023 11:03,0.0772,0.0004,0.019,0.017,0.0575,0.0091,0.0787,0.0273,0.0034,0.0772,0.0772,146.1093,1,6.4,1.306675,859.4121,671.6583,293.1066,09-10-2023 10:18,197,4.507458,57.608
174,09-10-2023,45504,SAE1050,A,-0.002567444,0.1303502,2,2,2,0,2,6,0,11.27123,6.004026,17.27526,47.727,71.00226,10,2.050141,2.525321,2.050141,1674,743.3681,8595.626,121.0613,-1,44.01666667,10.13333333,54.15,09-10-2023 11:16,09-10-2023 12:00,242.5,231.3,244.4,291.2,09-10-2023 11:57,0.2362,0.002,0.018,0.0132,0.0527,0.0068,0.0698,0.0223,0.0035,0.2362,0.2362,88.08241,1,6,0,867.0629,654.5975,231.0516,09-10-2023 11:06,232,4.582361,51.917
175,09-10-2023,45505,SUP9,A,-0.0329209,0.1170558,2,2,2,0,2,6,0,14.29331,6.001593,20.2949,46.798,73.0929,10,1.686816,2.003315,2.643943,1614,583.6266,8907.618,132.7654,-1,35.4,10.75,46.15,09-10-2023 12:11,09-10-2023 12:47,246.2,234.8,249.6,295.7,09-10-2023 12:44,0.2362,0.0005,0.009,0.0142,0.0463,0.004,0.0227,0.0173,0.0032,0.2362,0.2362,130.2762,1,7.3,0.9571266,886.3474,798.1947,264.8515,09-10-2023 12:00,241,4.732814,56.346
176,09-10-2023,45506,SUP9,A,-0.02773801,0.2106031,2,2,2,0,2,6,0,11.67145,6.002428,17.67388,43.022,66.69588,10,2.14395,2.003144,2.657078,1654,693.9118,12152.34,179.2489,-1,50.33333333,10.13333333,60.46666667,09-10-2023 12:57,09-10-2023 13:47,239,227.8,238.7,287.2,09-10-2023 13:39,0.0921,0.0015,0.0154,0.014,0.037,0.0059,0.0642,0.0175,0.0032,0.0921,0.0921,107.2532,1,7.1,0.5131283,904.1508,719.0095,390.3565,09-10-2023 12:47,237,4.54572,59.322
177,09-10-2023,45507,C45RPb,B,0.018703965,0.00940332,2,2,2,0,2,6,0,7.067448,6.10388,13.17133,46.41,65.58133,10,2.205767,2.108658,2.769529,1631,623.6271,7238.43,109.0432,-1,36.95,11.93333334,48.88333334,09-10-2023 13:59,09-10-2023 14:36,241.1,229.3,241.7,291.3,09-10-2023 14:32,0.3668,0.0014,0.0192,0.019,0.0553,0.0054,0.0724,0.0187,0.0034,0.3668,0.3668,138.6753,1,6.8,0.5637627,755.606,686.6371,609.5032,09-10-2023 13:47,137,4.583009,55.754
178,09-10-2023,45508,C45RPb,B,0.03815176,0.01799609,2,2,2,0,2,6,0,4.027658,4.009536,8.037194,48.048,62.085194,10,1.625713,1.799483,2.297549,1599,656.8946,4056.01,63.29091,-1,38.63333333,26.46666666,65.09999999,09-10-2023 15:02,09-10-2023 15:41,237.1,225.8,237.2,285.6,09-10-2023 15:33,0.496,0.0034,0.0225,0.0201,0.0457,0.00525,0.0704,0.017,0.0033,0.496,0.496,143.2638,1,8,0.6718369,903.1689,704.2396,653.8973,09-10-2023 14:36,173,4.435149,49.538
179,09-10-2023,45509,SAE 1050,B,0.008926086,0.000486328,2,2,2,0,2,6,0,8.92897,6.013776,14.94275,46.738,67.68075,10,2.204314,1.466604,3.214016,1628,571.0629,7394.431,110.2318,-1,34.76666666,9.06666667,43.83333333,09-10-2023 15:50,09-10-2023 16:25,240.2,229.5,239.8,288.7,09-10-2023 16:21,0.3981,0.0019,0.0208,0.022,0.044,0.00525,0.0821,0.0169,0.0031,0.3981,0.3981,157.9932,1,5.4,1.009703,745.7217,643.2389,659.2275,09-10-2023 15:41,200,4.516213,59.32
180,09-10-2023,45510,SAE 1050,B,0.03032944,0.01734766,2,2,2,0,2,6,0,9.34493,6.021919,15.36685,45.923,67.28985,10,2.05195,1.594131,3.067495,1582,554.164,8127.636,121.3264,-1,34.88333334,13.53333333,48.41666667,09-10-2023 16:38,09-10-2023 17:13,242.8,232.8,245.1,291.3,09-10-2023 17:08,0.4555,0.001,0.0182,0.0162,0.0416,0.00525,0.0964,0.0168,0.0033,0.4555,0.4555,145.6077,1,5.7,1.015545,788.6136,644.2888,696.5927,09-10-2023 16:25,172,4.709793,59.92
181,09-10-2023,45511,SAE 1050,B,0.01408496,0.01167334,2,2,2,0,2,6,0,7.805021,6.017675,13.8227,46.949,66.7717,10,1.705314,1.971525,2.753965,1596,603.2804,8221.235,122.5738,-1,35.53333333,9.016666668,44.55,09-10-2023 17:22,09-10-2023 17:58,247.7,236.6,248.8,300,09-10-2023 17:53,0.4763,0.0026,0.0258,0.016,0.0437,0.0069,0.056,0.0214,0.0033,0.4763,0.4763,136.8586,1,6.3,1.048651,747.6783,686.854,641.2711,09-10-2023 17:13,224,4.642996,58.208
182,09-10-2023,45512,SAE 1050,B,0.02181131,0.02237354,2,2,2,0,2,6,0,8.578772,6.012573,14.59134,46.673,67.26434,10,1.706059,1.483019,2.35453,1643,554.8511,7831.234,116.7719,-1,33.81666666,10,43.81666666,09-10-2023 18:08,09-10-2023 18:42,245.6,235.9,250.1,300.9,NULL,0,0,0.02135,0.014,0.0621,0.00525,0,0.01825,0.0033,0,0,115.4671,1,5.8,0.6484718,745.1821,629.3547,579.4615,09-10-2023 17:58,228,4.512646,58.08
183,09-10-2023,45513,C 45RPb,B,0.01199741,0.04928687,2,2,2,0,2,6,0,11.44114,4.537748,15.97889,40.816,62.79489,10,2.207109,1.857075,3.214866,1603,628.8781,8642.425,137.1925,-1,36.23333333,11.60000001,47.83333334,09-10-2023 18:53,09-10-2023 19:30,249.1,241.5,253.9,305.9,09-10-2023 19:24,0.4941,0.0021,0.0202,0.015,0.0551,0.005,0.0318,0.0195,0.0033,0.4941,0.4941,144.9516,1,6.2,1.007757,758.613,671.3509,466.714,09-10-2023 18:42,462,4.420882,55.754
184,09-10-2023,45514,C 45RPb,B,0.04052722,0.03891028,2,2,2,0,2,6,0,12.02047,6.008299,18.02877,43.567,67.59577,10,2.2089,2.001497,3.258524,1625,596.925,10436.38,154.6227,-1,37.96666667,9.866666668,47.83333334,09-10-2023 19:39,09-10-2023 20:17,244.2,235.7,245.4,303.4,09-10-2023 20:11,0.2102,0.0002,0.0161,0.0123,0.0548,0.0044,0.069,0.0186,0.0033,0.2102,0.2102,136.176,1,5.9,1.049623,765.447,680.6822,405.2913,09-10-2023 19:30,197,4.661479,55.754
185,09-10-2023,45515,16MnCr5LSi,B,0.01096564,0.007944214,2,2,2,0,2,6,0,10.7988,6.018433,16.81724,43.312,66.12924,10,1.2,1.324351,2.287599,1596,576.2858,9718.798,144.9934,-1,34.16666667,14.8,48.96666667,09-10-2023 20:32,09-10-2023 21:06,245.4,234.5,246.7,304.8,NULL,0,0,0.02135,0.014,0.0621,0.00525,0,0.01825,0.0033,0,0,96.45301,1,6.9,1.087599,726.5195,620.522,610.0635,09-10-2023 20:17,177,4.612192,56.175
186,09-10-2023,45516,16MnCr5LSi,B,0.0163645,0.01215942,2,2,2,0,2,6,0,9.645634,6.001066,15.6467,45.198,66.8447,10,1.703115,1.587191,2.721584,1610,556.1211,8704.823,129.2577,-1,36.21666667,11.13333333,47.34999999,09-10-2023 21:17,09-10-2023 21:54,245.4,235,248,301.4,09-10-2023 21:49,0.1877,0.001,0.0168,0.0112,0.0479,0.0046,0.0545,0.0179,0.0034,0.1877,0.1877,122.8889,1,6.5,1.018469,723.5938,661.2427,496.7436,09-10-2023 21:06,172,4.655318,56.496
187,09-10-2023,45517,16MnCr5LSi,C,0,0.1867703,2,2,2,0,2,6,0,9.696502,6.000133,15.69663,39.762,61.45863,10,2.224212,1.309856,3.254364,1659,580.4766,10311.58,168.6039,-1,34.68333334,14.73333333,49.41666667,09-10-2023 22:08,09-10-2023 22:43,248,236.2,244.6,296.4,09-10-2023 22:36,0.2015,0.0005,0.0252,0.016,0.0483,0.0066,0.0537,0.0157,0.0035,0.2015,0.2015,152.097,1,5.7,1.030151,822.4473,701.4871,451.6544,09-10-2023 21:54,369,4.653048,56.133
188,09-10-2023,45518,SCM420,C,-0.03577628,0.06647205,2,2,2,0,2,6,0,12.6156,6.017373,18.63297,42.435,67.06797,10,1.802178,1.5535,2.654147,1673,544.5725,11200.76,165.281,-1,35.15,12.73333332,47.88333333,09-10-2023 22:56,09-10-2023 23:31,240.4,229.3,237.1,291,09-10-2023 23:25,0.2259,0.0002,0.0255,0.017,0.053,0.0042,0.0495,0.0178,0.0033,0.2259,0.2259,104.7705,1,6.7,0.8519688,833.9203,844.157,364.5924,09-10-2023 22:43,389,4.495785,53.935
189,09-10-2023,45519,VS13113-54,C,0.018703965,0.2298961,2,2,2,0,2,6,0,11.95959,6.037982,17.99758,42.761,66.75858,10,2.042871,1.5025,2.582288,1595,484.6292,11512.75,172.1956,-1,37.85,9.266666664,47.11666667,09-10-2023 23:40,10-10-2023 00:18,240.9,231.4,239.5,292,10-10-2023 00:13,0.14,0.0016,0.0161,0.0143,0.0564,0.004,0.036,0.0164,0.0033,0.14,0.14,107.1597,1,6.1,0.5394173,700.4469,684.627,336.1977,09-10-2023 23:31,164,4.740273,55.65
190,10-10-2023,45520,VS13113-54,C,0.018703965,0.1781776,2,2,2,0,2,6,0,14.18795,5.617838,19.80579,42.536,68.34179,10,1.604593,1.803332,2.108959,1680,576.3571,12838.72,190.3674,-1,36.48333333,11.8,48.28333334,10-10-2023 00:30,10-10-2023 01:06,247.3,236.1,248.4,299.3,10-10-2023 01:04,0.2108,0.0001,0.0174,0.0124,0.0596,0.0043,0.043,0.0158,0.0033,0.2108,0.2108,84.67746,1,5.1,0.5043659,786.7391,720.2148,340.7814,10-10-2023 00:18,217,4.539559,56.7
191,10-10-2023,45521,VS13113-54,C,0,0.08106348,2,2,2,0,2,6,0,5.680787,5.017625,10.69841,50.933,67.63141,10,1.9022595,1.801671,1.029183,1632,733.9421,5335.218,77.39894,-1,42.94999999,12.46666667,55.41666666,10-10-2023 01:19,10-10-2023 02:02,243.7,232,243.3,296.2,10-10-2023 01:55,0.16985,0.0017,0.0266,0.0151,0.059,0.0058,0.0481,0.0165,0.0033,0.5514,0.16985,57.18186,1,7.3,0.5257874,869.5815,821.7242,575.6164,10-10-2023 01:06,433,4.643969,57.75
192,10-10-2023,45522,ST52-3,C,-0.02984958,0.1316471,2,2,2,0,2,6,0,13.16317,5.5084785,16.31825,39.89,62.20825,10,2.204499,1.502509,3.11489,1598,510.6901,11684.35,186.9249,-1,33.55000001,28.2,61.75000001,10-10-2023 02:30,10-10-2023 03:04,235.9,224.4,233.9,290.3,10-10-2023 03:01,0.06,0.0004,0.013,0.01,0.0567,0.0049,0.0324,0.0181,0.003,0.06,0.06,137.7158,1,6.3,0.9103909,870.0982,691.9863,549.6059,10-10-2023 02:02,157,4.624514,51.6
193,10-10-2023,45523,12L14,C,-0.03666412,0.1678016,2,2,2,0,2,6,0,13.33947,3.993721,17.33319,42.188,65.52119,10,2.203264,0.8010877,3.230496,1599,462.1714,12245.93,185.4849,-1,37.08333333,8.999999998,46.08333332,10-10-2023 03:13,10-10-2023 03:50,238.9,230,239.8,288.6,10-10-2023 03:42,0.0544,0.0007,0.0154,0.011,0.058,0.0051,0.0354,0.0174,0.0036,0.0544,0.0544,135.5461,1,6.5,1.027231,645.2063,634.6564,493.2944,10-10-2023 03:04,217,4.510376,57.608
194,10-10-2023,45524,12L14,C,0.018703965,0.0679314,2,2,2,0,2,6,0,11.43778,6.009769,17.44755,43.313,66.76055,10,2.081256,1.079537,3.181512,1608,550.7593,11387.96,172.3866,-1,34.35,10.20000001,44.55000001,10-10-2023 04:00,10-10-2023 04:34,247.3,238.1,250.3,307.3,10-10-2023 04:34,0.0512,0.0001,0.015,0.013,0.0467,0.0049,0.0313,0.0161,0.0032,0.0512,0.0512,139.8618,1,5.3,1.100256,666.2428,579.2008,488.4037,10-10-2023 03:50,257,4.606355,56.07
195,10-10-2023,45525,38MNS6,C,0.018703965,0.1459143,2,2,2,0,2,6,0,12.30105,6.010546,18.3116,41.295,65.6066,10,2.202522,1.501065,3.23949,1620,530.0443,12635.92,190.856,-1,38.81666667,10.93333333,49.75,10-10-2023 04:45,10-10-2023 05:24,242.4,234.6,246.2,298.9,10-10-2023 05:16,0.1466,0.0007,0.0196,0.011,0.0528,0.005,0.0495,0.0175,0.0032,0.1466,0.1466,130.0394,1,6.6,1.036968,686.3757,659.8117,528.429,10-10-2023 04:34,249,4.634241,56.175
196,10-10-2023,45526,38MNS6,C,0.06768939,0.2402723,2,2,2,0,2,6,0,11.11166,6.009906,17.12156,45.591,68.71256,10,1.757969,1.086665,3.377198,1652,629.5179,11169.56,159.5365,-1,45.38333334,10.39999999,55.78333333,10-10-2023 05:34,10-10-2023 06:20,246,235.9,246.9,304.6,10-10-2023 06:11,0.1145,0.0017,0.0168,0.01,0.0581,0.0051,0.0666,0.0262,0.0033,0.1145,0.1145,138.2875,1,7.3,1.619228,775.1606,698.7193,585.8832,10-10-2023 05:24,421,4.544747,59.92
197,10-10-2023,45527,38MNS6,A,0.0445824,0.07457837,2,2,2,0,0,6,0,8.399024,3.71339,12.11241,40.405,58.51741,8,1.800291,1.500886,2.490629,1620,446.9825,11465.95,189.4654,-1,44.45,14.9,56.1,10-10-2023 07:14,10-10-2023 07:58,238.7,221.9,227,320.2,10-10-2023 07:43,0.108,0.0031,0.0248,0.0114,0.0549,0.0051,0.0559,0.0203,0.0032,0.108,0.108,137.5095,1,6,0.6903381,861.3256,779.3029,594.2363,10-10-2023 06:20,650,4.65013,52.885
198,10-10-2023,45528,38MNS6,A,0.01091766,0.114786,2,2,2,0,0,6,0,8.301531,6.002661,14.30419,41.623,61.92719,8,1.236355,1.987279,3.092186,1677,404.8433,11887.14,180.0341,-1,45.3,8.66666667,53.96666667,10-10-2023 08:07,10-10-2023 08:52,243.3,226.1,231.8,320.1,10-10-2023 08:48,0.055,0.0018,0.0316,0.0224,0.05,0.0069,0.0873,0.0209,0.0034,0.2267,0.055,126.7072,1,10.1,1.855831,776.2891,632.6805,521.8914,10-10-2023 07:58,405,4.36738,50.397
199,10-10-2023,45529,12L14,A,0.0131492,0.09808679,2,2,2,0,0,6,0,8.719089,6.002913,14.722,43.971,64.693,10,1.7005,1.469195,1.883552,1610,485.1227,10015.19,151.9917,-1,35.01666667,8.399999994,43.41666666,10-10-2023 09:01,10-10-2023 09:36,244.1,230,238.2,334.8,10-10-2023 09:28,0.0781,0.0024,0.0247,0.0126,0.0609,0.0053,0.0852,0.0203,0.0033,0.0781,0.0781,85.92062,1,7.2,0.1830521,700.4341,615.2271,528.8856,10-10-2023 08:52,377,4.595979,56.046
200,10-10-2023,45530,12L14,A,0.04199094,0.107166,2,2,2,0,0,6,0,13.37383,6.000679,19.37451,39.841,65.21551,10,2.201499,1.501645,2.201499,1588,595.3749,12183.54,184.5557,-1,41.7,8.333333333,50.03333334,10-10-2023 09:44,10-10-2023 10:26,246,234.8,245.1,322.7,NULL,0,0,0.02135,0.014,0.0621,0.00525,0,0.01825,0.0033,0,0,84.10854,1,6.8,0,841.2902,703.8824,323.7393,10-10-2023 09:36,454,4.670882,54.184
201,10-10-2023,45531,38MnVS6,A,0.05717963,0.03858643,2,2,2,0,0,6,0,12.248,5.433182,17.68118,44.273,67.95418,10,2.030809,1.501034,3.385194,1610,554.4045,10654.77,155.1949,-1,38.35,11.93333334,50.28333333,10-10-2023 10:38,10-10-2023 11:16,243.5,232.9,242.7,321.9,10-10-2023 11:08,0.3878,0.0021,0.0226,0.0125,0.0788,0.0042,0.0406,0.0168,0.0034,0.3878,0.3878,138.8446,1,6.7,1.354385,796.2979,778.214,528.3604,10-10-2023 10:26,313,4.600194,53.76
202,10-10-2023,45532,38MnS6,A,-0.03071335,0.07214673,2,2,2,0,0,6,0,10.42997,6.010253,16.44022,46.098,68.53822,10,1.691977,1.735172,2.712391,1640,606.1074,9671.999,138.096,-1,42.41666667,8.066666666,50.48333334,10-10-2023 11:24,10-10-2023 12:07,241.8,231,237.3,323.2,10-10-2023 12:00,0.0748,0.0039,0.022,0.0124,0.0631,0.0047,0.0439,0.0154,0.0034,0.4035,0.0748,113.2985,1,7.5,1.020414,891.0981,715.037,526.6663,10-10-2023 11:16,457,4.562257,60.92
203,10-10-2023,45533,38MnS6,A,0.05230869,0.1044097,2,2,2,0,0,6,0,5.992196,5.5084785,8.077398,47.547,61.624398,10,1.555575,1.500546,2.572096,1601,481.7599,8580.026,132.9734,-1,40.25000001,8.733333332,56.1,10-10-2023 12:15,10-10-2023 13:36,237.7,225.1,232,309,10-10-2023 13:25,0.2102,0.0008,0.0299,0.0142,0.0476,0.0038,0.0711,0.0187,0.0033,0.6323,0.2102,151.5012,1,8.9,1.016521,976.772,947.8773,735.2231,10-10-2023 12:07,413,4.47179,60.92
204,10-10-2023,45534,AISI 410,A,0.06972894,0.01118677,2,2,2,0,0,6,0,13.20903,5.5084785,13.20903,46.794,66.00303,9.5,0.7628352,1.34704,1.800776,1608,410.3509,4758.015,79.29623,-1,30.26666667,8.199999999,38.46666667,10-10-2023 13:44,10-10-2023 14:14,239.2,228.1,238.7,312,10-10-2023 14:06,0.2102,0.001,0.0176,0.024,0.0541,0.005,0.0358,0.0172,0.0032,0.2102,0.2102,136.3291,1,7.3,1.037941,667.2714,661.1929,588.2156,10-10-2023 13:36,477,4.747082,53.821
205,10-10-2023,45535,38MnVS6,B,0,0.08657605,2,2,2,0,0,6,0,9.040763,6.020856,15.06162,46.258,67.31962,9.5,1.633359,2.31615,2.027697,1649,560.2958,10155.59,150.4094,-1,42.16666666,11.46666666,53.63333333,10-10-2023 14:26,10-10-2023 15:08,239,225.5,232.3,311.6,10-10-2023 14:58,0.1089,0.001,0.0249,0.015,0.058,0.0055,0.0595,0.0179,0.0034,0.1089,0.1089,95.3689,1,6.2,0.3943386,817.183,643.6075,632.7037,10-10-2023 14:14,509,4.499027,57.344
206,10-10-2023,45536,38MnVS6,B,0,0.07798315,2,2,2,0,0,6,0,9.368043,6.011473,15.37952,44.376,65.75552,9.5,1.453285,1.982842,1.453285,1638,368.2923,9344.407,145.4258,-1,37.23333333,9.399999997,46.63333333,10-10-2023 15:17,10-10-2023 15:54,244.8,230.9,239.8,316.1,10-10-2023 15:48,0.0832,-0.0001,0.0161,0.0165,0.0602,0.0043,0.072,0.0167,0.0032,0.0832,0.0832,73.10464,1,4.5,0,753.4924,556.3169,653.0527,10-10-2023 15:08,494,4.487354,56.21
207,10-10-2023,45537,AISI410,B,0,0.1514266,2,2,2,0,0,6,0,7.16756,5.085594,12.25315,42.772,61.02515,9.5,1.9022595,2.074919,2.888586,1649,432.7313,6552.026,119.0733,-1,34.8,13.73333334,48.53333334,10-10-2023 16:08,10-10-2023 16:43,242,229.5,238.3,313.4,10-10-2023 16:43,0.0728,0.0028,0.012,0.0139,0.0536,0.0038,0.0395,0.014,0.0033,0.1907,0.0728,72.69917,1,7.3,0.3884983,753.5362,515.3683,553.2954,10-10-2023 15:54,493,4.502594,54.913
208,10-10-2023,45538,38MnVS6,B,0.07836708,0.07522693,2,2,2,0,0,6,0,11.48205,6.020763,17.50282,43.51,67.01282,9.5,1.574913,1.606824,2.918588,1603,504.9118,10405.18,155.2715,-1,42.75,11.26666666,54.01666666,10-10-2023 16:54,10-10-2023 17:37,249.6,232.4,233.1,317.9,10-10-2023 17:30,0.0647,0.0002,0.0184,0.0173,0.0512,0.0037,0.0761,0.0166,0.0034,0.1157,0.0647,124.1804,1,6,1.343676,844.9969,526.4155,661.2891,10-10-2023 16:43,473,4.426394,57.344
209,10-10-2023,45539,38MnVS6,B,0.02053955,0.1577496,2,2,2,0,0,6,0,10.29788,6.0131,16.31098,45.094,67.40498,9.5,2.005483,1.711123,3.027845,1648,542.3252,11699.95,172.0454,-1,42.30000001,10.13333333,52.43333334,10-10-2023 17:47,10-10-2023 18:29,247.5,230.4,236.9,319.4,10-10-2023 18:18,0.1092,0.0016,0.0173,0.011,0.0729,0.0038,0.0478,0.0158,0.0034,0.1092,0.1092,132.1569,1,6.6,1.022362,821.8846,749.40455,681.0055,10-10-2023 17:37,481,4.533074,59.01
210,10-10-2023,45540,AISI416,B,0.01391699,0.1446174,2,2,2,0,0,6,0,1.923679,4.01956,5.943239,43.984,66.03005,9.5,1.784159,2.670488,2.325523,1633,472.8381,8252.435,148.0862,-1,38.01666667,22.66666666,60.68333333,10-10-2023 18:52,10-10-2023 19:30,247.7,234.6,245.1,314.2,10-10-2023 19:22,0.16985,0.0023,0.0308,0.0142,0.0713,0.0047,0.0629,0.0195,0.0032,0.6582,0.16985,198.0308,1,5.8,0.5413647,775.5303,532.3836,554.5029,10-10-2023 18:29,365,4.607004,55.298
211,10-10-2023,45541,C45MOD2,B,0.02581842,0.06582373,2,2,2,0,0,6,0,8.018444,6.014522,14.03297,45.375,65.40797,9.5,1.836578,1.502228,2.810256,1609,530.8533,10529.98,158.565,-1,37.86666667,20.93333333,58.8,10-10-2023 19:51,10-10-2023 20:29,242.2,229.5,237.9,310.2,10-10-2023 20:18,0.2035,0.0025,0.0243,0.013,0.0759,0.0038,0.0712,0.0196,0.0034,0.2035,0.2035,133.612,1,7,0.9736786,834.4617,777.9066,692.3528,10-10-2023 19:30,501,4.568742,57.225
212,10-10-2023,45542,C45MOD2,B,0,0.08673779,2,2,2,0,0,6,0,3.24625,6.010752,9.257002,44.39,59.647002,9.5,1.864554,2.555028,2.402998,1623,560.6592,7644.033,127.0892,-1,39.11666666,8.199999999,47.31666666,10-10-2023 20:37,10-10-2023 21:16,244.4,233.6,244.1,326.5,10-10-2023 21:07,0.2035,0.0004,0.0178,0.014,0.0667,0.0037,0.0589,0.0276,0.0033,0.2035,0.2035,152.5035,1,6.5,0.5384445,807.6556,656.5129,605.9032,10-10-2023 20:29,525,4.611544,56.21
213,10-10-2023,45543,SSR550,B,0,0.137646,2,2,2,0,0,6,0,4.098887,4.239846,8.338734,38.592,66.03005,9.5,2.026587,2.822451,2.530951,1598,578.3949,7176.03,131.5961,-1,39.15000001,12,51.15,10-10-2023 21:28,10-10-2023 22:07,244.2,235.9,247.7,317.7,10-10-2023 22:00,0.3361,0.0005,0.0205,0.0099,0.0583,0.0032,0.0905,0.01825,0.0032,0.3361,0.3361,158.7925,1,7.6,0.504364,820.4783,754.7021,289.7663,10-10-2023 21:16,337,4.628729,51.348
214,10-10-2023,45544,DY7,C,0,0.06144604,2,2,2,0,0,6,0,8.890975,6.007581,14.89856,43.963,64.86156,9.5,1.709629,1.500677,2.770936,1658,502.0039,11044.76,165.436,-1,40.01666666,12.13333333,52.15,10-10-2023 22:19,10-10-2023 22:59,248.6,237,250.9,319.3,10-10-2023 22:56,0.102,0.0006,0.0287,0.01053,0.0595,0.006,0.0685,0.01825,0.0036,0.4834,0.102,121.54,1,7.9,1.061308,766.7335,743.9956,532.6297,10-10-2023 22:07,489,4.692607,57.12
215,10-10-2023,45545,DY7,C,0,0.06339197,2,2,2,0,0,6,0,6.769341,6.008862,12.7782,46.275,65.0532,9.5,1.706689,1.780965,2.777735,1658,526.099,8798.421,131.2155,-1,40.96666667,9.266666675,50.23333334,10-10-2023 23:09,10-10-2023 23:50,242.8,228.2,242.1,319.7,10-10-2023 23:40,0.246,0.0004,0.0326,0.018,0.0596,0.0059,0.0651,0.01825,0.0033,0.246,0.246,133.6851,1,8,1.071047,777.2999,718.173,561.2427,10-10-2023 22:59,453,4.544423,57.12
216,10-10-2023,45546,DY7,C,0,0.04182874,2,2,2,0,0,6,0,7.458123,6.055075,13.5132,47.295,66.8082,9.5,2.13302,1.804075,3.191408,1658,531.9512,8517.628,127.1132,-1,43.1,8.733333332,51.83333333,10-10-2023 23:58,11-10-2023 00:42,243.7,231.4,243.7,320,NULL,0,0,0.02135,0.014,0.0621,0.00525,0,0.01825,0.0033,0,0,161.892,1,6.2,1.058388,808.1345,677.8751,618.4589,10-10-2023 23:50,426,4.537289,56.35
217,11-10-2023,45547,AISI420,C,0,0.06728259,2,2,2,0,0,6,0,2.367138,4.012521,6.379659,40.447,66.03005,9.5,1.702318,1.404361,2.208631,1658,476.5913,6489.625,121.9243,-1,35.2,12.73333333,47.93333334,11-10-2023 00:54,11-10-2023 01:29,240.3,227,238.1,312.2,11-10-2023 01:21,0.16985,0.0017,0.028,0.0147,0.0678,0.004,0.0598,0.0238,0.0033,0.6269,0.16985,172.8239,1,6.4,0.5063133,763.659,611.1198,421.8154,11-10-2023 00:42,333,4.616407,52.163
218,11-10-2023,45548,S48CS1V,C,0,0.069552,2,2,2,0,0,6,0,9.460903,4.012167,13.47307,47.297,66.77007,9.5,1.704233,1.454177,2.741199,1594,589.7429,10997.97,164.2221,-1,47.23333334,14.9,82.16666667,11-10-2023 02:04,11-10-2023 02:52,230.1,216.7,226.8,295.3,11-10-2023 02:44,0.103,0.0022,0.0229,0.012,0.0599,0.0042,0.0543,0.0191,0.0033,0.103,0.103,139.3376,1,6.2,1.036966,957.0433,880.4109,706.8361,11-10-2023 01:29,325,4.669261,55.02
219,11-10-2023,45549,S48CS1V,C,0,0.04150439,2,2,2,0,0,6,0,9.436181,6.003536,15.43972,45.28,66.71972,9.5,1.700261,1.70574,2.230916,1637,530.6461,10951.17,164.6304,-1,35.13333334,9.999999991,45.13333333,11-10-2023 03:02,11-10-2023 03:37,237,228.4,237.5,300.3,11-10-2023 03:32,0.2048,0.0017,0.0206,0.0102,0.0646,0.0029,0.049,0.0174,0.0033,0.2048,0.2048,105.0351,1,5.8,0.5306549,704.3135,594.9543,577.7547,11-10-2023 02:52,304,4.546368,56.784
220,11-10-2023,45550,S48CS1V,C,-0.005494812,0.128729,2,2,2,0,0,6,0,11.10414,6.639739,17.74388,40.235,63.97888,9.5,1.700857,1.224836,2.214958,1632,580.0794,11075.96,169.9318,-1,37.55,8.999999998,46.55,11-10-2023 03:46,11-10-2023 04:23,236,225.2,233.8,301.7,11-10-2023 04:19,0.0706,0.001,0.0114,0.01,0.0653,0.004,0.0308,0.0158,0.0033,0.0706,0.0706,88.79765,1,7.2,0.514101,779.9913,605.8094,484.5952,11-10-2023 03:37,308,4.54118,55.02
221,11-10-2023,45551,SSR550,C,-0.05540405,0.02626453,2,2,2,0,0,6,0,2.964902,5.5084785,4.967677,40.168,66.03005,9.5,1.709448,1.43938,2.328707,1638,456.4586,7597.232,143.2476,-1,32.68333334,8.733333332,41.41666667,11-10-2023 04:32,11-10-2023 05:05,237.3,225.8,237.1,302.4,11-10-2023 04:58,0.354,0.0011,0.0379,0.0152,0.04902,0.0057,0.0949,0.0182,0.0033,0.354,0.354,180.9734,1,7.9,0.6192589,641.4938,559.1475,475.9757,11-10-2023 04:23,313,4.404345,51.617
222,11-10-2023,45552,S48CS1V,A,0.018703965,0.114948,2,2,2,0,0,6,0,12.62905,5.5084785,15.33427,45.369,66.70327,9.5,1.291791,1.500297,2.182706,1604,561.43585,13665.5,203.9527,-1,53.05,14.9,56.1,11-10-2023 07:00,11-10-2023 07:53,230.1,211.2,211.7,291,11-10-2023 07:38,0.1474,0.0024,0.0402,0.021,0.0538,0.0042,0.0713,0.0149,0.0033,0.1474,0.1474,100.8911,1,6.3,0.8909149,948.3057,853.4858,712.3517,11-10-2023 05:05,353,4.794098,59.92
223,11-10-2023,45553,S48CS1V,A,0.04736575,0.1571011,2,2,2,0,0,6,0,8.935936,6.029196,14.96513,44.932,65.89713,9.5,1.700102,1.51185,2.764332,1668,637.8697,10966.77,163.6901,-1,49.18333334,9.733333335,58.91666667,11-10-2023 08:03,11-10-2023 08:52,234.1,217.3,221.2,299.6,11-10-2023 08:37,0.2704,0.0015,0.0256,0.016,0.0761,0.005,0.05165,0.0187,0.0033,0.2704,0.2704,125.2805,1,7.1,1.06423,799.8032,782.0112,332.3383,11-10-2023 07:53,313,4.546044,53.586
224,11-10-2023,45554,AISI420VS,A,0.04647797,0.09208826,0,2,2,0,2,6,0,6.998849,5.5084785,10.01747,43.983,60.00047,9.5,1.518884,1.292392,2.758377,1637,471.2625,8268.034,135.5405,-1,36.04999999,8.066666666,44.11666666,11-10-2023 09:00,11-10-2023 09:36,237.6,220.5,226,302.9,11-10-2023 09:29,0.3799,0.0017,0.0392,0.0207,0.0694,0.0048,0.076,0.0176,0.0032,0.3799,0.3799,162.0909,1,7,1.239492,702.8428,631.0784,483.6086,11-10-2023 08:52,289,4.516537,54.088
225,11-10-2023,45555,DY7,A,-0.02214722,0.04150452,0,2,2,0,2,6,0,10.27151,5.094238,15.36575,46.158,67.52375,9.5,1.538876,2.294583,2.061741,1619,603.9382,8876.419,131.4563,-1,39.01666666,9.800000007,48.81666667,11-10-2023 09:46,11-10-2023 10:25,238.4,221.9,229.3,302.7,11-10-2023 10:19,0.1996,0.0007,0.0248,0.0162,0.064,0.0041,0.0405,0.0175,0.0033,0.1996,0.1996,96.49751,1,6,0.5228653,764.3864,744.1959,618.4494,11-10-2023 09:36,293,4.675746,60.48
226,11-10-2023,45556,DY7,A,0.01226135,0.08122583,0,2,2,0,2,6,0,9.686418,6.031914,15.71833,46.59,68.30833,9.5,1.587384,1.501151,2.711009,1605,485.9996,9765.597,144.6577,-1,38.83333334,12.73333333,51.56666667,11-10-2023 10:37,11-10-2023 11:16,238.4,225.8,232.6,301,11-10-2023 11:10,0.1743,0.0005,0.0175,0.0134,0.0719,0.004,0.0832,0.0172,0.0033,0.1743,0.1743,129.5997,1,5.2,1.123625,769.175,758.2717,584.5193,11-10-2023 10:25,365,4.568418,60.48
227,11-10-2023,45557,DY7,A,0.03376071,0.09208801,0,2,2,0,2,6,0,8.67366,5.435681,14.10934,45.591,65.70034,9.5,1.983467,1.451303,3.076906,1617,574.0932,6973.229,107.2799,-1,41.35000001,8.533333327,49.88333333,11-10-2023 11:25,11-10-2023 12:06,242.6,231.2,236.6,304,11-10-2023 11:59,0.2126,0.0004,0.0154,0.0162,0.0654,0.0039,0.05165,0.0177,0.0032,0.2126,0.2126,158.5271,1,5.3,1.093439,895.2119,753.5247,431.2861,11-10-2023 11:16,305,4.614462,56.14
228,11-10-2023,45558,SSR 550,A,0.01226135,0.1350518,0,2,2,0,2,6,0,9.443336,5.5084785,12.44621,43.17,61.61621,9.5,1.623966,1.501113,3.122458,1610,512.2067,7800.034,125.7741,431,33.56666667,11.33333333,44.9,11-10-2023 12:17,11-10-2023 12:51,241.7,232,239.4,300.8,11-10-2023 12:46,0.3543,0.0012,0.027,0.017,0.0702,0.0038,0.0632,0.0229,0.0032,0.3543,0.3543,165.681,1,6.4,1.498491,765.3215,701.9356,589.1133,11-10-2023 12:06,285,4.563878,55.116
229,11-10-2023,45559,DY7,A,0.018703965,0.08803516,0,2,2,0,2,6,0,11.88042,5.492277,17.3727,45.346,68.7187,9.5,2.015645,1.501949,3.387557,1647,598.0513,9765.597,141.4921,-1,38.95,11.26666666,50.21666666,11-10-2023 13:02,11-10-2023 13:41,242.5,231.7,239.8,298.8,11-10-2023 13:39,0.0782,0.0006,0.0134,0.0112,0.0688,0.0046,0.1064,0.019,0.0033,0.4113,0.0782,143.0998,1,6.3,1.371912,855.3943,744.0099,549.1724,11-10-2023 12:51,429,4.571012,57.12
230,11-10-2023,45560,DY7,A,0.018703965,0.04199072,0,2,2,0,2,6,0,10.59871,5.5084785,13.61156,47.313,66.92456,9.5,1.32533,1.500271,2.353534,1664,537.2979,8034.035,116.5627,-1,31.66666666,7.600000006,39.26666667,11-10-2023 13:49,11-10-2023 14:21,242.3,233.3,240,304.1,11-10-2023 14:15,0.3619,0.0016,0.0313,0.022,0.0776,0.0039,0.075,0.0179,0.0032,0.3619,0.3619,108.9016,1,8,1.028204,740.611,653.9075,715.7458,11-10-2023 13:41,232,4.557393,60.69
231,11-10-2023,45561,DY7,B,0,0.2201688,0,2,2,0,2,6,0,15.42584,5.133198,20.55903,43.2,69.75903,11,2.356336,2.114289,3.408881,1665,544.7539,11309.96,160.2907,-1,40.25000001,11.93333334,70.75000001,11-10-2023 14:32,11-10-2023 15:31,239,225.9,231.4,301.2,11-10-2023 15:29,0.05,0.0005,0.0115,0.013,0.0628,0.0031,0.1,0.0166,0.0036,0.0961,0.05,124.598,1,6.8,1.052546,832.6849,885.0173,585.0743,11-10-2023 14:21,289,4.540207,60.69
232,11-10-2023,45562,SSR550,B,0.018703965,0.2122242,0,2,2,0,2,6,0,9.466175,4.178684,13.64486,42.594,62.23886,11,1.09175,2.004681,2.124822,1628,548.4912,5943.622,105.6853,-1,33.20000001,15.66666666,48.86666667,11-10-2023 15:47,11-10-2023 16:20,242.7,233.3,239.9,299.3,11-10-2023 16:12,0.4351,0.001,0.0134,0.016,0.0743,0.0046,0.0603,0.0162,0.0034,0.4351,0.4351,155.7233,1,7.3,1.033072,780.3256,766.8112,502.632,11-10-2023 15:31,362,4.570363,51.565
233,11-10-2023,45563,S45CS1QDS,B,0,0.1520751,0,2,2,0,2,6,0,15.11859,5.5084785,17.72489,48.315,72.03989,11,1.151143,2.350388,2.200769,1637,516.1404,9313.208,141.024,-1,50.65,10.8,61.45,11-10-2023 16:31,11-10-2023 17:22,237.1,227.2,231.5,298.5,11-10-2023 17:18,0.0563,0.0001,0.0084,0.013,0.0663,0.0031,0.0232,0.0121,0.0035,0.4028,0.0563,124.1626,1,7.3,1.049625,836.4827,781.4344,612.9791,11-10-2023 16:20,385,4.504215,56.7
234,11-10-2023,45564,S45CS1QDS,B,0.02152335,0.149806,0,2,2,0,2,6,0,6.326422,6.002842,12.32926,46.491,64.82026,11,1.895659,1.500818,2.582102,1619,567.6386,8829.62,135.798,-1,41.28333333,30.13333333,71.41666666,11-10-2023 17:52,11-10-2023 18:33,236.9,226.5,234.4,297.1,11-10-2023 18:25,0.0655,0.0048,0.0172,0.0134,0.0665,0.0034,0.0654,0.0138,0.0034,0.0655,0.0655,139.3527,1,6.2,0.6864433,883.2049,764.1768,677.7528,11-10-2023 17:22,324,4.618353,53.55
235,11-10-2023,45565,S45CS1QDS,B,0.01984372,0.1686122,0,2,2,0,2,6,0,4.345326,5.328284,9.67361,47.946,63.61961,11,1.700132,1.500625,2.504389,1651,534.0292,5413.219,84.55564,-1,39.43333333,9.93333334,49.36666667,11-10-2023 18:43,11-10-2023 19:22,234.5,225.7,232.9,295.3,11-10-2023 19:15,0.088,0.0003,0.0164,0.014,0.065,0.0035,0.0754,0.014,0.0033,0.088,0.088,155.8075,1,6.4,0.8042574,770.5409,743.749,725.253,11-10-2023 18:33,381,4.453956,51.45
236,11-10-2023,45566,SSR550,B,0,0.08949414,0,2,2,0,2,6,0,4.308639,6.001982,10.31062,45.515,61.82562,11,1.907639,1.131295,3.582367,1654,552.3654,7425.631,123.7077,-1,42.23333334,15.68333333,57.91666667,11-10-2023 19:38,11-10-2023 20:20,240.8,231.4,241.5,297.9,11-10-2023 20:09,0.088,0,0.0191,0.016,0.0621,0.0036,0.0429,0.0134,0.0032,0.088,0.088,133.76555,1,4.2,1.674728,859.9598,639.6645,505.185,11-10-2023 19:22,317,4.623217,52.163
237,11-10-2023,45567,SCM435H,B,0,0.08122559,0,2,2,0,2,6,0,9.073394,5.192045,14.26544,46.343,66.60844,11,1.700501,1.50031,2.225314,1618,561.43585,9625.2,145.8177,-1,43.98333333,14.9,79.38333332,11-10-2023 20:56,11-10-2023 21:40,240.6,233,239.7,293.5,11-10-2023 21:34,0.3588,0.0029,0.0194,0.013,0.0978,0.004,0.05165,0.0148,0.0034,0.3588,0.3588,113.1586,1,5.4,0.5248127,755.778,599.2231,502.0496,11-10-2023 20:20,369,4.61511,55.888
238,11-10-2023,45568,SCM435H,C,0,0.05220483,0,2,2,0,2,6,0,9.448234,6.671004,16.11924,45.183,67.30224,11,1.481726,1.893942,1.989012,1650,612.1115,11122.76,164.7762,436,36.54999999,9.666666674,46.21666667,11-10-2023 21:49,11-10-2023 22:26,240.2,230.7,237.9,293.4,11-10-2023 22:22,0.2546,0.001,0.0277,0.0154,0.097,0.0033,0.0721,0.0176,0.003,0.2546,0.2546,89.1165,1,6.2,0.5072861,717.7035,582.8076,479.4738,11-10-2023 21:40,277,4.428988,57.295
239,11-10-2023,45569,S48C,C,0,0.2182231,0,2,2,0,2,6,0,9.073996,6.053243,15.12724,46.086,67.21324,11,1.567603,2.296087,1.629918,1616,612.8416,8486.429,125.7002,-1,34.88333334,9.733333335,44.61666667,11-10-2023 22:36,11-10-2023 23:11,241.4,233.1,238.1,293.1,11-10-2023 23:07,0.3151,0.0018,0.0268,0.0122,0.0949,0.0025,0.05165,0.017,0.0035,0.3151,0.3151,76.06758,1,6.3,0.06231499,766.8738,676.1161,489.3571,11-10-2023 22:26,265,4.783722,53.004
240,11-10-2023,45570,S48C,C,0.01646042,0.02918298,0,2,2,0,2,6,0,9.305137,6.019824,15.32496,46.2,67.52496,11,1.802761,1.728727,2.311022,1655,558.4324,10061.99,148.791,-1,32.98333333,25,57.98333333,11-10-2023 23:36,12-10-2023 00:09,240.5,231.2,238.1,290.7,12-10-2023 00:05,0.3151,0.0009,0.0246,0.0153,0.0974,0.007,0.0866,0.0148,0.0033,0.3151,0.3151,107.8659,1,6.1,0.5082607,752.7389,691.8942,550.0217,11-10-2023 23:11,293,4.490273,53.35
241,12-10-2023,45571,1018,C,0,0.02610242,0,2,2,0,2,6,0,10.29382,6.022511,16.31633,46.1,68.41633,11,1.501999,1.922219,2.001496,1673,589.9868,9921.593,146.951,-1,37.9,14.9,75.03333333,12-10-2023 00:46,12-10-2023 01:24,239.1,227.8,234.9,289,12-10-2023 01:21,0.0874,0.0004,0.015,0.01,0.0819,0.0052,0.084,0.0156,0.0033,0.0874,0.0874,93.45651,1,5.1,0.4994965,907.6171,805.5101,661.3846,12-10-2023 00:09,409,4.560636,57.608
242,12-10-2023,45572,1018,C,0.05660379,0.1382942,0,2,2,0,2,6,0,11.7239,6.023046,17.74695,45.827,69.57395,11,2.00682,1.701071,2.508266,1668,614.0656,11231.96,158.032,-1,40.25000001,8.999999998,65.26666667,12-10-2023 01:33,12-10-2023 02:29,239.1,227.8,235.3,290.8,12-10-2023 02:24,0.0546,0.0032,0.0117,0.0123,0.0629,0.0058,0.095,0.0203,0.0033,0.3676,0.0546,99.34927,1,7.5,0.5014458,964.9288,862.7287,613.0022,12-10-2023 01:24,385,4.357976,54.956
243,12-10-2023,45573,AISI430L,C,0.04331061,0.09792468,0,2,2,0,2,6,0,3.258409,5.5084785,14.735965,44.045,66.03005,11,1.698723,1.617255,2.257615,1678,454.8618,3650.408,67.59588,-1,31.86666667,10.33333333,42.2,12-10-2023 02:39,12-10-2023 03:11,239.4,228.4,236.6,289.2,12-10-2023 03:08,0.2174,-0.0005,0.0313,0.0152,0.0475,0.0052,0.05165,0.0176,0.0033,0.42,0.2174,226.7044,1,6.7,0.5588913,770.2189,674.118,521.0466,12-10-2023 02:29,456,4.58917,56.24
244,12-10-2023,45574,SUP9,C,0,0.0116731,0,2,2,0,2,6,0,8.910882,6.020711,14.93159,46.979,67.91059,11,1.876719,1.641037,2.399585,1635,557.6465,8408.431,123.6341,-1,40.25000001,25.56666667,42.48333334,12-10-2023 03:37,12-10-2023 03:53,239,232,238.8,293.8,12-10-2023 03:49,0.3425,0.0032,0.0297,0.0163,0.0795,0.0044,0.0808,0.0146,0.0033,0.3425,0.3425,114.0943,1,6.1,0.5228653,744.8257,621.4177,477.8842,12-10-2023 03:11,221,4.501621,57.18
245,12-10-2023,45575,SUP9,C,0.018703965,0.1057068,0,2,2,0,2,6,0,7.703253,6.023522,13.72678,45.702,65.42878,11,2.007658,1.502721,2.539288,1592,556.4379,12401.93,182.3042,-1,40.25000001,9.53333333,80.4,12-10-2023 04:03,12-10-2023 05:14,233.5,218.1,224.4,288.9,12-10-2023 04:37,0.121,0.0021,0.0308,0.0113,0.0749,0.0045,0.0694,0.0145,0.003,0.121,0.121,116.3382,1,8.1,0.5316296,961.3542,840.894,685.7284,12-10-2023 03:53,120,4.611868,57.6
246,12-10-2023,45576,SUP9,C,0.018703965,0.1070038,0,2,2,0,2,6,0,7.114186,6.010982,13.12517,46.481,65.60617,11,2.006657,1.751166,2.548021,1599,565.0425,9656.399,143.0447,-1,33.95,9.933333329,43.88333333,12-10-2023 05:24,12-10-2023 05:58,244.4,230.5,235.9,301.7,12-10-2023 05:54,0.2018,0.0018,0.0271,0.0165,0.0666,0.0045,0.1042,0.0156,0.0033,0.2018,0.2018,121.1891,1,7.9,0.5413647,668.3812,630.7386,520.4965,12-10-2023 05:14,285,4.595006,57.6
247,12-10-2023,45577,AISI430L,A,0,0.1332686,0,2,2,0,2,6,0,7.676756,5.5084785,7.676756,43.331,57.007756,9,1.39736,1.763782,2.86372,1619,441.244,8268.034,142.5332,-1,36.1,20.6,56.7,12-10-2023 06:18,12-10-2023 06:54,238.4,223.3,233,294.6,12-10-2023 06:51,0.2876,0.001,0.0344,0.0162,0.0496,0.0041,0.05165,0.0169,0.0034,0.2876,0.2876,195.1194,1,7,1.46636,807.4045,639.8207,551.1348,12-10-2023 05:58,237,4.69974,54.825
248,12-10-2023,45578,16MnCr5,A,0.006022675,0.0619325,0,0,2,0,2,6,0,7.066084,5.130881,12.19696,47.802,65.99896,10,1.600381,2.269101,1.856459,1604,555.8296,7332.031,109.435,-1,38.14999999,23.13333333,61.28333333,12-10-2023 07:18,12-10-2023 07:56,240,221.8,227.6,291.9,12-10-2023 07:50,0.1121,-0.0002,0.021,0.0141,0.0559,0.0031,0.0524,0.016,0.0032,0.1121,0.1121,96.70589,1,7,0.2560787,886.738,816.8267,656.5065,12-10-2023 06:54,281,4.651427,57.6
249,12-10-2023,45579,16MnCr5,A,0.018703965,0.10441,0,0,2,0,2,6,0,8.186896,5.369693,13.55659,45.113,64.66959,10,1.600756,2.020273,2.113884,1621,543.7963,8595.626,126.0918,-1,34.68333333,11.73333334,46.41666667,12-10-2023 08:07,12-10-2023 08:42,245.1,232.4,239.7,296.2,12-10-2023 08:37,0.3186,0.0013,0.022,0.0157,0.0642,0.0037,0.0404,0.0177,0.0034,0.3186,0.3186,91.68242,1,9.5,0.5131283,768.9722,710.373,624.8281,12-10-2023 07:56,349,4.575551,60.8
250,12-10-2023,45580,16MnCr5,A,0.018703965,0.2405969,0,0,2,0,2,6,0,10.9442,6.005344,16.94954,44.958,67.90754,10,1.600799,1.502576,2.614397,1608,609.405,7160.43,105.2887,425,42.09999999,12.73333333,54.83333333,12-10-2023 08:55,12-10-2023 09:37,238.5,227.4,235,290.1,12-10-2023 09:31,0.0612,0.0002,0.0131,0.0122,0.0768,0.0037,0.039,0.0154,0.003,0.0612,0.0612,113.4251,1,6.1,1.013597,869.0428,791.3696,626.1738,12-10-2023 08:42,301,4.78048,59.2
251,12-10-2023,45581,AISI 420,A,0.07668744,0.08706226,0,0,2,0,2,6,0,4.529573,6.037732,10.5673,44.432,60.9993,10,1.60413,1.20643,2.923466,1613,567.1538,7394.431,120.8254,-1,39.45,12.40000001,51.85000001,12-10-2023 09:49,12-10-2023 10:29,243.2,231.6,242.1,290.5,12-10-2023 10:26,0.2469,0.0004,0.0155,0.0126,0.083,0.0032,0.0239,0.0212,0.0033,0.2469,0.2469,174.3551,1,6.2,1.319336,770.5104,739.6569,441.3938,12-10-2023 09:37,289,4.595979,56.625
252,12-10-2023,45582,60Si7,A,0.01077368,0.06404041,0,0,2,0,2,6,0,9.650803,6.019515,15.67032,46.028,67.69832,9.5,1.522187,1.196754,3.486096,1633,523.2023,8127.636,119.527,-1,40.15,24.53333333,64.68333332,12-10-2023 10:53,12-10-2023 11:34,237.4,225.1,231.6,283.8,12-10-2023 11:32,0.1012,-0.0005,0.0163,0.0134,0.0704,0.0082,0.0638,0.0264,0.0031,0.2808,0.1012,158.673,1,6.3,1.963909,893.8888,851.0068,668.6697,12-10-2023 10:29,341,4.654669,57.6
253,12-10-2023,45583,60Si7,A,0,0.1488326,0,0,2,0,2,6,0,8.356871,5.304215,13.66109,44.871,64.53209,9.5,1.845665,1.486692,3.439576,1629,555.2592,8034.035,118.9662,-1,40.01666666,17.06666667,57.08333334,12-10-2023 11:51,12-10-2023 12:31,239.6,227,234.1,285.4,12-10-2023 12:29,0.0668,0,0.015,0.0124,0.0729,0.0094,0.0705,0.0267,0.0032,0.0668,0.0668,151.7833,1,9,1.59391,892.7552,782.6765,699.5402,12-10-2023 11:34,606,4.57393,62.92
254,12-10-2023,45584,SCM415,A,0.018703965,0.08771106,0,0,2,0,2,6,0,12.79721,5.5084785,15.80105,43.802,65.60305,9.5,1.451756,2.001083,2.180068,1609,572.5954,10982.37,163.6642,-1,50.65,27.46666666,78.11666667,12-10-2023 12:58,12-10-2023 13:49,236.8,225,234.3,281,12-10-2023 13:42,0.0823,0.0004,0.0142,0.0102,0.0693,0.0056,0.0489,0.0183,0.0035,0.2873,0.0823,93.56093,1,7.5,0.7283115,998.5991,847.161,325.4394,12-10-2023 12:31,253,4.562257,59.32
255,12-10-2023,45585,SCM415,B,0.0660817,0.04166675,0,0,2,0,2,6,0,8.81936,6.023166,14.84253,45.5,66.34253,9.5,1.607346,1.710665,2.098078,1668,618.1888,7924.834,117.331,-1,39.21666667,8.733333332,47.95,12-10-2023 13:57,12-10-2023 14:37,238.5,227.9,235.3,293.5,12-10-2023 14:31,0.1144,0.0022,0.0189,0.0202,0.0677,0.0038,0.1076,0.0218,0.0031,0.1144,0.1144,95.1832,1,7.2,0.4907322,771.3303,701.7934,567.6467,12-10-2023 13:49,300,4.533398,61.654
256,12-10-2023,45586,AISI420,B,-0.006046692,0.08608948,0,0,2,0,2,6,0,2.954427,4.018707,6.973134,43.253,66.03005,9.5,1.801117,1.659949,2.050377,1648,478.9418,6442.825,113.5777,-1,35.81666666,12.48333334,48.3,12-10-2023 14:49,12-10-2023 15:25,239.1,229.4,239,290.6,12-10-2023 15:21,0.4865,0.0024,0.0296,0.019,0.0714,0.0026,0.0822,0.0174,0.0034,0.4865,0.4865,152.1826,1,6.5,0.2492599,677.151,604.8245,495.8351,12-10-2023 14:37,385,4.743515,57.017
257,12-10-2023,45587,SUP9,B,-0.0406712,0.1763942,0,0,2,0,2,6,0,5.594202,6.012916,11.60712,46.408,64.01512,9.5,1.802102,2.483101,3.355119,1634,553.7098,7051.229,106.7962,-1,51.25,10.53333333,61.78333334,12-10-2023 15:36,12-10-2023 16:27,244.5,235,243,291,12-10-2023 16:22,0.1689,0.0003,0.0167,0.011,0.0533,0.0026,0.0322,0.0156,0.0035,0.2086,0.1689,171.0302,1,8.01,1.553017,937.4464,835.6306,647.0134,12-10-2023 15:25,185,4.357652,57.18
258,12-10-2023,45588,AISI420VL,B,-0.007462402,0.05998706,0,0,2,0,2,6,0,1.507657,5.5084785,14.735965,43.5,66.03005,9.5,1.565885,1.599555,2.079987,1610,461.3437,5631.62,103.8866,-1,34.41666667,12.26666666,46.68333333,12-10-2023 16:39,12-10-2023 17:13,243.9,234.1,247,295.9,12-10-2023 17:12,0.4544,0.001,0.0268,0.0153,0.0479,0.0026,0.0428,0.0143,0.0034,0.4544,0.4544,194.2221,1,7.2,0.514102,713.3538,600.8724,458.2129,12-10-2023 16:27,145,4.543126,56.283
259,12-10-2023,45589,SUP9,B,0,0.1280806,0,0,2,0,2,6,0,9.043447,4.018269,13.06172,44.232,63.29372,9.5,1.805453,2.820341,3.445127,1664,517.7916,11091.56,164.5786,-1,40.25000001,9.000000008,64.46666667,12-10-2023 17:22,12-10-2023 18:18,247.2,238.5,246.6,292.4,12-10-2023 18:11,0.2338,0.0017,0.0218,0.011,0.0528,0.0028,0.0335,0.0157,0.0035,0.4307,0.2338,148.7423,1,10.1,1.639673,822.5955,812.2446,681.8248,12-10-2023 17:13,205,4.776913,55.66
260,12-10-2023,45590,S48CS1V,B,0.018703965,0.07538904,0,0,2,0,2,6,0,7.740247,6.006077,13.74632,45.192,64.93832,9.5,1.654975,1.501026,2.28884,1658,538.8454,7425.631,112.4443,-1,37.81666666,20.88333333,58.7,12-10-2023 18:39,12-10-2023 19:17,240.9,233.6,243.9,290.9,12-10-2023 19:11,0.2891,0.0018,0.0127,0.012,0.0733,0.0031,0.0229,0.0134,0.0032,0.2891,0.2891,109.7959,1,7.1,0.6338654,819.6309,770.7704,519.4348,12-10-2023 18:18,93,4.701362,60.68
