Repository: Yugal13042001/Optimizing-steel-Manufacturing-Charge-composition-and-energy-use

# Optimizing-steel-Manufacturing-Charge-composition-and-energy-use

Overview:-
This project aims to enhance steel manufacturing by optimizing charge composition and reducing energy use, leading to improved efficiency and sustainability.

Objectives:-
Optimize charge composition for cost-efficiency.
Reduce energy consumption in the steelmaking process.
Lower the carbon footprint of production.

Methodology:-
Data Collection: Historical data on charge and energy use.
Analysis: Data cleaning, EDA, and optimization modeling.
Implementation: Applying optimized charge compositions in simulations.

Technologies:-
Python: Data analysis and modeling.
Pandas, NumPy: Data manipulation.

File: steel data_set.csv (part 11 of 23)
SRNO,datetime,HEATNO,GRADE,SECTION_IC,INJ1_QTY,INJ2_QTY,BSM,SKULL,BP,HBI,OTHERS,SCRAP_QTY,PIGIRON,DRI1_QTY,DRI2_QTY,TOT_DRI_QTY,HOT_METAL,Total_Charge,Hot_Heel,DOLO,DOLO1_EMPTY,TOT_LIME_QTY,TAP_TEMP,O2ACT,ENERGY,KWH_PER_TON,KWH_PER_MIN,MELT_TIME,TA_TIME,TT_TIME,pow_on_time,TAPPING_TIME,E1_CUR,E2_CUR,E3_CUR,SPOUT,LAB_REP_TIME,C,SI,MN,P,S,CU,CR,NI,N,OPEN_C,TAP_C,IT_KG,BUCKET_NO,STATIC_WT,LIME,O2SIDE1,O2SIDE2,O2SIDE3,PREV_TAP_TIME,TAP_DURATION,LM_WT,Production
261,12-10-2023,45591,AISI420,B,-0.02879379,0.04685474,0,0,2,0,2,6,0,2.442043,4.00311,6.445153,44.207,56.652153,9.5,2.002306,1.616026,2.524197,1668,518.1105,6754.827,118.1902,-1,37.7,16,53.7,12-10-2023 19:33,12-10-2023 20:10,246.1,236.1,243.8,296,12-10-2023 20:08,0.4028,0.0018,0.02135,0.0142,0.0544,0.0025,0.0437,0.0167,0.0033,0.5377,0.4028,194.9917,1,6.5,0.5218906,749.8028,708.087,547.499,12-10-2023 19:17,321,4.458171,53.201
262,12-10-2023,45592,S48C,B,-0.01310114,0.05009729,0,0,2,0,2,6,0,5.521605,6.012017,11.53362,46.241,63.77462,9.5,1.811889,1.502071,2.546041,1638,573.9416,7347.631,112.5649,-1,36.75,31.53333334,68.28333334,12-10-2023 20:42,12-10-2023 21:19,239,228.1,239.9,293.1,12-10-2023 21:13,0.27,0.0017,0.0172,0.012,0.0708,0.0028,0.0235,0.0139,0.0034,0.27,0.27,133.7655,1,7.5,0.7341518,889.8138,764.3575,661.1615,12-10-2023 20:10,108,4.564202,53.971
263,12-10-2023,45593,AISI420,B,-0.03011349,0.05382617,0,0,2,0,2,6,0,2.057361,5.5084785,14.735965,47.213,66.03005,9.5,1.438907,1.693825,1.970534,1629,544.5197,3634.808,65.17454,-1,32.01666667,16.93333333,48.95,12-10-2023 21:36,12-10-2023 22:08,236.6,224.2,235.5,294.4,12-10-2023 22:03,0.3913,0.001,0.0274,0.0162,0.0525,0.003,0.0354,0.0129,0.0033,0.3913,0.3913,133.76555,1,6.5,0.5316277,741.7497,674.5873,569.4587,12-10-2023 21:19,120,4.564527,50.78
264,12-10-2023,45594,15B41,B,0,0.1387806,0,0,2,0,2,6,0,11.65621,6.013518,17.66972,42.389,66.05872,9.5,1.369604,1.88817,1.755181,1643,531.6664,15568.65,233.5576,-1,51.86666667,14.9,56.1,12-10-2023 23:29,13-10-2023 00:20,236.1,223,228.4,280.3,13-10-2023 00:10,0.1,0.0011,0.0232,0.0123,0.0663,0.003,0.0497,0.0131,0.0032,0.1,0.1,72.31977,1,6.6,0.3855762,1011.612,808.8714,377.224,12-10-2023 22:08,232,4.654994,56
265,13-10-2023,45595,15B41,C,0.02457068,0.07101184,0,0,2,0,2,6,0,12.89766,6.026271,18.92393,45.905,70.82893,9.5,1.541349,2.606731,2.461475,1657,576.1868,11263.16,159.6956,-1,40.50000001,19.93333333,60.43333334,13-10-2023 00:40,13-10-2023 01:21,234.4,221.4,222.7,280.6,13-10-2023 01:19,0.0519,0.0011,0.0153,0.0165,0.06934,0.0035,0.0576,0.0123,0.0036,0.1219,0.0519,99.96271,1,5.7,0.920126,846.3865,754.4454,517.4814,13-10-2023 00:20,558,4.566796,51.2
266,13-10-2023,45596,AISI410,C,0,0.1762321,0,0,2,0,2,6,0,2.930368,5.5084785,5.941927,41.037,66.03005,9.5,1.2,1.976667,1.793943,1641,478.0418,7488.032,130.5014,396,41.95,9.999999991,51.94999999,13-10-2023 01:31,13-10-2023 02:13,237.9,226.2,232,282.2,13-10-2023 01:59,0.2943,0.0033,0.0323,0.0158,0.0585,0.0037,0.0651,0.0141,0.0033,0.2943,0.2943,109.7755,1,10.4,0.5939426,717.8314,652.2868,547.3835,13-10-2023 01:21,369,4.511997,50.932
267,13-10-2023,45597,15B41,C,-0.01499677,0.1355381,0,0,2,0,2,6,0,10.27259,6.037493,16.31009,42.3,64.61009,9.5,1.448761,2.000136,1.971627,1656,558.2353,12136.74,186.1175,-1,35.61666666,17.46666667,53.08333334,13-10-2023 02:30,13-10-2023 03:06,239.9,226.3,235.2,289.6,13-10-2023 03:01,0.0913,0.0015,0.0171,0.013,0.0701,0.0031,0.0624,0.0138,0.0034,0.0913,0.0913,86.05934,1,6.6,0.5228653,704.3468,654.4944,562.8271,13-10-2023 02:13,133,4.817445,55.754
268,13-10-2023,45598,15B41,C,0.018703965,0.1687742,0,0,2,0,2,6,0,7.850074,6.012227,13.8623,44.147,64.0093,9.5,1.40408,2.000267,1.928892,1622,457.7081,10046.39,152.8914,-1,30.86666666,12.33333334,43.2,13-10-2023 03:18,13-10-2023 03:49,241.9,229.8,238.1,293.6,13-10-2023 03:46,0.1132,0.0012,0.02,0.0124,0.0723,0.0024,0.0423,0.013,0.0033,0.1132,0.1132,89.4567,1,7.7,0.5248127,676.5928,628.3587,586.6668,13-10-2023 03:06,81,4.656615,57.18
269,13-10-2023,45599,AISI410,C,0.0403353,0.1483463,0,0,2,0,2,6,0,4.80566,5.5084785,6.808613,39.027,66.03005,9.5,1.2,1.482141,3.222331,1683,543.0242,6676.827,128.3126,-1,40.35,9.466666669,49.81666667,13-10-2023 03:59,13-10-2023 04:39,244.1,230.1,235.7,298.5,13-10-2023 04:36,0.231,-0.0003,0.0232,0.016,0.0492,0.0029,0.05165,0.0166,0.0034,0.2583,0.231,133.76555,1,6.2,2.022331,845.8941,695.4674,270.0384,13-10-2023 03:49,56,4.712711,49.22
270,13-10-2023,45600,R16,C,0.018703965,0.2255186,0,0,2,0,2,6,0,3.847385,3.782007,7.629393,45,58.629393,9.5,1.804735,2.00071,2.343179,1685,534.6411,10436.38,171.0058,-1,40.25000001,15.26666666,56.1,13-10-2023 04:54,13-10-2023 07:07,230.2,208.2,212.1,281.4,13-10-2023 07:00,0.0526,0.001,0.0091,0.0075,0.0394,0.0033,0.0418,0.0174,0.0035,0.1063,0.0526,146.1802,1,8.4,0.5384445,832.6849,749.40455,544.612,13-10-2023 04:39,393,4.498703,53.9
271,13-10-2023,45601,R16,A,0,0.09630371,0,0,2,0,2,6,0,3.165547,5.5084785,14.735965,43.732,66.03005,9.5,1.016047,1.480944,1.536967,1631,687.4639,9944.993,150.10445,-1,37.90000001,22.99999999,60.9,13-10-2023 07:30,13-10-2023 08:08,238.1,224.3,230.9,286.1,13-10-2023 08:01,0.2824,0,0.0088,0.0113,0.0268,0.0027,0.0411,0.0142,0.0033,0.2824,0.2824,133.76555,1,7.3,0.5209198,1000.467,807.0156,284.5852,13-10-2023 07:07,213,4.71109,53.9
272,13-10-2023,45602,41Cr4,A,0,0.1658558,0,0,2,0,2,6,0,6.840377,5.5084785,8.659053,43.95,66.03005,9.5,1.208408,1.318266,2.073033,1601,433.9366,9625.2,197.5654,-1,40.28333333,11.33333333,51.61666666,13-10-2023 08:19,13-10-2023 08:59,241.8,227.3,232.1,292.8,13-10-2023 08:44,0.2388,0.0039,0.0244,0.0142,0.049,0.0042,0.0713,0.0135,0.0032,0.2388,0.2388,111.6993,1,9.9,0.8646259,609.917,615.1329,260.6234,13-10-2023 08:08,108,4.610571,60.027
273,13-10-2023,45603,38MnVS6,A,0.02610635,0.1618029,0,0,2,0,2,6,0,19.40267,6.01909,14.735965,44.466,66.03005,9.5,1.805388,2.458234,2.386673,1628,666.4359,16894.62,220.0171,-1,40.25000001,14.9,56.1,13-10-2023 10:15,13-10-2023 11:25,236.1,223.7,228.1,300.6,13-10-2023 11:05,0.4649,0.0007,0.0119,0.0107,0.0588,0.0036,0.0203,0.0135,0.0032,0.4649,0.4649,73.84108,1,6.9,0.5812855,832.6849,749.40455,424.0727,13-10-2023 08:59,615,4.44131,53.76
274,13-10-2023,45604,38MnVS6,A,0.03676007,0.07279517,0,0,2,0,2,6,0,11.20161,6.009013,17.21062,46.346,69.55662,9.5,1.456931,1.599493,2.501686,1603,726.5135,10639.17,152.7374,-1,40.25000001,30.33333333,56.1,13-10-2023 11:55,13-10-2023 12:52,239.5,226.2,226.3,305,13-10-2023 12:32,0.16985,0.0018,0.0241,0.0157,0.0751,0.0017,0.049,0.0157,0.0033,0.5945,0.16985,117.3915,1,4.1,1.044754,1047.693,888.5405,435.4673,13-10-2023 11:25,477,4.445849,57.344
275,13-10-2023,45605,38MnVS6,A,0,0.02334631,0,0,2,0,2,6,0,8.539708,6.654473,15.19418,43.344,64.53818,9.5,1.729503,1.504658,2.777181,1657,566.4416,9890.394,152.0706,-1,43.95,8.933333337,52.88333333,13-10-2023 13:01,13-10-2023 13:44,252.4,240.3,243.1,315.8,13-10-2023 13:36,0.16985,0.0039,0.0266,0.0142,0.0736,0.003,0.0886,0.0153,0.0034,0.6559,0.16985,128.015,1,6.5,1.047678,731.3621,729.2359,607.201,13-10-2023 12:52,465,4.631323,53.76
276,13-10-2023,45606,16MNCR5,B,0.007438385,0.07263281,0,0,2,0,2,6,0,10.00373,6.016219,16.01995,42.282,64.30195,9.5,1.702642,1.273944,2.245956,1640,585.9665,9968.392,154.5441,-1,43.71666666,9.333333336,53.05,13-10-2023 13:54,13-10-2023 14:38,244.2,231.4,232.7,308.1,13-10-2023 14:26,0.055,0.0005,0.0136,0.0135,0.0754,0.003,0.0707,0.0141,0.0036,0.055,0.055,101.0784,1,6.2,0.543314,826.3329,697.5447,476.8297,13-10-2023 13:44,494,4.756485,55.896
277,13-10-2023,45607,16MNCR5,B,0.009334015,0.1123544,0,0,2,0,2,6,0,11.39366,6.012697,17.40635,42.244,65.65035,9.5,1.822417,0.9168367,2.651017,1603,497.7567,11481.55,172.0074,-1,49.3,9.000000008,58.30000001,13-10-2023 14:47,13-10-2023 15:36,244.6,231.2,235.3,309.8,13-10-2023 15:23,0.06,0.0028,0.011,0.011,0.0694,0.0025,0.0326,0.0151,0.0033,0.06,0.06,108.1767,1,7.1,0.8285999,890.0178,738.04,465.1938,13-10-2023 14:38,325,4.458496,55.128
278,13-10-2023,45608,S48CS1V,B,0.009286011,0.05382642,0,0,2,0,2,6,0,9.740894,6.018235,15.75913,44.608,66.36713,9.5,1.802457,1.470818,2.487926,1622,611.4275,9219.61,137.4684,-1,46.03333333,8.799999993,54.83333333,13-10-2023 15:45,13-10-2023 16:31,246.6,234.5,238.5,321.7,13-10-2023 16:26,0.0645,0.001,0.0123,0.01,0.071,0.0016,0.0264,0.0137,0.0033,0.3209,0.0645,110.7757,1,6.7,0.6854687,870.9167,767.5992,542.5469,13-10-2023 15:36,729,4.638456,52.95
279,13-10-2023,45609,38MNVS6,B,0.07409599,0.1057069,0,0,2,0,2,6,0,6.040669,6.013834,12.0545,48.862,66.9165,9.5,1.710011,1.626685,2.48798,1632,574.6021,9656.399,140.9354,-1,44.1,8.800000004,52.9,13-10-2023 16:39,13-10-2023 17:24,250.8,236.8,243.8,316.4,13-10-2023 17:15,0.1006,0.0006,0.0146,0.01,0.0715,0.0029,0.0285,0.0169,0.0033,0.1006,0.1006,126.5858,1,7.6,0.7779694,809.9955,710.3455,629.0898,13-10-2023 16:31,277,4.594682,57.344
280,13-10-2023,45610,38MNVS6,B,0.04302267,0.1037612,0,0,2,0,2,6,0,14.80223,6.023005,20.82524,44.962,71.78724,9.5,1.161636,2.068624,2.090526,1687,436.7623,10342.78,157.2156,-1,41.16666666,9.733333335,50.9,13-10-2023 17:33,13-10-2023 18:14,252.9,236.5,243.4,324.3,13-10-2023 18:06,0.0532,0.001,0.0098,0.0171,0.063,0.0026,0.0185,0.0141,0.0035,0.0603,0.0532,100.3842,1,7.3,0.9288902,873.6636,746.0032,565.4005,13-10-2023 17:24,337,4.613165,57.344
281,13-10-2023,45611,38MNVS6,B,0.03092932,0.02123828,0,0,2,0,2,6,0,6.810332,6.039006,12.84934,48.344,67.19334,9.5,1.702407,1.768084,2.750083,1593,586.6089,8860.819,131.0901,-1,44.78333334,12.86666667,57.65,13-10-2023 18:27,13-10-2023 19:12,252.6,241.8,252.1,324.8,13-10-2023 19:03,0.3051,0.0005,0.0149,0.0152,0.061,0.0022,0.0622,0.0152,0.0033,0.3051,0.3051,142.8664,1,6.4,1.047676,810.9544,792.4861,643.2397,13-10-2023 18:14,445,4.627108,56.21
282,13-10-2023,45612,EN8C,B,0.03951945,0.09046704,0,0,2,0,2,6,0,6.90845,6.001371,12.90982,46.018,64.92782,9.5,2.059322,1.504695,3.065134,1635,541.6312,8611.226,130.2209,-1,37.38333333,9.06666667,46.45,13-10-2023 19:21,13-10-2023 19:59,253.1,244.8,256.7,328.2,13-10-2023 19:50,0.3921,0.0039,0.0268,0.0162,0.0621,0.0035,0.0757,0.0134,0.0033,0.3921,0.3921,152.4197,1,7.2,1.005812,708.1823,659.1573,523.0889,13-10-2023 19:12,566,4.648509,57.608
283,13-10-2023,45613,EN8C,B,0.02869778,0.1209467,0,0,2,0,2,6,0,6.88462,5.585884,12.4705,44.327,62.7975,9.5,1.772976,1.00099,2.795336,1632,532.8803,8361.632,128.2508,-1,36.95,8.333333333,45.28333334,13-10-2023 20:07,13-10-2023 20:44,249.8,240,246.2,326.1,13-10-2023 20:37,0.3059,0.0033,0.0285,0.0223,0.0924,0.0035,0.053,0.0132,0.0034,0.3059,0.3059,133.9371,1,8.4,1.02236,729.1218,660.6888,550.596,13-10-2023 19:59,566,4.63035,58.208
284,13-10-2023,45614,EN8C,B,0.02461868,0.1139753,0,0,2,0,2,6,0,9.154838,5.113952,14.26879,43.808,64.07679,9.5,1.703811,1.002566,2.761226,1650,508.7547,7831.234,121.2701,-1,38.68333333,9.199999992,47.88333333,13-10-2023 20:53,13-10-2023 21:32,246,236,242.9,319.5,13-10-2023 21:22,0.3987,0.0031,0.0224,0.02,0.0914,0.0023,0.0375,0.0132,0.0036,0.3987,0.3987,132.9508,1,6.5,1.057415,773.9971,732.3821,595.0042,13-10-2023 20:44,669,4.574578,54.571
285,13-10-2023,45615,S45CS1V-QD,B,0.02670622,0.1277563,0,0,2,0,2,6,0,8.298341,5.899436,14.19778,45.423,65.62078,9,1.71293,1.50504,2.771317,1590,558.1772,8907.618,135.951,-1,39.75,10.33333334,50.08333334,13-10-2023 21:42,13-10-2023 22:22,250.6,241.8,246.7,326.5,13-10-2023 22:09,0.3042,0.0027,0.0195,0.0154,0.0711,0.0029,0.0294,0.0131,0.0034,0.3042,0.3042,137.8917,1,5.9,1.058388,748.1774,724.183,610.1371,13-10-2023 21:32,401,4.656939,56.7
286,13-10-2023,45616,S45CS1QDS,C,0.03966342,0.1600195,0,0,2,0,2,6,0,10.46946,6.022931,16.49239,44.14,66.63239,9,2.356255,1.004294,3.403933,1637,510.7249,10795.17,158.6769,-1,37.43333334,19,56.43333333,13-10-2023 22:41,13-10-2023 23:18,245.5,233.1,238.9,325.1,13-10-2023 23:10,0.0965,0.0046,0.0221,0.012,0.05924,0.0033,0.0222,0.0134,0.0033,0.0965,0.0965,142.4693,1,7.4,1.047678,881.22,613.1757,734.0841,13-10-2023 22:22,293,4.623865,49.35
287,13-10-2023,45617,S45CS1QDS,C,0,0.1575876,0,0,2,0,2,6,0,9.463439,6.02466,15.4881,43.408,64.8961,9,2.342609,1.20501,3.366918,1621,524.6272,9282.009,141.2871,-1,31.71666667,13.19999999,44.91666667,13-10-2023 23:31,14-10-2023 00:03,251.2,240.6,244.7,337.3,13-10-2023 23:56,0.1194,0.0041,0.02,0.0121,0.0777,0.0045,0.0257,0.012,0.003,0.1194,0.1194,151.0635,1,6.8,1.024309,692.1711,605.4384,633.2617,13-10-2023 23:18,380,4.703308,56.7
288,14-10-2023,45618,S45CS1QDS,C,0,0.1134888,0,0,2,0,2,6,0,12.05733,6.01109,18.06842,48.669,72.73742,9,2.493277,1.353188,3.502007,1624,554.3095,10202.39,140.65,-1,36.54999999,10.4,46.94999999,14-10-2023 00:14,14-10-2023 00:50,251.4,240.8,243.6,330.8,14-10-2023 00:42,0.2233,0.0005,0.0133,0.0138,0.0677,0.0029,0.0193,0.0131,0.0033,0.2233,0.2233,146.7214,1,5.8,1.00873,771.468,712.8605,707.7641,14-10-2023 00:03,457,4.500973,55.754
289,14-10-2023,45619,15B41,C,0,0.08349548,0,0,2,0,2,6,0,9.471275,6.011851,15.48313,46.262,67.74513,9,2.639848,0.6094223,4.127631,1636,524.5139,10623.58,156.1254,-1,37.6,28.93333334,66.53333334,14-10-2023 01:19,14-10-2023 01:57,247,232.6,237.2,323.2,14-10-2023 01:48,0.0871,0.0025,0.0205,0.0116,0.0798,0.0044,0.0431,0.0132,0.0033,0.0871,0.0871,189.4875,1,6.3,1.487783,870.5857,787.7295,758.8704,14-10-2023 00:50,577,4.643969,57.608
290,14-10-2023,45620,15B41,C,0,0.229734,0,0,2,0,2,6,0,12.45498,6.019814,18.47479,41.296,65.77079,9,2.201922,1.081501,3.271994,1632,557.4363,11746.75,177.7903,-1,37.61666667,10.06666666,47.68333333,14-10-2023 02:07,14-10-2023 02:44,254.7,241.9,253.3,331.7,14-10-2023 02:34,0.2337,0.0011,0.0221,0.0165,0.0764,0.003,0.0413,0.0131,0.0035,0.2337,0.2337,132.0695,1,6.3,1.070072,723.347,680.0007,491.4022,14-10-2023 01:57,481,4.677367,56.496
291,14-10-2023,45621,15B41,C,0,0.05820374,0,0,2,0,2,6,0,12.03845,5.830379,17.86883,44.543,68.41183,9,2.181488,1.315603,3.248638,1622,551.0046,10607.98,155.7435,-1,36.61666667,10.2,46.81666666,14-10-2023 02:55,14-10-2023 03:31,254.4,240.8,248.2,331,14-10-2023 03:23,0.105,0.0016,0.0268,0.014,0.076,0.0032,0.0286,0.0148,0.0033,0.105,0.105,137.8362,1,5.7,1.06715,706.5732,643.5864,550.9053,14-10-2023 02:44,477,4.75,54.506
292,14-10-2023,45622,SCM420HV,C,0.06241051,0.09176397,0,0,2,0,2,6,0,11.021,6.017681,17.03868,39.192,62.23068,9,2.424063,1.294925,3.471741,1656,424.6701,12713.92,204.9619,-1,40.55,27,67.55,14-10-2023 03:58,14-10-2023 04:39,246,230.1,237.1,320,14-10-2023 04:27,0.0933,0,0.0111,0.01,0.0692,0.0043,0.0164,0.0155,0.003,0.0933,0.0933,152.0115,1,5.8,1.047678,769.0601,713.7711,665.3919,14-10-2023 03:31,557,4.568742,56.7
293,14-10-2023,45623,SCM420HV,C,0,0.123703,0,0,2,0,2,6,0,7.680775,6.008844,13.68962,48.453,68.14262,9,1.702424,1.806625,2.26813,1646,504.5652,12214.74,179.5159,-1,42.3,9.866666668,52.16666667,14-10-2023 04:49,14-10-2023 05:31,247.9,235.2,240.8,314.2,14-10-2023 05:25,0.0478,0.0007,0.0201,0.015,0.0718,0.0036,0.028,0.0148,0.0033,0.0478,0.0478,115.7823,1,5.9,0.5657063,707.2973,629.7415,637.9654,14-10-2023 04:39,357,4.656291,56.7
294,14-10-2023,45624,SCM420HV,C,0,0.2394619,0,0,2,0,2,6,0,12.13245,6.004934,18.13738,40.163,64.30038,9,1.437567,2.234602,1.437567,1602,594.3505,13353.51,207.0299,-1,46.10000001,10.66666667,56.76666667,14-10-2023 05:42,14-10-2023 06:28,249.6,235.2,241.2,309.9,14-10-2023 06:17,0.4422,0.0006,0.0163,0.0123,0.0763,0.0037,0.0304,0.0131,0.0034,0.4422,0.4422,59.06827,1,6.2,0,926.9808,584.5178,489.1683,14-10-2023 05:31,469,4.793774,50.4
295,14-10-2023,45625,E3250,A,0.01885992,0.08576538,0,0,2,0,2,6,0,11.81062,6.022637,17.83326,42.922,66.75526,9,1.703595,2.002635,2.228406,1612,733.0052,12355.13,187.3259,-1,48.58333333,10.4,58.98333333,14-10-2023 06:38,14-10-2023 07:27,252.9,238,243.4,314.8,14-10-2023 07:15,0.4564,0.0009,0.0199,0.0123,0.0661,0.0031,0.0326,0.0142,0.0033,0.4564,0.4564,96.74732,1,5.2,0.5248108,731.5634,832.0518,257.5682,14-10-2023 06:28,389,4.597925,53.029
296,14-10-2023,45626,ST 523,A,0.03520041,0.05058374,0,0,2,0,2,6,0,12.38284,6.01667,18.39951,45.284,69.68351,9,2.052866,2.068526,2.921386,1603,671.0358,10966.77,155.3729,-1,44.21666666,9.733333335,53.95,14-10-2023 07:36,14-10-2023 08:21,246.2,232.3,239.2,312.1,14-10-2023 08:15,0.0559,0.0016,0.01,0.0104,0.0662,0.0035,0.0193,0.0135,0.0032,0.2086,0.0559,115.4721,1,6.9,0.8685207,891.193,838.8954,581.6031,14-10-2023 07:27,370,4.500973,51.6
297,14-10-2023,45627,NITRA ALLO,A,0.0809585,0.07311951,0,0,2,0,2,6,0,7.604039,6.019816,13.62385,50.471,70.09485,9,1.705754,1.009771,2.831326,1608,665.845,7690.833,107.5718,-1,46.05,10.61666667,56.66666667,14-10-2023 08:31,14-10-2023 09:17,248.5,230.7,237.4,314.5,14-10-2023 09:04,0.2877,0.001,0.0157,0.0123,0.0792,0.0034,0.0497,0.014,0.0034,0.2877,0.2877,134.6721,1,7.4,1.125572,857.8271,791.4991,691.9585,14-10-2023 08:21,462,4.387159,51.8
298,14-10-2023,45628,60Si7,A,0.02711414,0.07765881,0,0,2,0,2,6,0,10.71751,6.008337,16.72585,46.738,69.46385,9,1.706888,1.001236,2.86167,1608,642.8804,10529.98,150.506,-1,40.68333334,10.99999999,51.68333333,14-10-2023 09:28,14-10-2023 10:09,248.6,232.1,240.1,310.4,14-10-2023 10:01,0.2027,0.0005,0.0211,0.013,0.0801,0.0039,0.0382,0.0134,0.0033,0.2027,0.2027,123.2105,1,6.5,1.154781,833.429,809.4772,611.6722,14-10-2023 09:17,377,4.653048,55.886
299,14-10-2023,45629,60Si7,A,0.0574436,0.02496765,0,0,2,0,2,6,0,6.211623,6.00629,12.21791,43.5,61.71791,9,2.205549,1.506593,3.290225,1633,655.6667,9484.804,149.5603,-1,44.68333333,15.86666667,60.55,14-10-2023 10:25,14-10-2023 11:09,249.6,235.1,243,309,14-10-2023 10:57,0.2887,0.0014,0.021,0.0132,0.076,0.0055,0.0385,0.0203,0.0033,0.2887,0.2887,165.1893,1,7.7,1.084677,808.8228,688.1086,469.2678,14-10-2023 10:09,501,4.586576,53.031
300,14-10-2023,45630,EN1A,A,0,0.01183533,0,0,2,0,2,6,0,3.337754,5.817981,9.155735,43.95,66.828735,9,2.202647,1.162018,3.225981,1623,711.591,5085.617,72.87996,-1,50.78333333,14.9,56.1,14-10-2023 12:00,14-10-2023 12:50,241.6,226.7,233.1,310.3,14-10-2023 12:42,0.194,0.0013,0.0204,0.0111,0.0762,0.0043,0.026,0.0146,0.0033,0.194,0.194,200.2753,1,6.952,1.023335,832.6849,857.4512,670.2715,14-10-2023 11:09,437,4.8369,57.823
301,14-10-2023,45631,EN1A,A,0.06646561,0.000324341,2,2,2,0,2,6,0,5.769059,6.019795,11.78885,45.118,62.90685,9,2.207399,1.001792,3.235603,1629,699.9428,7300.831,112.3086,-1,41.23333333,8.333333333,49.56666667,14-10-2023 12:59,14-10-2023 13:40,242.5,229.4,234.1,314.8,14-10-2023 13:36,0.1299,0.001,0.0214,0.01,0.0679,0.004,0.0216,0.0136,0.0033,0.1299,0.1299,162.6842,1,8.1,1.028204,772.9532,728.7972,591.5262,14-10-2023 12:50,365,4.440986,56.496
302,14-10-2023,45632,EN1A,B,0.018703965,0.1128402,2,2,2,0,2,6,0,7.535889,6.026201,13.56209,47.156,66.71809,9,2.01765,1.001034,3.053644,1656,661.198,9360.007,141.7794,-1,52.58333332,15.66666667,68.25,14-10-2023 13:56,14-10-2023 14:48,243.4,229.3,233.6,311.7,14-10-2023 14:35,0.0526,0.0018,0.0162,0.0124,0.0743,0.004,0.036,0.0141,0.0034,0.1332,0.0526,161.8932,1,5.3,1.035994,888.3532,862.4721,651.7044,14-10-2023 13:40,341,4.565499,57.053
303,14-10-2023,45633,S45CS1V-QD,B,0.018703965,0.06387805,2,2,2,0,2,6,0,8.602578,6.013122,14.6157,46.902,67.5177,9,2.130112,1.572047,3.33455,1565,608.4853,8502.028,126.8624,-1,41.08333334,20.53333333,61.61666667,14-10-2023 15:09,14-10-2023 15:50,253.8,245,251.9,318.7,14-10-2023 15:39,0.4624,0.0007,0.0166,0.0163,0.0742,0.004,0.1018,0.0141,0.0032,0.4624,0.4624,165.7685,1,5.5,1.204437,780.6411,761.0359,663.4977,14-10-2023 14:48,477,4.602464,56.518
304,14-10-2023,45634,S45CS1V-QD,B,0,0.1074902,2,2,2,0,2,6,0,9.696137,6.012136,15.70827,46.24,67.94827,9,1.801682,1.503352,2.980807,1625,601.4716,13571.9,199.4452,-1,43.98333334,14.9,56.1,14-10-2023 17:34,14-10-2023 18:18,241.4,227.1,231,290.2,14-10-2023 18:15,0.0633,0.0012,0.0251,0.0151,0.0686,0.0032,0.0727,0.0159,0.0032,0.1875,0.0633,136.6824,1,6.1,1.179125,954.3738,873.0579,547.1855,14-10-2023 15:50,265,4.662127,56.7
305,14-10-2023,45635,S45CS1V-QD,B,0,0.04182898,2,2,2,0,2,6,0,6.064725,6.50926,12.57399,47.807,66.38099,9,2.034563,0.9308156,3.53792,1634,590.7491,9406.806,141.2837,-1,40.63333333,14.9,56.1,14-10-2023 19:15,14-10-2023 19:56,242.4,225.9,232.1,289.9,14-10-2023 19:50,0.1901,0.0036,0.0293,0.015,0.0683,0.0025,0.0707,0.0162,0.0033,0.1901,0.1901,188.448,1,6.2,1.503357,824.0864,803.9763,663.6892,14-10-2023 18:18,297,4.57393,55.754
306,14-10-2023,45636,S45CS1V-QD,B,0.003287292,0.1371597,2,2,2,0,2,6,0,10.77119,6.007326,16.77852,46.169,68.94752,9,1.730137,0.6462445,4.066965,1666,632.009,10155.59,149.2426,-1,52.91666666,33.33333334,56.1,14-10-2023 20:29,14-10-2023 21:22,241.3,224.3,229.4,292.5,14-10-2023 21:16,0.052,0.0015,0.0191,0.0165,0.0699,0.0035,0.0451,0.0166,0.0035,0.3688,0.052,185.8885,1,5.1,2.336828,1050.996,922.8767,670.903,14-10-2023 19:56,237,4.611544,56.7
307,14-10-2023,45637,S45CS1V-QD,C,0,0.1272698,2,2,2,0,2,6,0,10.01857,6.025901,16.04447,46.627,68.67147,9,1.50179,0.5078837,3.092781,1644,503.0725,10763.97,153.6427,-1,40.28333333,14.9,56.1,14-10-2023 22:18,14-10-2023 22:58,240.1,225.7,227.8,291.3,14-10-2023 22:53,0.1017,0.0013,0.0188,0.02,0.076,0.0021,0.0942,0.0152,0.0032,0.1017,0.1017,131.9926,1,7.387,1.59099,863.0449,836.6224,692.5236,14-10-2023 21:22,533,4.606031,56.7
308,14-10-2023,45638,SCM420HV,C,0.018703965,0.1994164,2,2,2,0,2,6,0,10.68493,6.005023,16.68996,43.823,66.51296,9,1.801943,1.668593,3.537039,1620,493.3864,10810.77,160.1288,-1,48.18333333,9.53333333,57.71666666,14-10-2023 23:08,14-10-2023 23:56,242.1,226.5,226.8,290.7,14-10-2023 23:51,0.0478,0.0002,0.0237,0.024,0.07,0.0028,0.0548,0.0145,0.0035,0.1017,0.0478,149.3054,1,7,1.735096,983.6947,764.9276,649.929,14-10-2023 22:58,341,4.620623,55.896
309,15-10-2023,45639,SCM420HV,C,0.02089948,0.1107327,2,2,2,0,0,6,0,8.864317,5.128059,13.99238,44.047,64.03938,9,1.501245,2.000623,2.005611,1644,522.2322,10015.19,149.3927,440,39.35,9.300000005,48.65,15-10-2023 00:05,15-10-2023 00:45,251.1,237.8,240,298.6,15-10-2023 00:36,0.211,0.0001,0.0241,0.0134,0.0551,0.0023,0.0514,0.0147,0.003,0.211,0.211,87.22941,1,9,0.5043659,792.2654,741.7644,630.1776,14-10-2023 23:56,537,4.525292,56.496
310,15-10-2023,45640,SCM420HV,C,0.03983139,0.07749683,2,2,2,0,0,6,0,6.232226,5.5084785,9.246119,40.557,66.03005,9.5,1.687661,2.001355,2.708077,1627,547.7609,6115.223,91.26775,-1,36.68333334,11.53333333,48.21666666,15-10-2023 00:56,15-10-2023 01:33,246,231.8,239.2,300,15-10-2023 01:29,0.142,-0.0001,0.02135,0.0131,0.0571,0.0027,0.0666,0.0205,0.0032,0.142,0.142,155.2252,1,8.2,1.020416,778.8771,738.1362,629.5797,15-10-2023 00:45,514,4.57393,55.754
311,15-10-2023,45641,SCM420HV(I,C,0.018703965,0.06647229,2,2,2,0,0,6,0,8.545639,6.013461,14.5591,41.143,61.7021,9.5,1.80353,2.001766,2.306923,1641,587.3284,8751.622,139.5746,-1,40.61666667,9.733333335,50.35,15-10-2023 01:43,15-10-2023 02:23,250.1,234.4,241.6,304,15-10-2023 02:20,0.1042,-0.0005,0.0211,0.0102,0.0599,0.0028,0.0259,0.0163,0.0035,0.3056,0.1042,107.0046,1,7,0.5033932,772.4271,745.6259,566.3007,15-10-2023 01:33,461,4.852788,56.7
312,15-10-2023,45642,SCM420HV(I,C,0.018703965,0.03907263,2,2,2,0,0,6,0,8.9001,5.097355,13.99745,41.539,61.53645,9.5,1.803425,2.002072,2.335052,1627,575.0198,7644.033,127.3232,-1,36.96666666,12.86666667,49.83333333,15-10-2023 02:36,15-10-2023 03:13,254.3,237.1,243,309.4,15-10-2023 03:11,0.0617,-0.0007,0.0116,0.01,0.054,0.0024,0.0345,0.0147,0.0033,0.2168,0.0617,126.2364,1,4.5,0.5316277,727.5917,699.4681,593.1128,15-10-2023 02:23,654,4.597925,53.9
313,15-10-2023,45643,SCR420HV,C,-0.05293256,0.1100841,2,2,2,0,0,6,0,7.992248,5.03873,13.03098,43.567,62.59798,9.5,1.803002,2.001586,2.204157,1588,574.2971,8112.036,124.6127,-1,38.35,13.93333333,52.28333333,15-10-2023 03:27,15-10-2023 04:05,249.2,233.8,239.1,304.6,15-10-2023 04:01,0.0764,0.0012,0.0204,0.0094,0.0471,0.0031,0.0566,0.0179,0.0033,0.0764,0.0764,102.3714,1,8.5,0.4011555,775.7836,751.8212,615.0427,15-10-2023 03:13,337,4.413424,57.608
314,15-10-2023,45644,SCR420HV,C,0.06291443,0.1498054,2,2,2,0,0,6,0,8.813256,5.053693,13.86695,42.928,62.79495,9.5,1.80165,2.001922,2.325488,1679,577.2563,9266.409,141.9162,-1,49.91666667,8.466666666,58.38333334,15-10-2023 04:14,15-10-2023 05:04,250.2,233.9,239.1,300.5,15-10-2023 04:50,0.112,0.0021,0.0186,0.01,0.0584,0.0021,0.0494,0.0169,0.0034,0.112,0.112,103.9698,1,8.5,0.523838,783.1403,770.1971,654.8574,15-10-2023 04:05,340,4.743839,56.455
315,15-10-2023,45645,16MnCr5HH,C,0.0361362,0.09905957,2,2,2,0,0,6,0,11.96062,6.005664,17.96629,44.549,68.51529,9.5,2.281468,2.000913,3.150961,1636,585.9604,12526.73,176.3948,-1,40.83333333,10.8,51.63333333,15-10-2023 05:14,15-10-2023 05:55,254.3,236.3,246.1,302.1,15-10-2023 05:51,0.0577,0.0009,0.0205,0.009,0.0509,0.002,0.0821,0.0176,0.0034,0.0577,0.0577,119.0556,1,8.5,0.8694935,765.9858,765.1854,495.4205,15-10-2023 05:04,308,4.56096,57.974
316,15-10-2023,45646,16MnCr5HH,A,0,0.007295532,2,2,2,0,0,6,0,8.172519,6.005568,14.17809,49.48,69.65809,9.5,2.200406,0.502151,3.791396,1621,710.2286,6442.825,90.66983,-1,39.38333333,29.8,69.18333333,15-10-2023 06:25,15-10-2023 07:04,250.4,229.6,232.9,297.5,15-10-2023 07:00,0.3738,0.0008,0.0272,0.0198,0.0585,0.0026,0.0567,0.0161,0.0032,0.3738,0.3738,175.7058,1,7.4,1.59099,936.9197,756.7783,600.6759,15-10-2023 05:55,213,4.606355,56.35
317,15-10-2023,45647,1141,A,0.006574554,0.04328796,2,2,2,0,0,6,0,7.419909,6.019976,13.43988,45.025,64.46488,9.5,2.114182,1.504003,3.54646,1611,528.1653,9609.601,143.0748,-1,34.69999999,9.800000007,44.5,15-10-2023 07:14,15-10-2023 07:49,254.1,232.9,236.9,302.9,15-10-2023 07:45,0.26,0.0013,0.0274,0.0164,0.0581,0.0082,0.05165,0.01825,0.0031,0.26,0.26,160.1842,1,8.7,1.432278,701.7915,662.8317,504.9168,15-10-2023 07:04,185,4.552205,53.158
318,15-10-2023,45648,15B41,A,0.01583658,0.08317114,2,2,2,0,0,6,0,4.163379,6.014245,10.17762,49.26,65.43762,9.5,1.944913,1.001977,3.621584,1639,649.4363,4524.013,66.49282,-1,41.15,13.26666667,54.41666667,15-10-2023 08:02,15-10-2023 08:43,257.9,235,236.7,312.7,15-10-2023 08:40,0.1983,-0.0004,0.0231,0.014,0.0562,0.0049,0.0729,0.0272,0.0036,0.5496,0.1983,192.867,1,8.6,1.676672,809.6298,752.8359,687.803,15-10-2023 07:49,349,4.777237,57.608
319,15-10-2023,45649,15B41,A,0.01641245,0.006647095,2,2,2,0,0,6,0,2.826127,5.5084785,5.356395,47.217,58.573395,9.5,1.253083,1.239573,2.268632,1670,693.4743,9944.993,150.10445,-1,41.76666667,8.066666666,49.83333333,15-10-2023 08:51,15-10-2023 09:33,253.6,233.2,236.5,308.3,15-10-2023 09:23,0.5426,0.0018,0.02135,0.0192,0.062,0.0049,0.0643,0.0189,0.0034,0.5426,0.5426,171.1349,1,7.9,1.015549,942.3232,857.4703,656.1625,15-10-2023 08:43,329,4.440661,59.322
320,15-10-2023,45650,15B41,A,0.02946567,0.1110573,2,2,2,0,0,6,0,3.873067,5.5084785,14.735965,43.95,66.03005,9.5,1.004762,1.097607,2.145914,1653,534.8112,9944.993,70.89558,-1,40.25000001,12.73333333,56.1,15-10-2023 09:46,15-10-2023 11:03,245.3,217.3,217.4,331.3,15-10-2023 10:20,0.1266,0.001,0.0139,0.0126,0.0432,0.0032,0.0235,0.0164,0.0032,0.1266,0.1266,133.76555,1,7.3,1.141151,882.2829,888.1863,642.0839,15-10-2023 09:33,349,4.596952,55.754
321,15-10-2023,45651,38MnVS6,A,-0.01223737,0.04134229,3,0,2,0,0,8,0,11.08487,6.010074,17.09494,46.5,71.59494,9.5,1.310485,2.578727,1.821666,1636,651.1026,16114.64,209.5669,-1,40.25000001,14.9,56.1,15-10-2023 11:53,15-10-2023 13:30,251.8,228.7,231.1,290.4,15-10-2023 14:10,0.172,0.0007,0.0402,0.0176,0.071,0.0027,0.0517,0.01825,0.0033,0.0991,0.172,59.9332,1,7.3,0.5111809,832.6849,964.8506,565.845,15-10-2023 11:03,185,4.548638,57.344
322,15-10-2023,45653,38MnVS6,B,0,0.09176397,2,2,2,0,0,6,0,7.435698,6.011339,13.44704,48.373,67.82004,9.5,1.778923,1.504079,3.348493,1670,601.7252,7394.431,107.1346,-1,39.91666666,14.9,56.1,15-10-2023 14:26,15-10-2023 15:06,268.5,249.6,253.5,302.2,15-10-2023 15:02,0.1932,0.0001,0.0224,0.0142,0.0579,0.0037,0.0603,0.023,0.0034,0.1932,0.1932,162.1779,1,7.2,1.569571,938.8956,828.8405,701.7767,15-10-2023 13:30,309,4.560311,51.212
323,15-10-2023,45654,15B41,B,0,0.09176397,2,2,2,0,0,6,0,5.803193,6.026483,11.82968,48.1,65.92968,9.5,1.242316,1.500724,1.744735,1636,570.6841,8127.636,114.749,-1,44.3,14.9,56.1,15-10-2023 16:05,15-10-2023 16:49,265.8,244.1,248.5,301.9,15-10-2023 16:37,0.1399,0.0005,0.0342,0.0127,0.065,0.0051,0.0515,0.023,0.0035,0.1399,0.1399,76.76019,1,10.9,0.5024185,939.5846,861.6546,662.9113,15-10-2023 15:06,332,4.71725,57.608
324,15-10-2023,45655,15B41,B,0,0.1703956,2,2,2,0,0,6,0,8.332474,5.282775,13.61525,43.823,63.43825,9.5,1.657366,1.740936,2.179258,1638,634.1688,9328.808,144.3233,-1,38.5,9.466666658,47.96666666,15-10-2023 16:58,15-10-2023 17:37,271.1,249,259.3,305.7,15-10-2023 17:31,0.2132,0.0003,0.02135,0.01723,0.0616,0.0042,0.0459,0.0172,0.0034,0.2132,0.2132,104.6953,1,7.2,0.5218925,911.8602,655.5585,432.7791,15-10-2023 16:49,329,4.569715,58.208
325,15-10-2023,45656,15B41,B,0,0.07555127,2,2,2,0,0,6,0,8.760689,6.027762,14.78845,43.642,64.43045,9.5,1.702984,1.840696,2.21027,1619,543.6563,9048.015,137.0279,-1,38.83333334,9.466666669,48.30000001,15-10-2023 17:46,15-10-2023 18:25,271.7,248,257,308.4,15-10-2023 18:17,0.3094,0.0008,0.028,0.0132,0.0707,0.0053,0.0355,0.0181,0.0034,0.3094,0.3094,98.72368,1,7.6,0.5072861,902.4988,708.006,494.7966,15-10-2023 17:37,486,4.439689,56.496
326,15-10-2023,45657,15B41,B,0,0.2305446,2,2,2,0,0,6,0,6.738086,5.004413,11.7425,48.208,65.9505,9.5,1.288995,1.867985,1.806993,1612,679.1124,9843.595,139.9222,-1,43.03333333,12.93333333,55.96666666,15-10-2023 18:38,15-10-2023 19:21,267.6,247.7,255.6,306.9,15-10-2023 19:10,0.3161,0.0011,0.0309,0.0102,0.052,0.0044,0.0448,0.01825,0.0034,0.3161,0.3161,81.60746,1,10.4,0.5179977,810.965,727.3699,574.4111,15-10-2023 18:25,236,4.570687,61.419
327,15-10-2023,45658,38MnS6,B,0,0.1947147,2,2,2,0,0,6,0,9.804271,6.002037,15.80631,48.023,69.82931,9.5,1.680713,2.27858,2.259078,1612,691.6428,7753.233,110.7141,-1,42.23333334,10.2,52.43333333,15-10-2023 19:31,15-10-2023 20:14,260,243.3,250,306.6,15-10-2023 20:07,0.0723,0.0036,0.013,0.0142,0.0564,0.0029,0.0279,0.01825,0.0033,0.0723,0.0723,102.6559,1,6.2,0.5783653,869.0698,733.0529,562.4237,15-10-2023 19:21,132,4.632944,56.175
328,15-10-2023,45659,38MnS6,B,0,0.201686,2,2,2,0,0,6,0,8.984669,4.982887,13.96756,45.347,65.31456,9.5,1.500692,2.002953,2.025505,1612,561.4813,8470.829,131.9145,-1,42.11666666,23.33333334,65.45,15-10-2023 20:37,15-10-2023 21:19,257.6,243.7,248.6,301.5,15-10-2023 21:10,0.2609,0.0001,0.0203,0.0172,0.0476,0.0031,0.0326,0.021,0.0032,0.2609,0.2609,107.3538,1,4.9,0.5248127,947.4382,812.4364,548.9349,15-10-2023 20:14,385,4.45655,56.175
329,15-10-2023,45660,38MnS6,B,-0.04011932,0.118677,2,2,2,0,0,6,0,10.2252,6.016835,16.24203,46.247,68.48903,9.5,1.7312,2.421204,2.394273,1612,653.1315,9594.001,136.8831,-1,41.51666667,10.93333333,52.45,15-10-2023 21:30,15-10-2023 22:11,254.2,238.4,242.7,306.9,15-10-2023 22:09,0.05,0.0018,0.0158,0.018,0.0653,0.0058,0.032,0.025,0.0033,0.1428,0.05,100.4224,1,7.6,0.6630726,922.976,829.6512,485.1199,15-10-2023 21:19,281,4.474708,58.576
330,15-10-2023,45661,38MnS6,C,0.018703965,0.1139753,0,0,2,0,2,6,0,14.00926,6.014757,20.02402,41.293,67.31702,9.5,1.980171,2.006301,3.003507,1647,563.2762,13852.69,202.1789,-1,39.18333333,14.9,75.98333333,15-10-2023 22:48,15-10-2023 23:27,249.3,236.2,242.1,295.5,15-10-2023 23:21,0.3289,0.0022,0.0214,0.0132,0.0656,0.0045,0.0601,0.0179,0.0035,0.3289,0.3289,110.3256,1,7.2,1.023336,829.5672,798.4372,513.4818,15-10-2023 22:11,302,4.526589,54.243
331,16-10-2023,45662,EN18D,C,0.018703965,0.1548312,0,0,2,0,2,6,0,13.80247,6.015517,19.81799,37.482,63.29999,8,1.939492,2.639441,2.453593,1617,719.332,15116.26,234.3607,-1,46.91666666,14.9,56.1,16-10-2023 00:09,16-10-2023 00:56,240.1,229.6,235.2,288.4,16-10-2023 00:48,0.3139,-0.0001,0.0167,0.011,0.0648,0.0031,0.029,0.0149,0.0033,0.3139,0.3139,90.81332,1,7.2,0.514101,716.8441,667.2266,262.1763,15-10-2023 23:27,239,4.848573,57.608
332,16-10-2023,45663,EN18D,C,0,0.1694226,0,0,2,0,2,6,0,12.0684,6.015315,18.08372,41.934,66.01772,10,1.60997,2.003909,2.117256,1619,600.5115,11855.94,174.3067,-1,39.48333333,11.28333333,50.76666666,16-10-2023 01:07,16-10-2023 01:46,240.7,230.7,236,292,16-10-2023 01:40,0.2458,0.0019,0.0211,0.012,0.0616,0.0029,0.0358,0.0132,0.0036,0.2458,0.2458,81.17156,1,8,0.5072861,684.9279,677.8824,493.0182,16-10-2023 00:56,277,4.757458,56.668
333,16-10-2023,45664,DY 7,C,0,0.2110895,0,0,2,0,2,6,0,13.22373,6.026808,19.25054,44.457,69.70754,10,2.014601,2.003788,3.052541,1638,514.6465,12105.54,170.4824,-1,38.55,15.66666667,54.21666667,16-10-2023 02:02,16-10-2023 02:41,239.1,230.5,235.7,294.1,16-10-2023 02:39,0.2442,0.0008,0.0143,0.015,0.0606,0.0026,0.0713,0.0198,0.0033,0.2442,0.2442,114.971,1,7.3,1.037941,789.0482,737.7621,592.4719,16-10-2023 01:46,301,4.627756,55.72
334,16-10-2023,45665,DY 7,C,0,0.06549927,0,0,2,0,2,6,0,8.568072,5.729285,14.29736,43.558,63.85536,10,2.009605,2.003294,3.067993,1634,653.6512,8174.436,125.6535,-1,37.95,9.799999996,47.74999999,16-10-2023 02:50,16-10-2023 03:28,238,232.1,236,296.8,16-10-2023 03:25,0.1721,0.0041,0.0195,0.013,0.0582,0.0027,0.0334,0.0157,0.0033,0.1721,0.1721,142.7149,1,7.2,1.058388,794.93,726.1298,588.271,16-10-2023 02:41,260,4.504215,52.92
335,16-10-2023,45666,DY 7,C,-0.02236319,0.08073962,0,0,2,0,2,6,0,12.34594,6.022929,18.36887,41.545,65.91387,10,1.942125,2.002348,2.975199,1640,652.0939,12947.92,190.3717,-1,40.61666666,15.66666667,56.28333333,16-10-2023 03:44,16-10-2023 04:25,235.1,231,235.8,292.8,16-10-2023 04:16,0.3813,0.0018,0.0194,0.0102,0.0656,0.0024,0.022,0.0147,0.0035,0.3813,0.3813,112.4037,1,8.1,1.033073,807.839,757.7369,417.7877,16-10-2023 03:28,300,4.668288,56.7
336,16-10-2023,45667,EN 18D,C,-0.03409662,0.09954614,0,0,2,0,2,6,0,12.13351,6.00447,18.13798,47.693,71.83098,10,1.500269,2.004427,2.00853,1599,578.6438,11465.95,156.146,-1,43.78333333,9.600000002,53.38333333,16-10-2023 04:34,16-10-2023 05:18,234.1,226.7,230.8,295.7,16-10-2023 05:15,0.0536,-0.0006,0.0123,0.0102,0.0629,0.0036,0.0205,0.0138,0.0034,0.0536,0.0536,78.03757,1,7.6,0.5082607,811.7907,777.3574,451.959,16-10-2023 04:25,678,4.591115,61.032
337,16-10-2023,45668,EN 18D,C,0.018703965,0.152886,0,0,2,0,2,6,0,11.85137,6.005851,17.85722,47.131,70.98822,10,2.199121,1.00423,3.781349,1621,635.5247,11699.95,158.1326,-1,37.08333333,9.800000007,46.88333333,16-10-2023 05:28,16-10-2023 06:05,237.3,232.2,243.5,297.5,16-10-2023 06:00,0.1626,0.0019,0.0215,0.0121,0.0631,0.0026,0.0269,0.0135,0.0033,0.1626,0.1626,140.7945,1,9,1.582228,682.5003,642.0727,494.4731,16-10-2023 05:18,208,4.61511,54.249
338,16-10-2023,45669,SCM 415,A,0.018703965,0.1266213,0,0,2,0,2,6,0,6.055945,6.002084,12.05803,48.119,66.17703,10,2.02016,1.068501,3.94999,1594,642.9661,8502.028,122.0205,-1,41.36666667,18.26666667,59.63333334,16-10-2023 06:23,16-10-2023 07:05,232.3,225.4,229,301.1,16-10-2023 06:54,0.3676,0.0034,0.0191,0.009,0.0712,0.0028,0.0473,0.014,0.0032,0.3676,0.3676,183.2259,1,9.5,1.92983,839.0586,831.7087,636.7213,16-10-2023 06:05,208,4.581064,53.479
339,16-10-2023,45670,DY 7,A,0.018703965,0.02707532,0,0,2,0,2,6,0,7.173932,6.009883,13.18382,44.457,63.64082,10,2.200823,1.502504,3.251422,1614,613.3305,7722.033,119.2761,-1,36.08333333,10.2,46.28333333,16-10-2023 07:15,16-10-2023 07:51,236.1,229.7,233.6,302.1,16-10-2023 07:45,0.2603,0.0005,0.0151,0.012,0.0738,0.0035,0.0662,0.0154,0.0032,0.2603,0.2603,160.2964,1,7.1,1.050599,709.6884,661.0776,616.3136,16-10-2023 07:05,301,4.564527,57.12
340,16-10-2023,45671,DY 7,A,-0.02749808,0.02934509,0,0,2,0,2,6,0,3.777468,6.018945,9.796412,48.133,63.929412,10,2.977547,1.359571,4.448775,1629,695.5632,5974.822,93.75298,-1,37.50000001,18.6,56.10000001,16-10-2023 08:09,16-10-2023 08:47,229,227.3,231.4,296.7,16-10-2023 08:41,0.5417,0.0005,0.0128,0.02,0.0863,0.0022,0.0376,0.0146,0.0032,0.5417,0.5417,133.76555,1,5.8,1.471228,804.877,652.5377,613.7745,16-10-2023 07:51,188,4.557069,49.98
341,16-10-2023,45672,DY 7,A,0.018703965,0.1196498,0,0,2,0,2,6,0,8.826439,6.939566,15.766,43,64.766,10,2.203723,1.130548,3.285478,1632,598.8979,10951.17,168.3086,-1,40.25000001,12.13333333,69.81666666,16-10-2023 08:59,16-10-2023 09:57,225.2,221.3,224.2,290.9,16-10-2023 09:35,0.2776,0.0011,0.0124,0.011,0.0662,0.002,0.0463,0.0153,0.0034,0.2776,0.2776,148.8932,1,6.3,1.081755,837.902,815.0401,659.4305,16-10-2023 08:47,309,4.670557,53.55
342,16-10-2023,45673,S53C,A,0.018703965,0.0766864,0,0,2,0,2,6,0,7.818957,5.379363,13.19832,44.861,64.05932,10,2.203347,1.663427,3.278289,1629,698.3428,8096.436,121.6424,-1,42.01666667,22.53333333,64.55,16-10-2023 10:19,16-10-2023 11:01,231.3,229.1,231.3,291.4,16-10-2023 10:52,0.16985,0.0044,0.0215,0.0213,0.0854,0.0025,0.0367,0.0171,0.0034,0.6185,0.16985,151.0849,1,8.5,1.074942,851.7552,759.8043,589.4957,16-10-2023 09:57,349,4.437095,53.004
343,16-10-2023,45674,R 16,A,-0.0438385,0.06160828,1,0,2,0,2,7,0,9.197775,6.033121,15.2309,45.034,67.2649,10,2.202914,1.29409,3.751063,1652,561.43585,8236.835,119.957,-1,47.78333333,10.46666666,58.25,16-10-2023 11:12,16-10-2023 12:00,232.4,235,240.8,293.9,16-10-2023 11:49,0.16985,0.0018,0.0262,0.0193,0.0909,0.0026,0.0308,0.016,0.0033,0.2086,0.16985,158.7355,1,8.4,1.548149,909.8054,853.8819,435.0805,16-10-2023 11:01,674,4.776265,53.9
344,16-10-2023,45675,SCM 415,A,-0.0360882,0.2128728,1,0,2,0,2,7,0,10.17734,5.966964,16.1443,39.982,63.1263,10,2.800338,2.003763,3.864568,1676,726.8077,11497.15,179.8501,-1,40.25000001,9.399999997,66.2,16-10-2023 12:09,16-10-2023 13:06,229.5,231.3,234.8,291.4,16-10-2023 12:57,0.5155,0.0005,0.0188,0.0127,0.0698,0.0022,0.0252,0.01825,0.0034,0.5155,0.5155,161.3982,1,7.8,1.06423,985.5767,983.1272,325.5594,16-10-2023 12:00,229,4.42834,55.896
345,16-10-2023,45676,SCM 415,A,0.018703965,0.08625146,1,0,2,0,2,7,0,11.24072,6.194513,17.43524,45.276,69.71124,10,2.290298,1.355058,3.743999,1627,561.43585,9781.196,137.9358,-1,43.36666666,9.733333335,53.1,16-10-2023 13:16,16-10-2023 13:59,232.2,237.8,245.1,295.5,16-10-2023 13:55,0.4029,0.0006,0.0219,0.015,0.0647,0.0016,0.0375,0.0182,0.0032,0.4029,0.4029,146.0489,1,8.2,1.453701,814.5222,756.8257,442.3734,16-10-2023 13:06,272,4.440013,54.743
346,16-10-2023,45677,SAE8319,B,0,0.05415051,1,0,2,0,2,7,0,9.921941,6.032079,15.95402,47.161,70.11502,8,0.8905518,2.576135,2.888586,1637,654.6,10451.98,146.7665,-1,42.56666666,23.60000001,66.16666667,16-10-2023 14:22,16-10-2023 15:05,235.4,241.7,246.6,295.6,16-10-2023 14:54,0.2263,0.0005,0.0172,0.011,0.0572,0.0021,0.0382,0.0147,0.0033,0.2263,0.2263,133.76555,1,8.1,0.04673576,806.3242,842.6475,634.9452,16-10-2023 13:59,421,4.601816,53.55
347,16-10-2023,45678,R16,B,0,0.1361868,1,0,2,0,2,7,0,11.80322,5.014552,16.81778,41.694,65.51178,8,1.341128,2.530259,1.385916,1604,584.4811,10966.77,162.202,-1,37.81666666,13.20000001,51.01666667,16-10-2023 15:18,16-10-2023 15:56,235.1,237.9,242.3,299.2,16-10-2023 15:50,0.3461,0.0008,0.0172,0.013,0.054,0.0022,0.0374,0.0151,0.0035,0.3461,0.3461,53.47357,1,9.1,0.04478836,793.0153,753.3614,590.5104,16-10-2023 15:05,216,4.684825,53.9
348,16-10-2023,45679,C15M,B,0,0.1679637,1,0,2,0,2,7,0,10.31898,4.971612,15.29059,43.864,66.15459,8,1.43424,2.258303,1.43424,1690,649.4527,8938.817,133.3066,-1,40.75,18.13333333,58.88333333,16-10-2023 16:14,16-10-2023 16:55,230.4,231.9,238.4,298.4,16-10-2023 16:51,0.1025,-0.0001,0.0182,0.0117,0.0558,0.0076,0.0399,0.016,0.0033,0.1025,0.1025,61.84577,1,7.9,0,886.9565,816.0845,598.3427,16-10-2023 15:56,341,4.81939,54.591
349,16-10-2023,45680,SAE8620,B,0,0.1536964,1,0,2,0,2,7,0,9.127835,6.045559,15.17339,47.372,69.54539,8,2.220495,2.000919,2.734596,1646,650.9929,8767.222,125.1649,-1,37.95000001,9.133333331,47.08333334,16-10-2023 17:04,16-10-2023 17:42,235.7,239.1,243.9,302.2,16-10-2023 17:38,0.0502,-0.0003,0.0137,0.0108,0.0576,0.003,0.0391,0.0146,0.0033,0.0502,0.0502,120.6082,1,7.5,0.514101,851.5902,796.9932,553.9371,16-10-2023 16:55,241,4.634241,55.293
350,16-10-2023,45681,SAE8620,B,0.018703965,0.06712036,1,0,2,0,2,7,0,7.633822,6.000003,13.63383,42.518,63.15183,8,1.847026,1.810156,2.962859,1588,527.1504,10997.97,168.5465,-1,35.95,18.93333333,54.88333333,16-10-2023 18:01,16-10-2023 18:37,235.9,239.2,248.4,300.9,16-10-2023 18:30,0.1892,0.0014,0.0285,0.012,0.0635,0.0031,0.0322,0.0153,0.0033,0.1892,0.1892,130.3282,1,9.1,1.115833,799.9051,655.7229,680.6135,16-10-2023 17:42,321,4.586252,57.225
351,16-10-2023,45682,SAE8620,B,0.018703965,0.06987671,1,0,2,0,2,7,0,10.98668,4.062822,15.0495,46.8,68.8495,8,2.314806,2.54618,3.358588,1661,615.0303,8361.632,120.053,-1,40.2,11.46666666,51.66666666,16-10-2023 18:48,16-10-2023 19:29,240.3,242.3,251.7,305.7,16-10-2023 19:23,0.051,0.0003,0.0126,0.0083,0.0465,0.0035,0.0245,0.01825,0.0032,0.051,0.051,146.9873,1,7.8,1.043781,865.3657,809.4882,793.2165,16-10-2023 18:37,478,4.510052,57.225
