Repository: Yugal13042001/Optimizing-steel-Manufacturing-Charge-composition-and-energy-use

# Optimizing-steel-Manufacturing-Charge-composition-and-energy-use

Overview:-
This project aims to enhance steel manufacturing by optimizing charge composition and reducing energy use, leading to improved efficiency and sustainability.

Objectives:-
Optimize charge composition for cost-efficiency.
Reduce energy consumption in the steelmaking process.
Lower the carbon footprint of production.

Methodology:-
Data Collection: Historical data on charge and energy use.
Analysis: Data cleaning, EDA, and optimization modeling.
Implementation: Applying optimized charge compositions in simulations.

Technologies:-
Python: Data analysis and modeling.
Pandas, NumPy: Data manipulation.

File: steel data_set.csv (part 12 of 23)
SRNO,datetime,HEATNO,GRADE,SECTION_IC,INJ1_QTY,INJ2_QTY,BSM,SKULL,BP,HBI,OTHERS,SCRAP_QTY,PIGIRON,DRI1_QTY,DRI2_QTY,TOT_DRI_QTY,HOT_METAL,Total_Charge,Hot_Heel,DOLO,DOLO1_EMPTY,TOT_LIME_QTY,TAP_TEMP,O2ACT,ENERGY,KWH_PER_TON,KWH_PER_MIN,MELT_TIME,TA_TIME,TT_TIME,pow_on_time,TAPPING_TIME,E1_CUR,E2_CUR,E3_CUR,SPOUT,LAB_REP_TIME,C,SI,MN,P,S,CU,CR,NI,N,OPEN_C,TAP_C,IT_KG,BUCKET_NO,STATIC_WT,LIME,O2SIDE1,O2SIDE2,O2SIDE3,PREV_TAP_TIME,TAP_DURATION,LM_WT,Production
352,16-10-2023,45683,SCR420HV,B,0.008638123,0.07603809,1,0,2,0,2,7,0,9.166203,5.77259,14.93879,43.816,65.75479,8,1.869827,1.069758,3.476394,1618,556.1365,8970.017,133.1756,-1,34.43333333,21.73333334,56.16666667,16-10-2023 19:50,16-10-2023 20:25,238.5,241.3,251.9,303.1,16-10-2023 20:21,0.0524,-0.0005,0.0222,0.0119,0.0625,0.002,0.0293,0.0239,0.0033,0.0524,0.0524,154.2405,1,7.6,1.606567,808.7831,729.1722,685.1591,16-10-2023 19:29,381,4.520428,55.896
353,16-10-2023,45684,SCR420HV,B,0,0.1901752,1,0,2,0,2,7,0,8.559669,6.00153,14.5612,44.925,66.4862,8,2.106374,1.493178,3.237788,1622,570.1783,7238.43,110.3651,-1,36.08333333,10.4,46.48333333,16-10-2023 20:35,16-10-2023 21:11,238.9,242.7,252.9,302.6,NULL,0,0,0.02135,0.014,0.0621,0.00525,0,0.01825,0.0033,0,0,156.7086,1,6.1,1.131414,785.7938,694.1942,663.4637,16-10-2023 20:25,570,4.714008,56.283
354,16-10-2023,45685,25MOCR4,B,0.07963879,0.2378406,1,0,2,0,2,7,0,8.610023,6.00592,14.61594,47.289,68.90494,8,2.366288,2.000022,2.879416,1667,610.0273,7909.234,118.0396,-1,42.05,11.66666667,53.71666667,16-10-2023 21:23,16-10-2023 22:05,236.1,239,244.8,302.7,16-10-2023 21:56,0.067,0.0001,0.0113,0.011,0.0624,0.0028,0.0332,0.0151,0.0033,0.067,0.067,146.0451,1,5.1,0.5131283,871.2016,855.8458,807.2694,16-10-2023 21:11,422,4.588846,56.896
355,16-10-2023,45686,25MOCR4,C,0.01885992,0.1595332,7,0,2,0,0,7,0,11.95489,6.00946,17.96435,43.107,68.07135,8,1.807423,1.504607,2.86776,1661,506.8367,10685.97,161.7338,-1,35.53333333,9.666666663,45.19999999,16-10-2023 22:15,16-10-2023 22:50,234.5,241.3,244.1,302.2,16-10-2023 22:44,0.2507,0.0002,0.0116,0.0135,0.0687,0.0016,0.0459,0.0133,0.0034,0.2507,0.2507,124.8788,1,5,1.060337,729.0536,717.3363,511.8632,16-10-2023 22:05,220,4.802529,55.034
356,16-10-2023,45687,SCM420HV,C,0.01163748,0.1425095,7,0,2,0,0,7,0,9.706517,4.986497,14.69301,43.977,65.67001,8,1.509539,1.512652,2.544558,1621,473.8484,8236.835,129.3676,-1,38.9,27.8,66.7,16-10-2023 23:18,16-10-2023 23:57,232.7,238.5,240.3,302.7,16-10-2023 23:56,0.4728,0.0015,0.01,0.0109,0.0538,0.00525,0.0352,0.0129,0.0034,0.4728,0.4728,129.2112,1,5,1.035019,845.7151,797.3268,610.3629,16-10-2023 22:50,622,4.638132,55.896
357,17-10-2023,45688,SCM420HV,C,0,0.07684814,7,0,2,0,0,7,0,11.29402,5.016035,16.31005,45.026,68.33605,8,1.577177,2.00072,2.241227,1621,578.9277,8798.421,131.2491,-1,34.55,10.03333333,44.58333333,17-10-2023 00:07,17-10-2023 00:41,228.1,232.9,235.1,302.8,17-10-2023 00:37,0.1992,-0.0005,0.0162,0.016,0.0645,0.0015,0.0496,0.0127,0.0032,0.1992,0.1992,101.8274,1,5.7,0.6640491,752.8846,716.8431,498.1249,16-10-2023 23:57,314,4.574903,58.208
358,17-10-2023,45689,SCM420HV,C,-0.000455902,0.08608972,1,0,2,0,2,7,0,10.40517,5.017841,15.42301,44.099,66.52201,8,1.502675,1.450786,2.632142,1632,612.4722,9843.595,151.3887,-1,38.91666666,9.133333341,48.05,17-10-2023 00:51,17-10-2023 01:29,231.7,236.6,237.7,308,17-10-2023 01:23,0.2488,0,0.0174,0.0167,0.0612,0.0014,0.0548,0.0122,0.0034,0.2488,0.2488,125.8013,1,5.5,1.129467,806.7991,690.2641,457.0737,17-10-2023 00:41,393,4.630674,51.917
359,17-10-2023,45690,20MNCR5,C,0.018703965,0.1618029,1,0,2,0,2,7,0,9.936867,6.028125,15.96499,45.19,68.15499,8,1.269243,1.48712,1.784319,1629,626.7253,11419.16,160.2576,-1,43.56666667,9.733333335,53.3,17-10-2023 01:39,17-10-2023 02:23,233.1,232.1,233.4,307.4,17-10-2023 02:16,0.1263,-0.0001,0.0256,0.0102,0.0808,0.00525,0.0521,0.0219,0.003,0.1263,0.1263,68.45654,1,10.1,0.5150757,699.0038,667.9373,496.8437,17-10-2023 01:29,344,4.649481,57.225
360,17-10-2023,45691,20MNCR5,C,0.018703965,0,1,0,2,0,2,7,0,14.83003,4.393867,19.22389,45.681,71.90489,8,1.281237,1.505441,2.325991,1611,578.0229,12885.52,171.567,-1,41.76666667,13.93333333,55.7,17-10-2023 02:37,17-10-2023 03:18,229.4,229.8,234.6,304.1,17-10-2023 03:17,0.0657,-0.0002,0.0201,0.013,0.076,0.0022,0.0616,0.01825,0.0031,0.0657,0.0657,79.05108,1,10.2,1.044754,869.6963,718.1721,424.8073,17-10-2023 02:23,293,4.641051,57.225
361,17-10-2023,45692,SCM420,C,0.018703965,0.000324219,1,0,2,0,2,7,0,8.709454,6.024539,14.73399,45.839,67.57299,8,1.639625,1.564916,2.677566,1610,693.2534,10280.38,151.02,-1,37.86666667,12.06666667,49.93333333,17-10-2023 03:31,17-10-2023 04:08,232,235.4,239,301.9,17-10-2023 04:05,0.2528,0.0002,0.018,0.0123,0.0726,0.0014,0.0497,0.01825,0.0034,0.2528,0.2528,120.4267,1,7.5,1.037941,735.2815,660.9435,448.5573,17-10-2023 03:18,272,4.500973,62.744
362,17-10-2023,45693,SCM420,C,0.018703965,0.02545386,1,2,2,0,2,7,0,12.76397,6.049864,18.81384,48.693,74.50684,8,1.483293,1.670541,2.487154,1612,634.5975,10202.39,136.0194,-1,42.58333333,9.866666668,52.45,17-10-2023 04:18,17-10-2023 05:01,226.1,226.5,230.9,297.6,17-10-2023 04:56,0.055,0.0005,0.0188,0.013,0.06753,0.0025,0.0356,0.01825,0.0032,0.055,0.055,94.51886,1,7.5,1.00386,819.782,775.5577,695.5255,17-10-2023 04:08,265,4.57166,52.879
363,17-10-2023,45694,SCR420,C,0.018703965,0.01199744,1,2,2,0,2,7,0,10.93866,6.02327,16.96193,47.055,71.01693,9.5,1.372582,1.485252,2.4261,1627,606.2426,9781.196,137.7305,-1,39.15000001,31.6,70.75000001,17-10-2023 05:32,17-10-2023 06:12,224.9,224.4,228.1,308.6,17-10-2023 06:03,0.0745,0.0005,0.021,0.009,0.0664,0.0027,0.035,0.0228,0.0032,0.0745,0.0745,101.2481,1,7,1.053518,885.6308,888.3837,643.3345,17-10-2023 05:01,565,4.758106,56.283
364,17-10-2023,45695,SAE52100,A,0.018703965,0.000162109,1,2,2,0,2,7,0,8.121939,6.426038,14.54798,45.437,66.98498,9.5,1.100627,2.001182,1.545599,1632,552.9159,9999.591,151.3141,-1,41.7,23.2,64.9,17-10-2023 06:35,17-10-2023 07:17,226.5,220.1,219.4,312.8,17-10-2023 07:04,0.0539,0.0025,0.0145,0.0097,0.0764,0.0036,0.0294,0.0169,0.0032,0.0539,0.0539,74.85472,1,6.1,0.4449711,770.9915,716.0593,600.8609,17-10-2023 06:12,393,4.744488,54.051
365,17-10-2023,45696,SAE52100,A,0.018703965,0.179799,1,2,2,0,2,7,0,8.566227,4.012496,12.57872,46.67,66.24872,9.5,2.117699,1.348908,3.041722,1701,585.7719,9360.007,140.0177,-1,41.9,18.53333333,60.43333333,17-10-2023 07:35,17-10-2023 08:17,242.1,235.3,231.8,327.1,17-10-2023 08:03,0.2424,0.0007,0.0316,0.0123,0.0599,0.006,0.0406,0.0174,0.0033,0.2424,0.2424,150.7391,1,7.6,0.9240227,768.5994,776.7077,618.8459,17-10-2023 07:17,429,4.572957,61.299
366,17-10-2023,45697,SAE59254,A,0.01744424,0.1861218,1,2,2,0,2,7,0,9.317,5.5084785,10.89854,46.9,64.79854,9.5,0.7079042,1.361862,2.829553,1653,704.7683,10810.77,168.6586,-1,40.25000001,9.200000003,56.1,17-10-2023 08:26,17-10-2023 12:16,218,217,218.6,281.6,17-10-2023 12:07,0.1782,0.0001,0.0212,0.0104,0.0536,0.0039,0.0698,0.0167,0.0032,0.1782,0.1782,164.5229,1,6.3,2.121649,832.6849,950.0786,616.7961,17-10-2023 08:17,409,4.668936,55.65
367,17-10-2023,45698,SAE9254,A,-0.04518222,0.18904,3,2,2,0,2,7,0,6.823698,5.5084785,7.307654,48.859,63.166654,9.5,1.515668,1.241881,1.258188,1621,569.5056,5335.218,80.51135,-1,43.03333332,8.800000004,51.83333333,17-10-2023 12:24,17-10-2023 13:08,219.6,219.3,221,289.4,17-10-2023 12:59,0.0966,0.0018,0.0254,0.008,0.0435,0.00525,0.1013,0.015,0.0032,0.0966,0.0966,72.27786,1,10.1,-0.2574799,866.8411,909.1051,682.807,17-10-2023 12:16,445,4.617704,59.36
368,17-10-2023,45699,SAE9254,A,0.02394681,0.1483464,3,2,2,0,2,7,0,7.504768,5.5084785,7.504768,45.365,59.869768,10,1.375416,1.66871,1.442601,1593,575.479,8268.034,126.6748,-1,41.56666667,10.13333333,51.70000001,17-10-2023 13:18,17-10-2023 13:59,227.6,229.7,233.7,295.9,17-10-2023 13:48,0.1994,0.0014,0.0367,0.012,0.0471,0.0055,0.05165,0.0176,0.0032,0.1994,0.1994,72.47514,1,7.3,0.06718445,815.0284,729.7272,661.8793,17-10-2023 13:08,614,4.599546,59.99
369,17-10-2023,45700,SAE9254,B,0,0.1279183,3,2,2,0,2,7,0,6.51614,6.000268,12.51641,45.849,65.36541,10,2.032443,1.66871,2.909334,1609,592.4566,9391.206,141.9353,-1,39.61666667,16.33333334,55.95,17-10-2023 14:16,17-10-2023 14:55,225,225.4,227,296.2,17-10-2023 14:46,0.0982,0.0005,0.016,0.0075,0.05918,0.0047,0.0443,0.0168,0.0033,0.0982,0.0982,143.2012,1,7.8,0.8768909,810.899,788.7502,673.1954,17-10-2023 13:59,401,4.571984,58.17
370,17-10-2023,45701,R16,B,0,0.1608302,3,2,2,0,2,7,0,5.191147,6.000898,11.19205,48.193,66.38505,10,2.135204,1.657905,2.885911,1657,639.3389,7316.431,106.9887,-1,39.51666666,11.73333333,51.24999999,17-10-2023 15:07,17-10-2023 15:46,233.3,235.1,237.1,304.4,17-10-2023 15:40,0.13,0.0023,0.0189,0.0102,0.0779,0.0052,0.0472,0.0154,0.0033,0.13,0.13,142.9232,1,9,0.7507076,846.3375,808.955,670.7055,17-10-2023 14:55,349,4.678664,53.9
371,17-10-2023,45702,S53C,B,0,0.04653101,3,2,2,0,2,7,0,7.861352,6.013714,13.87507,43.786,64.66107,10,1.998612,1.52692,3.060896,1645,698.8785,7488.032,115.2695,-1,47.1,10.60000001,57.7,17-10-2023 15:57,17-10-2023 16:44,236.5,238.1,239.9,312.4,17-10-2023 16:38,0.0624,0.0007,0.0116,0.0104,0.0893,0.004,0.0382,0.0159,0.0032,0.4568,0.0624,144.5519,1,7.3,1.062284,956.0994,787.0945,454.8993,17-10-2023 15:46,713,4.562905,56.412
372,17-10-2023,45703,S53C,B,0,0.09176397,3,2,2,0,2,7,0,8.589993,6.02084,14.61083,44.1,65.71083,10,1.559195,1.496445,2.811347,1636,626.0198,11497.15,172.8614,-1,45.36666667,22.26666666,67.63333333,17-10-2023 17:06,17-10-2023 17:52,235.8,236.1,236.9,311.2,17-10-2023 17:47,0.0747,0.0006,0.0133,0.0085,0.0835,0.0075,0.0492,0.0275,0.0035,0.5815,0.0747,125.4459,1,7.8,1.252151,913.0438,865.9141,546.5804,17-10-2023 16:44,381,4.583333,58.8
373,17-10-2023,45704,S53C,B,0,0.1468872,3,2,2,0,2,7,0,9.272486,4.522407,13.79489,47.885,68.67989,10,2.303308,1.852035,3.128986,1660,630.7835,8346.032,117.0882,-1,38.01666667,14.2,52.21666667,17-10-2023 18:06,17-10-2023 18:44,237.1,235,236.2,313.8,17-10-2023 18:37,0.14,0.0019,0.0145,0.0123,0.07816,0.003,0.0545,0.0203,0.0033,0.14,0.14,133.7465,1,9.6,0.8256779,858.6052,745.6912,785.5414,17-10-2023 17:52,561,4.575227,54.649
374,17-10-2023,45705,SAE8720M,B,0,0.1895267,3,2,2,0,2,7,0,9.465801,5.032814,14.49862,43.251,64.74962,10,2.223783,1.001249,3.674562,1628,540.2584,8970.017,134.7869,-1,35.01666667,9.266666664,44.28333333,17-10-2023 18:53,17-10-2023 19:28,233.6,232.3,234.8,312.8,17-10-2023 19:21,0.154,0.0007,0.0173,0.012,0.0871,0.0045,0.0371,0.01825,0.0033,0.154,0.154,157.7159,1,8.8,1.450779,761.5747,696.9578,636.0872,17-10-2023 18:44,469,4.602464,53.35
375,17-10-2023,45706,SAE52100,B,0,0.2177368,3,2,2,0,2,7,0,9.297251,5.211438,14.50869,46.015,67.52369,10,2.417273,2.0034,2.955718,1596,686.5204,8221.235,122.1151,-1,49.09999999,10.53333333,59.63333333,17-10-2023 19:39,17-10-2023 20:28,235.5,234.6,241.2,311.5,17-10-2023 20:18,0.1504,0.0007,0.0111,0.009,0.0798,0.004,0.0358,0.0219,0.0033,0.1504,0.1504,138.7095,1,6.8,0.5384445,869.0751,720.1823,596.3675,17-10-2023 19:28,485,4.555123,56.7
376,17-10-2023,45707,SAE52100,B,-0.008926056,0.08025256,3,2,2,0,2,7,0,9.166715,6.022743,15.18946,46.06,68.24946,10,2.011264,1.604113,3.562335,1606,561.43585,10436.38,153.3646,-1,48.06666667,8.266666671,56.33333334,17-10-2023 20:36,17-10-2023 21:24,239.8,240.4,246.3,316.6,17-10-2023 21:10,0.4633,0.0005,0.0176,0.019,0.0621,0.0027,0.0562,0.0162,0.0033,0.4633,0.4633,162.002,1,6.8,1.551071,894.9509,683.5042,242.9358,17-10-2023 20:28,349,4.444877,59.85
377,17-10-2023,45708,SAE52100,B,0,0.05852783,3,2,2,0,2,7,0,8.87776,6.019378,14.89714,45.438,67.33514,10,1.507345,1.531315,2.616366,1579,748.7559,11341.16,168.679,-1,48.76666667,26.13333332,74.89999999,17-10-2023 21:50,17-10-2023 22:39,236.6,233.6,240.7,321.6,17-10-2023 22:29,0.2101,0.0003,0.0129,0.0115,0.098,0.0028,0.0548,0.016,0.0032,0.5966,0.2101,120.0325,1,6.9,1.10902,1009.339,920.0173,321.4662,17-10-2023 21:24,617,4.55026,56.7
378,17-10-2023,45709,40CR4C,C,-0.04239883,0.09533057,3,2,2,0,2,7,0,12.00218,6.025895,18.02807,42.93,67.95807,10,1.508936,1.592399,2.031801,1621,522.1949,12885.52,192.1546,-1,41.16666666,8.866666675,50.03333334,17-10-2023 22:48,17-10-2023 23:29,238.5,234.6,241.9,321,17-10-2023 23:21,0.1733,0.0025,0.0153,0.0124,0.0621,0.0026,0.0637,0.0159,0.0032,0.1733,0.1733,84.20903,1,6.1,0.5228653,694.8893,619.3183,423.6592,17-10-2023 22:39,509,4.642024,55.425
379,17-10-2023,45710,40CR4C,C,-0.0360882,0.1318091,3,2,2,0,2,7,0,9.21774,6.023063,15.2408,44.31,66.5508,10,1.514822,1.42456,2.581,1619,630.0923,12105.54,180.5428,-1,40.25000001,10.8,65.93333333,17-10-2023 23:40,18-10-2023 00:35,242.8,235.8,241,317.1,18-10-2023 00:21,0.16985,0.0003,0.0239,0.0204,0.0621,0.0035,0.05165,0.01825,0.0032,0.5687,0.16985,118.7169,1,6.5,1.066177,879.122,822.58,596.1128,17-10-2023 23:29,577,4.642348,57.494
380,18-10-2023,45711,40CR4C,C,-0.04695786,0.1227303,3,2,2,0,2,7,0,10.94998,4.002168,14.95215,48.355,70.30715,10,1.421598,1.874685,2.478038,1651,674.8275,9625.2,139.4812,-1,43.76666667,17.6,61.36666667,18-10-2023 00:53,18-10-2023 01:36,235.3,227.7,235.1,311,18-10-2023 01:29,0.1069,0.0015,0.012,0.0084,0.0836,0.0021,0.0791,0.0233,0.0035,0.1069,0.1069,119.9893,1,5.7,1.05644,842.2316,807.4042,575.7043,18-10-2023 00:35,397,4.761673,58.299
381,18-10-2023,45712,SAE52100,C,0,0.1039236,3,2,2,0,2,7,0,4.969831,6.002048,10.97188,51.114,69.08588,10,1.220293,2.331222,1.808396,1599,561.43585,2776.802,150.10445,-1,50.25,10,60.25,18-10-2023 01:46,18-10-2023 02:37,235.9,229.8,236.6,313.4,18-10-2023 02:26,0.3043,0.0001,0.0117,0.01,0.0831,0.0025,0.0415,0.0164,0.0031,0.3043,0.3043,106.5525,1,6,0.5881023,927.2755,791.8298,596.4919,18-10-2023 01:36,349,4.576524,56.7
382,18-10-2023,45713,SAE52100,C,0.018703965,0.05869006,3,2,2,0,2,7,0,8.273302,4.0037,12.277,47.788,67.065,10,1.461176,0.7597517,2.976222,1701,743.0778,7722.033,115.1254,-1,52.51666667,27.26666666,79.78333333,18-10-2023 03:04,18-10-2023 03:56,234.3,231.3,238.7,316.2,18-10-2023 03:55,0.0525,0,0.0141,0.0092,0.0851,0.0032,0.0367,0.0164,0.0033,0.2086,0.0525,154.3123,1,7.01,1.515045,1017.86,932.5367,575.8909,18-10-2023 02:37,718,4.667315,59.85
383,18-10-2023,45714,SAE52100,C,0,0.08706238,3,2,2,0,2,7,0,5.622839,5.149157,10.772,47.935,65.707,10,1.282079,1.954586,1.82247,1664,742.5445,7316.431,111.3155,-1,45.16666666,20.2,65.36666666,18-10-2023 04:17,18-10-2023 05:02,231.4,225.5,231.6,308.8,18-10-2023 04:56,0.2054,-0.0003,0.02,0.0155,0.0983,0.0029,0.1001,0.0184,0.0033,0.2054,0.2054,102.432,1,7.02,0.5403919,967.7339,840.1559,570.0363,18-10-2023 03:56,353,4.629377,53.55
384,18-10-2023,45715,SAE52100,C,0,0.07668616,3,2,2,0,2,7,0,13.35556,6.011145,19.36671,41.56,67.92671,10,1.675763,1.4797,2.659179,1625,524.5896,12682.72,188.9371,-1,38.61666666,9.466666669,48.08333333,18-10-2023 05:11,18-10-2023 05:50,238.2,235,240.6,316,18-10-2023 05:43,0.196,0.0041,0.0125,0.0102,0.0621,0.0026,0.0531,0.0197,0.0034,0.196,0.196,104.0094,1,6.2,0.9834156,829.8016,697.1699,384.4598,18-10-2023 05:02,340,4.406615,53.55
385,18-10-2023,45716,16MnCr5,A,0,0.07538928,3,2,2,0,2,7,0,11.052,6.134617,17.18662,46.581,70.76762,10,2.60555,2.002449,3.638624,1660,629.6586,10732.77,152.959,-1,44.78333334,12.13333334,56.91666668,18-10-2023 06:02,18-10-2023 06:47,243.7,240.3,249.2,316.8,18-10-2023 06:38,0.16985,0.0018,0.0186,0.0124,0.0921,0.0038,0.0952,0.0244,0.0032,0.2086,0.16985,154.2664,1,6.4,1.033073,975.3306,878.592,628.812,18-10-2023 05:50,546,4.584306,50.76
386,18-10-2023,45717,16MnCr5,A,-0.009381989,0.1246758,3,2,2,0,2,7,0,11.79309,5.5084785,11.79309,47.69,66.48309,10,2.140261,2.000942,2.613468,1625,631.1038,10654.77,164.9778,-1,47.25,16.46666666,63.71666666,18-10-2023 07:03,18-10-2023 07:51,237.9,228.7,231.2,313.1,18-10-2023 07:40,0.16985,0.0016,0.0125,0.0062,0.0675,0.0032,0.0258,0.017,0.0032,0.2086,0.16985,154.7063,1,5.1,0.4732075,854.5531,811.7249,520.9006,18-10-2023 06:47,333,4.571012,52.474
387,18-10-2023,45718,S53CG,A,0.03124127,0.08446814,3,2,2,0,2,7,0,11.90831,5.5084785,11.90831,43.95,74.26831,10,2.132199,1.864757,2.925747,1635,696.3959,10888.77,148.4124,-1,47.38333334,12.86666667,60.25,18-10-2023 08:03,18-10-2023 08:51,241.9,233.4,236.2,311.8,18-10-2023 08:44,0.4029,-0.0003,0.0235,0.01,0.0597,0.0028,0.064,0.0174,0.0034,0.4029,0.4029,162.4665,1,6.1,0.7935486,873.2852,843.8693,678.8246,18-10-2023 07:51,265,4.632944,50.4
388,18-10-2023,45719,S53CG,A,0.02944162,0.1063556,3,2,2,0,2,7,0,7.926488,6.120309,14.0468,47.056,68.1028,10,2.201612,1.617484,3.213264,1642,663.9044,9110.413,132.4134,-1,39.3,10.86666666,50.16666666,18-10-2023 09:02,18-10-2023 09:41,247.8,240.2,240.3,316.4,18-10-2023 09:33,0.4506,0.0002,0.0255,0.012,0.0761,0.0023,0.0558,0.0147,0.0032,0.4506,0.4506,147.7581,1,7.7,1.011652,846.3997,731.4258,624.4221,18-10-2023 08:51,317,4.829767,53.55
389,18-10-2023,45720,S53CG,A,0.003671204,0.07587524,3,2,2,0,2,7,0,8.19796,6.014271,14.21223,50.883,72.09523,10,2.535801,1.765703,3.551348,1633,716.8714,8408.431,116.468,-1,39.48333333,20.8,60.28333333,18-10-2023 10:02,18-10-2023 10:41,251.3,244.2,246.2,318.4,18-10-2023 10:35,0.16985,0.0008,0.018,0.015,0.0961,0.0038,0.0769,0.0271,0.0032,0.5722,0.16985,166.6343,1,7.1,1.015547,945.8035,705.6703,689.7335,18-10-2023 09:41,333,4.758755,54.6
390,18-10-2023,45721,S53CG,A,-0.001799622,0.07798328,3,2,2,0,2,7,0,8.037313,6.009741,14.04705,48.833,69.88005,10,3.049523,1.509242,4.079672,1599,637.7012,8252.435,114.3312,-1,37.68333334,9.866666668,47.55000001,18-10-2023 10:51,18-10-2023 11:29,248.5,243.2,246,316.6,NULL,0,0,0.02135,0.014,0.0621,0.00525,0,0.01825,0.0033,0,0,174.7403,1,9.3,1.030149,807.4921,727.4455,633.9752,18-10-2023 10:41,445,4.664721,50.4
391,18-10-2023,45722,S45CS1V,A,0.02104346,0.08722437,3,2,2,0,2,7,0,6.159314,6.021629,12.18094,46.25,65.43094,9.5,2.208427,1.542998,3.228843,1601,658.5901,7488.032,114.9689,-1,40.16666667,9.333333325,49.49999999,18-10-2023 11:38,18-10-2023 12:18,248.8,243.2,246.7,316.4,18-10-2023 12:11,0.3161,0.0025,0.0181,0.0106,0.0985,0.0027,0.0309,0.0179,0.0032,0.3161,0.3161,171.0107,1,6.7,1.020416,785.015,694.1697,559.9435,18-10-2023 11:29,281,4.538586,0
392,18-10-2023,45725,S45CS1V,A,0.001679657,0.06987646,3,2,2,0,2,7,0,6.915886,6.013118,12.929,49.168,69.097,9.5,2.200911,1.753033,3.20672,1595,650.4042,8143.236,115.8404,-1,41.31666666,8.000000005,49.31666667,18-10-2023 12:26,18-10-2023 13:08,246.1,241.9,248,316.9,18-10-2023 13:01,0.4837,0.0028,0.0226,0.012,0.0981,0.0023,0.0319,0.0178,0.0033,0.4837,0.4837,151.7686,1,8.2,1.00581,858.1644,765.4349,617.894,18-10-2023 12:18,317,4.641051,54.421
393,18-10-2023,45726,SAE 1030,A,0.006526581,0.0345332,3,2,2,0,2,7,0,6.3376,5.477767,11.81537,47.783,66.59837,9.5,2.201188,1.593792,3.249841,1649,698.2338,7628.433,111.0424,-1,41.38333334,11.33333333,52.71666667,18-10-2023 13:19,18-10-2023 14:00,251.6,247.8,253.4,321.8,18-10-2023 13:52,0.16985,0.0018,0.0324,0.018,0.0974,0.0035,0.0521,0.0166,0.0032,0.6268,0.16985,155.3805,1,9.1,1.048653,854.7154,792.3436,672.0056,18-10-2023 13:08,393,4.432231,53.479
394,18-10-2023,45727,20MnCr5,B,0,0.1086252,3,2,2,0,2,7,0,7.268716,6.003252,13.27197,47.955,68.22697,9.5,2.527352,1.000194,3.590609,1644,649.2778,6895.228,97.07901,-1,40.43333333,11.73333333,52.16666667,18-10-2023 14:12,18-10-2023 14:53,251.6,242.3,246.1,321.1,NULL,0,0,0.02135,0.014,0.0621,0.00525,0,0.01825,0.0033,0,0,155.6265,1,9.8,1.063257,880.1664,776.6596,515.465,18-10-2023 14:00,301,4.527237,57.225
395,18-10-2023,45728,20MnCr5,B,0.01384503,0.241083,3,2,2,0,2,7,0,7.673052,6.009623,13.68268,48.22,68.90268,9.5,3.002003,2.004241,3.454764,1608,561.43585,10935.57,154.2335,-1,51.58333333,23.93333333,75.51666667,18-10-2023 15:16,18-10-2023 16:08,254.2,244.6,254.5,318.9,18-10-2023 16:01,0.201,0.0018,0.0242,0.0095,0.0852,0.0033,0.0311,0.0171,0.0035,0.25,0.201,152.3085,1,9,0.4527607,956.1221,835.8945,723.6932,18-10-2023 14:53,321,4.525292,60.06
396,18-10-2023,45729,SAE8720,B,-0.009453949,0.2561606,3,2,2,0,2,7,0,9.693572,3.664538,13.35811,39.467,59.82511,9.5,2.220183,1.16436,3.484988,1612,601.8162,8268.034,135.0432,-1,41.03333334,8.999999998,50.03333334,18-10-2023 16:17,18-10-2023 16:58,249.9,242.2,252.8,314.1,18-10-2023 16:50,0.201,0.0006,0.0165,0.0115,0.098,0.0032,0.067,0.017,0.0033,0.201,0.201,160.1696,1,8.4,1.264805,989.3051,578.8465,454.4149,18-10-2023 16:08,586,4.666342,53.35
397,18-10-2023,45730,SCM415HV,B,0.00921402,0.08625171,3,2,2,0,2,7,0,7.293186,3.976534,11.26972,46.587,64.85672,9.5,2.326793,1.002313,3.606208,1646,573.4984,5896.822,90.64124,-1,33.48333333,19.19999999,52.68333333,18-10-2023 17:17,18-10-2023 17:51,249.8,241.3,251.2,312.4,18-10-2023 17:46,0.12,0.0016,0.0153,0.0104,0.07954,0.0043,0.0582,0.0159,0.0033,0.12,0.12,195.2497,1,7.2,1.279415,804.0048,743.7761,582.0998,18-10-2023 16:58,297,4.543126,54.184
398,18-10-2023,45731,SCM415HV,B,0.01725229,0.117218,3,2,2,0,2,7,0,7.618202,5.191477,12.80968,45.545,65.35468,9.5,2.860359,1.003081,3.893433,1605,646.7872,7722.033,117.6159,-1,36.63333333,11,47.63333333,18-10-2023 18:02,18-10-2023 18:38,257.4,248.5,259.1,318.2,18-10-2023 18:35,0.0758,0.0009,0.0167,0.0096,0.0721,0.0035,0.0953,0.0165,0.0033,0.0758,0.0758,193.6099,1,7.3,1.033073,785.6617,697.7342,518.7204,18-10-2023 17:51,433,4.622892,53.429
399,18-10-2023,45732,R16,B,0.0061427,0.1556418,3,2,2,0,2,7,0,11.23084,3.928618,15.15946,45.851,68.01046,9.5,2.565227,1.00134,3.637245,1650,600.5067,7893.634,116.065,-1,39.28333334,9.06666667,48.35000001,18-10-2023 18:47,18-10-2023 19:27,255.4,246.6,258.8,317.1,18-10-2023 19:23,0.06,0.0023,0.0171,0.0104,0.0786,0.0044,0.0491,0.0168,0.0033,0.06,0.06,164.1396,1,7,1.072018,858.32,737.1979,598.1092,18-10-2023 18:38,541,4.691634,53.9
400,18-10-2023,45733,C70S6K,B,-0.05336447,0.05350244,3,2,2,0,2,7,0,8.266239,5.512455,13.77869,48.626,69.40469,9.5,2.814833,1.364482,3.819668,1662,658.5358,8018.435,115.1996,-1,39.96666666,9.466666669,49.43333333,18-10-2023 19:36,18-10-2023 20:16,261.9,253.1,265.7,321.6,18-10-2023 20:12,0.1923,0.0002,0.0172,0.0148,0.0758,0.0038,0.0915,0.0159,0.0033,0.1923,0.1923,182.0737,1,7.2,1.004835,826.4828,764.6719,640.7468,18-10-2023 19:27,233,4.685798,51.45
401,18-10-2023,45734,SCM415HV,B,0.018703965,0.1074902,3,2,2,0,2,7,0,12.56119,5.5084785,15.92336,43.512,66.43536,9.5,1.9022595,2.182609,3.746163,1684,561.43585,9469.204,137.9639,-1,43.78333334,8.533333327,52.31666667,18-10-2023 20:25,18-10-2023 21:08,257.1,248,261.5,320.3,18-10-2023 21:06,0.0657,0.0015,0.0191,0.012,0.0891,0.0034,0.0412,0.021,0.0033,0.0657,0.0657,149.1108,1,9.2,0.5442867,954.8914,749.40455,672.3915,18-10-2023 20:16,361,4.488976,54.184
402,18-10-2023,45735,SCM415HV,B,0,0.1520752,3,2,2,0,2,7,0,10.35235,3.9085,14.26085,47.49,68.75085,9.5,2.645808,1.000128,3.653565,1644,639.4989,8658.024,125.3862,-1,43.05000001,18.4,61.45,18-10-2023 21:27,18-10-2023 22:10,258.7,245.8,256.5,314.8,18-10-2023 22:05,0.0603,0.0011,0.0348,0.0112,0.0808,0.0039,0.0578,0.01825,0.0033,0.0603,0.0603,169.4536,1,7.3,1.007757,955.8397,860.6385,777.5927,18-10-2023 21:08,257,4.534695,58.208
403,18-10-2023,45736,SCM415HV,C,0.018703965,0.08835938,3,2,2,0,2,7,0,7.871907,6.018567,13.89047,47.631,68.52147,9.5,2.16555,1.948047,3.218099,1683,630.6078,9516.003,139.897,-1,37.36666666,12.26666666,49.63333333,18-10-2023 22:22,18-10-2023 23:00,259.6,248.3,260,313.8,18-10-2023 22:55,0.0923,0.0008,0.0237,0.0182,0.0829,0.0033,0.0482,0.01825,0.0033,0.0923,0.0923,157.8237,1,6.5,1.052549,804.7272,703.2637,622.2003,18-10-2023 22:10,229,4.585279,60.092
404,18-10-2023,45737,C56E2,C,0.018703965,0.02221155,3,2,2,0,2,7,0,6.611945,6.008525,12.62047,47.315,66.93547,9.5,2.034563,2.000638,3.060817,1650,601.7907,9422.405,138.4925,-1,40.46666667,15.2,55.66666667,18-10-2023 23:15,18-10-2023 23:55,260,246.3,256.6,316.6,18-10-2023 23:51,0.2244,0.0002,0.0333,0.0102,0.0804,0.0033,0.0497,0.0207,0.0034,0.2244,0.2244,147.7195,1,8.1,1.026255,741.7958,634.8537,587.9801,18-10-2023 23:00,294,4.628729,52.85
405,19-10-2023,45738,AISI416,C,-0.02519455,0.03031763,3,2,2,0,2,7,0,3.511145,4.008619,7.519763,40.988,66.03005,9.5,2.073456,1.244178,3.103609,1664,503.3073,6380.425,115.5712,-1,33.21666667,13.3,46.51666666,19-10-2023 00:09,19-10-2023 00:42,253.1,238.2,246.3,318.4,19-10-2023 00:35,0.3881,0.0034,0.0296,0.0132,0.0737,0.0051,0.0777,0.0244,0.0033,0.3881,0.3881,218.2603,1,6.7,1.030153,832.6849,570.6807,469.3597,18-10-2023 23:55,405,4.561284,51.317
406,19-10-2023,45739,16MNCR5,C,0,0.04134229,3,2,2,0,2,7,0,4.095308,6.008946,10.10425,48.698,65.80225,9.5,1.88903,1.827161,2.922103,1654,668.2493,6146.423,93.12444,-1,38.55,26,64.55,19-10-2023 01:08,19-10-2023 01:46,251.3,238.2,251.4,309.9,19-10-2023 01:40,0.2369,0.0018,0.032,0.0152,0.0808,0.0044,0.081,0.0201,0.0033,0.2369,0.2369,168.8662,1,7.2,1.033073,951.6061,847.4097,660.759,19-10-2023 00:42,393,4.642996,56.7
407,19-10-2023,45740,16MNCR5,C,0.018703965,0.07068726,3,2,2,0,2,7,0,8.002551,6.015127,14.01768,44.801,65.81868,9.5,2.062627,1.523541,3.084016,1667,633.8119,8580.026,127.0763,-1,39.23333334,8.733333332,47.96666667,19-10-2023 01:55,19-10-2023 02:34,255.5,242.4,256.3,311.4,19-10-2023 02:28,0.06,0.0008,0.024,0.012,0.0706,0.0024,0.0467,0.018,0.0032,0.06,0.06,135.754,1,8.7,1.021389,794.4927,639.1746,621.6531,19-10-2023 01:46,658,4.567121,56.7
408,19-10-2023,45741,16MNCR5,C,0,0.07911804,3,2,2,0,2,7,0,9.586745,6.019237,15.60598,43.3,65.90598,9.5,1.800278,2.132692,2.321196,1653,563.0717,10171.19,153.8618,-1,35.28333333,11,46.28333333,19-10-2023 02:45,19-10-2023 03:21,251.7,238.5,250.8,309.9,19-10-2023 03:17,0.0523,0.0003,0.0199,0.0112,0.0739,0.0039,0.061,0.0165,0.0033,0.0523,0.0523,101.7801,1,7.2,0.5209179,704.9846,597.2429,552.1976,19-10-2023 02:34,373,4.796044,56.7
409,19-10-2023,45742,16MNCR5,C,0.018703965,0.1245134,3,2,2,0,2,7,0,3.806109,4.019869,7.825978,40,66.03005,9.5,1.80553,1.605728,2.300159,1659,473.1394,7004.429,127.9909,-1,30.15,28.06666667,58.21666667,19-10-2023 03:49,19-10-2023 04:19,255.6,240.2,252.7,310.3,19-10-2023 04:15,0.3704,0.0009,0.0264,0.0102,0.0685,0.0037,0.0602,0.0154,0.0032,0.3704,0.3704,156.1973,1,6.9,0.4946289,720.0126,660.3236,574.9391,19-10-2023 03:21,269,4.693255,50.78
410,19-10-2023,45743,GRADE3,C,0,0.04020764,3,2,2,0,2,7,0,3.06618,5.5084785,11.08801,47.236,65.32401,9.5,1.800241,1.502646,2.861551,1659,529.3974,8283.634,125.4639,-1,40.16666667,14.9,74.03333334,19-10-2023 04:53,19-10-2023 05:33,249.6,232.7,243.8,306.3,19-10-2023 05:30,0.0704,0.0003,0.0292,0.0142,0.0624,0.0034,0.0779,0.0225,0.0033,0.0704,0.0704,152.3073,1,7.7,1.06131,929.6373,852.7509,703.9262,19-10-2023 04:19,397,4.624514,56.7
411,19-10-2023,45744,GRADE3,C,0.0264903,0.1006809,3,2,2,0,2,7,0,6.104994,6.023488,12.12848,45.216,64.34448,9.5,1.803835,1.503046,2.837879,1659,535.7737,6832.828,104.4065,-1,33.5,11.26666666,44.76666666,19-10-2023 05:44,19-10-2023 06:18,256.6,243.8,258.4,314,19-10-2023 06:14,0.3206,0.0011,0.0279,0.012,0.0749,0.0039,0.0516,0.0185,0.0032,0.3206,0.3206,140.2913,1,8.1,1.034044,787.4392,746.1893,625.591,19-10-2023 05:33,249,4.720817,63
412,19-10-2023,45745,GRADE 3,A,-0.00307135,0.09597913,3,2,2,0,2,7,0,8.85463,6.017051,14.87168,45.912,67.78368,9.5,2.209238,1.503723,3.293915,1606,645.8727,10389.58,152.8246,-1,44.31666666,30,74.31666667,19-10-2023 06:48,19-10-2023 07:32,249.8,234,242.5,308.3,19-10-2023 07:28,0.3206,0.0013,0.019,0.0084,0.0727,0.0029,0.0562,0.0171,0.0031,0.3206,0.3206,149.2371,1,7.2,1.084677,879.1797,724.4014,529.1726,19-10-2023 06:18,257,4.584306,59.85
413,19-10-2023,45746,GRADE 3,A,0.0104617,0.09679004,3,2,2,0,2,7,0,6.576855,5.31924,11.8961,49.013,67.9091,9.5,2.20368,2.004812,2.569784,1628,623.6823,7300.831,105.4895,-1,44.36666667,14.9,83.03333333,19-10-2023 08:11,19-10-2023 08:55,244,228,231.4,302.1,19-10-2023 08:47,0.1964,0.0004,0.017,0.007,0.0686,0.0016,0.0641,0.0164,0.0032,0.1964,0.1964,127.2416,1,8.3,0.3661041,951.0102,812.5775,600.1669,19-10-2023 07:32,185,4.535344,58.1
414,19-10-2023,45747,X 22,A,-0.02262711,0.07684814,3,2,2,0,0,7,0,3.57696,5.5084785,14.735965,45.05,66.03005,9.5,1.2,2.505953,1.964338,1641,627.5974,4836.015,84.95123,-1,40.83333333,8.66666667,49.5,19-10-2023 09:04,19-10-2023 09:44,249.6,233.7,239.5,306.4,19-10-2023 09:41,0.1097,-0.0003,0.023,0.008,0.0463,0.002,0.0504,0.0179,0.0034,0.1097,0.1097,165.3906,1,8.3,0.7643375,813.014,709.1641,552.1802,19-10-2023 08:55,169,4.648833,49
415,19-10-2023,45748,C45Mo,A,0.000215973,0.07522705,3,2,2,0,0,7,0,10.19121,6.01204,16.20325,42.018,65.22125,9.5,2.203858,2.007426,3.292429,1610,740.0812,10295.98,154.7773,355,41.65,15.6,57.25,19-10-2023 10:00,19-10-2023 10:42,251.2,239.2,247.6,310.4,19-10-2023 10:35,0.4226,0.0009,0.0195,0.0102,0.0679,0.0021,0.0498,0.0159,0.0031,0.4226,0.4226,134.367,1,8.3,1.088572,855.5084,815.1938,296.7753,19-10-2023 09:44,201,4.485733,57.987
416,19-10-2023,45749,C45Mo,A,0.03656808,0.003891113,3,2,2,0,0,7,0,4.097837,6.009571,10.10741,47.822,64.92941,9.5,2.206026,1.502635,3.280967,1640,726.4564,6240.024,93.09383,-1,40.11666667,14.66666666,54.78333333,19-10-2023 10:56,19-10-2023 11:36,252.3,243.1,251,309.2,19-10-2023 11:32,0.456,0.0003,0.0205,0.0117,0.0683,0.00525,0.0419,0.0138,0.0031,0.456,0.456,170.8178,1,9.1,1.074941,896.7221,740.8294,501.4844,19-10-2023 10:42,196,4.639429,57.69
417,19-10-2023,45750,SAE 52100,A,0.0280979,0.1044102,3,2,2,0,0,7,0,7.946722,5.501788,13.44851,44.3,64.74851,9.5,2.201169,1.505226,3.244952,1629,690.1617,10592.38,160.3727,-1,52.78333334,10.13333333,62.91666667,19-10-2023 11:47,19-10-2023 12:39,245.9,233.7,240,303.2,19-10-2023 12:26,0.079,-0.0004,0.0159,0.0103,0.0754,0.0062,0.052,0.01825,0.0032,0.079,0.079,149.2034,1,8.3,1.043783,815.9698,777.9716,423.4181,19-10-2023 11:36,252,4.674449,55.86
418,19-10-2023,45751,SAE 52100,A,0.009885864,0.04604395,3,2,2,0,0,7,0,5.942832,5.373442,11.31627,46.144,64.46027,9.5,2.206971,1.50491,3.291647,1624,656.2653,9531.603,141.7122,-1,40.25000001,17.53333332,77.61666666,19-10-2023 12:57,19-10-2023 13:57,252.8,245.3,255.9,309.6,19-10-2023 13:46,0.16985,0.0018,0.0378,0.015,0.0761,0.0012,0.0426,0.0191,0.0033,0.2086,0.16985,155.882,1,9.8,1.084677,902.7929,889.3945,669.7106,19-10-2023 12:39,180,4.581712,59.584
419,19-10-2023,45752,SAE 52100,B,0,0.07020105,3,2,2,0,0,7,0,8.873754,5.004499,13.87825,45.218,66.09625,8,2.200975,1.5043,3.657598,1601,694.4939,8236.835,120.9587,-1,44.31666666,14.9,56.1,19-10-2023 14:39,19-10-2023 15:23,249.6,234.3,241.5,306.6,19-10-2023 15:14,0.2867,0.001,0.0209,0.0104,0.0694,0.0045,0.084,0.016,0.0034,0.2867,0.2867,159.8723,1,9,1.456623,895.0775,786.5759,515.4174,19-10-2023 13:57,385,4.460765,51.961
420,19-10-2023,45753,SSR 550,B,0,0.04701697,3,2,2,0,0,7,0,4.512131,5.5084785,6.742681,45.706,59.448681,9,2.034593,1.506004,3.089088,1656,577.1784,7035.629,113.0245,-1,35.96666667,12.73333333,48.70000001,19-10-2023 15:36,19-10-2023 16:12,250,235.8,245.2,310.4,19-10-2023 16:08,0.16985,0.0018,0.032,0.018,0.0529,0.0023,0.0558,0.0135,0.0032,0.5723,0.16985,186.7344,1,9.8,1.054495,796.3969,762.5824,351.2695,19-10-2023 15:23,160,4.732166,55.754
421,19-10-2023,45754,SAE 52100,B,0.004607025,0.03242542,3,2,2,0,0,7,0,8.017433,6.034319,14.05175,43.954,65.00575,9.5,2.203394,1.503949,3.24231,1632,691.9432,8548.827,127.5835,-1,46.85,13,59.85,19-10-2023 16:25,19-10-2023 17:12,244.2,230.5,236.5,302,19-10-2023 16:59,0.2522,0.0017,0.0201,0.009,0.059,0.00525,0.0278,0.015,0.0033,0.2522,0.2522,140.6535,1,9,1.038916,921.1297,766.5759,466.0887,19-10-2023 16:12,670,4.629702,56.7
422,19-10-2023,45755,SAE 52100,B,0.000743835,0.03291187,3,2,2,0,0,7,0,4.319494,5.021652,9.341146,47.269,63.610146,9.5,2.200249,1.5049,3.257663,1642,621.058,8018.435,119.66,-1,39.09999999,26.8,65.89999999,19-10-2023 17:38,19-10-2023 18:18,245.3,233,239.7,298.5,19-10-2023 18:13,0.1578,0.0019,0.0263,0.0101,0.0632,0.0029,0.0508,0.0157,0.0033,0.1578,0.1578,165.0189,1,10.4,1.057413,838.9506,709.6036,730.4417,19-10-2023 17:12,257,4.587873,59.85
423,19-10-2023,45756,SAE 52100,B,0,0.06809351,3,2,2,0,0,7,0,7.672984,5.006131,12.67912,44.917,64.59612,9.5,2.149221,1.575529,3.23098,1609,561.43585,8720.423,128.2488,-1,49.05,11.33333333,60.38333334,19-10-2023 18:29,19-10-2023 19:18,250.1,234.4,237.2,303.2,19-10-2023 19:06,0.4891,0.0004,0.0262,0.011,0.069,0.0034,0.0304,0.0233,0.0033,0.4891,0.4891,139.9958,1,10.4,1.081758,888.9576,826.4158,263.5471,19-10-2023 18:18,168,4.662127,59.85
424,19-10-2023,45757,SAE 52100,B,0.004583008,0.05739307,3,2,2,0,0,7,0,6.309167,5.010369,11.31954,45.493,63.81254,9.5,2.204128,1.001185,3.721119,1635,691.1278,9313.208,141.9425,-1,40.25000001,9.06666667,64.53333333,19-10-2023 19:27,19-10-2023 20:22,253.9,236.4,245.4,310.7,19-10-2023 20:18,0.2663,0.0004,0.0291,0.0104,0.0552,0.003,0.0378,0.0252,0.0035,0.2663,0.2663,184.9505,1,8.8,1.516991,916.9536,753.5047,281.5752,19-10-2023 19:18,285,4.669909,52.85
425,19-10-2023,45758,SSR 550,B,0.0559079,0.05917639,3,2,2,0,0,7,0,8.327927,5.5084785,8.327927,44.578,59.905927,9.5,2.201467,1.003281,3.818748,1648,521.5972,7800.034,127.857,-1,39.9,10.26666667,50.16666667,19-10-2023 20:33,19-10-2023 21:13,249.7,234,245.1,308.6,19-10-2023 21:07,0.1695,0.0018,0.0364,0.0152,0.0449,0.0039,0.0493,0.0209,0.0033,0.1695,0.1695,133.76555,1,8.1,1.617281,840.5415,675.2425,393.667,19-10-2023 20:22,92,4.655642,52.174
426,19-10-2023,45759,R-16,B,0.02577042,0.06371582,3,2,2,0,0,7,0,9.235085,5.023957,14.25904,41.267,62.52604,9.5,2.100239,1.504869,2.635761,1591,561.43585,8595.626,134.462,-1,46.33333333,11.93333334,58.26666667,19-10-2023 21:25,19-10-2023 22:11,261.8,242.2,243.2,311,19-10-2023 22:06,0.215,0.0016,0.0254,0.0142,0.0691,0.0021,0.0421,0.0177,0.0035,0.215,0.215,116.3227,1,8.4,0.5355225,784.8832,654.8823,256.5045,19-10-2023 21:13,385,4.631647,53.9
427,19-10-2023,45760,SAE52100,C,0,0.1110571,3,2,2,0,0,7,0,9.87269,6.001745,15.87444,43.31,66.18444,9.5,2.06665,1.503996,3.07246,1668,570.8295,11107.16,163.1381,-1,39.63333334,9.399999997,49.03333333,19-10-2023 22:20,19-10-2023 23:00,254.2,236.5,242.4,310,19-10-2023 22:57,0.0532,0.0008,0.0181,0.0122,0.0631,0.0032,0.0439,0.0174,0.0035,0.0532,0.0532,124.0174,1,8.9,1.00581,783.9879,696.0804,541.6276,19-10-2023 22:11,365,4.658236,54.208
428,19-10-2023,45761,SAE52100,C,0.02711414,0.06549939,3,2,2,0,0,7,0,7.668561,6.032919,13.70148,44.91,65.61148,9.5,2.009674,1.504892,3.069037,1642,599.7674,9749.997,145.4974,-1,50.84999999,9.733333335,60.58333333,19-10-2023 23:10,20-10-2023 00:01,253.3,235.5,242.5,308.2,19-10-2023 23:55,0.0629,-0.0004,0.0178,0.0093,0.07,0.0017,0.0379,0.018,0.0033,0.0629,0.0629,138.8611,1,8.4,1.059362,881.874,658.1997,520.8035,19-10-2023 23:00,344,4.510376,54.705
429,20-10-2023,45762,SAE52100,C,0.03532034,0.2268157,3,2,2,0,0,7,0,6.296939,6.012639,12.30958,46.225,65.53458,9.5,2.108303,1.724565,2.711983,1652,559.3836,9874.794,151.8391,-1,51.18333333,18.6,69.78333333,20-10-2023 00:19,20-10-2023 01:10,249.8,231.5,239.5,303.5,20-10-2023 00:52,0.1254,0.0029,0.0196,0.009,0.0599,0.0027,0.0421,0.016,0.0031,0.1254,0.1254,144.1809,1,6.5,0.6036797,844.6154,774.2108,670.679,20-10-2023 00:01,117,4.57166,59.108
430,20-10-2023,45763,SSR550,C,0.018703965,0.1942283,3,2,2,0,0,7,0,4.279379,4.010918,8.290297,36.918,66.03005,9.5,1.704459,1.004979,2.475613,1652,445.2173,7612.833,146.3773,-1,37.10000001,10.53333333,47.63333334,20-10-2023 01:21,20-10-2023 01:58,253.9,238.2,244,308.6,20-10-2023 01:55,0.1048,-0.0003,0.0242,0.0144,0.068,0.0035,0.0687,0.017,0.0034,0.1048,0.1048,164.0533,1,6.8,0.7711544,588.0471,529.8815,416.5463,20-10-2023 01:10,201,4.457199,54.358
431,20-10-2023,45764,SSR550,C,0.03227301,0.07052539,3,2,2,0,0,7,0,1.748394,5.5084785,14.735965,43.95,66.03005,9.5,1.701214,1.004207,2.204603,1652,376.4159,9032.415,170.3467,-1,38.75,14.9,56.1,20-10-2023 03:10,20-10-2023 03:49,246.7,226.9,229.7,306.4,20-10-2023 03:42,0.4667,0.0011,0.02135,0.0164,0.0628,0.0057,0.0971,0.0181,0.0032,0.4667,0.4667,201.6335,1,7.9,0.5033894,827.2986,689.6823,537.3337,20-10-2023 01:58,245,4.781777,52.107
432,20-10-2023,45765,S48CSIV,C,0.07498376,0.0729574,3,2,2,0,0,7,0,6.661639,5.777234,12.43887,47.339,66.77787,9.5,2.042098,1.275723,3.377984,1604,585.7021,9188.411,136.9812,-1,41.63333333,9.733333335,51.36666667,20-10-2023 03:58,20-10-2023 04:40,251.3,233.9,237.4,317,20-10-2023 04:27,0.2465,-0.0001,0.0178,0.013,0.0712,0.00525,0.0909,0.01825,0.0032,0.2465,0.2465,171.1336,1,7.3,1.335886,798.2797,768.6431,683.8379,20-10-2023 03:49,349,4.559987,57.015
433,20-10-2023,45766,S48CSIV,C,0.03918353,0.08608948,3,2,2,0,0,7,0,9.788266,4.019511,13.80778,47.273,68.08078,9.5,2.289428,1.805659,3.347816,1688,603.4,9718.798,140.4841,-1,46.85,9.200000003,56.05000001,20-10-2023 04:49,20-10-2023 05:36,252.9,231.4,234,319.1,20-10-2023 05:17,0.2787,0.0015,0.0146,0.0132,0.0753,0.0062,0.039,0.0289,0.0033,0.2787,0.2787,152.814,1,8.1,1.058388,905.4304,895.1672,697.6627,20-10-2023 04:40,349,4.677367,60.816
434,20-10-2023,45767,S48CSIV,C,0.018703965,0.2119005,3,2,2,0,0,7,0,8.964362,6.004341,14.9687,44.572,66.5407,11,2.201505,1.692146,3.26671,1622,569.4175,12807.52,193.9337,-1,40.25000001,9.666666663,82.11666666,20-10-2023 05:46,20-10-2023 06:58,245.9,224.1,227.1,312.3,20-10-2023 06:14,0.1892,0.0011,0.0171,0.015,0.0753,0.0042,0.0374,0.0196,0.0033,0.1892,0.1892,152.1615,1,6.5,1.065205,1013.143,840.5452,740.3204,20-10-2023 05:36,401,4.573281,60.816
435,20-10-2023,45768,S48CSIV,A,0,0.1895269,3,2,2,0,0,7,0,5.083487,6.001541,11.08503,48.235,66.32003,11,2.201818,1.00361,3.199838,1617,614.5191,9516.003,137.6736,-1,40.7,10.66666667,51.36666667,20-10-2023 07:09,20-10-2023 07:50,252.5,234.9,239.5,317.2,20-10-2023 07:40,0.1667,0.0013,0.0241,0.0137,0.0875,0.0053,0.0587,0.0174,0.0032,0.1667,0.1667,153.2121,1,9.8,0.9980202,800.1393,707.0314,466.7111,20-10-2023 06:58,622,4.459793,57.414
436,20-10-2023,45769,S115C,A,0.04321466,0.08025342,3,2,2,0,0,7,0,7.553156,5.03653,12.58969,47.825,67.41469,11,2.033926,1.554915,2.619107,1665,630.0767,10233.58,150.4614,-1,42.98333333,32.53333334,75.51666668,20-10-2023 08:22,20-10-2023 09:05,251.7,228.9,229.2,312.5,20-10-2023 08:56,0.1068,0.0027,0.0268,0.0166,0.0795,0.0024,0.0748,0.0162,0.0031,0.1068,0.1068,129.725,1,7.6,0.5851803,981.1975,794.3021,616.8428,20-10-2023 07:50,518,4.548314,53.931
437,20-10-2023,45770,GTD450,A,0.03625616,0.09176397,3,2,2,0,0,7,0,8.727072,5.5084785,8.809825,43.95,66.03005,11,0.7707824,1.001958,2.480562,1638,554.9681,5647.22,132.7888,-1,39.96666666,19,58.96666666,20-10-2023 09:24,20-10-2023 10:04,254.8,235.8,237.8,306.2,20-10-2023 09:50,0.1068,0.0001,0.0118,0.0082,0.0487,0.0014,0.0294,0.0131,0.003,0.1068,0.1068,133.76555,1,7.3,1.70978,807.1293,622.7094,261.296,20-10-2023 09:05,525,4.654021,55.754
438,20-10-2023,45771,S48CS1V,A,0,0.1311608,3,2,2,0,0,7,0,8.174839,6.007097,14.18194,47.6,68.78194,11,2.397899,1.902277,2.582899,1638,565.2253,10061.99,145.8641,-1,37.43333334,21.55,58.98333333,20-10-2023 10:26,20-10-2023 11:03,258.1,237.1,237,313.3,20-10-2023 10:56,0.0573,0.0034,0.0212,0.0151,0.0653,0.003,0.0308,0.013,0.0031,0.0573,0.0573,120.7982,1,7.2,0.1849995,893.9784,745.6179,667.101,20-10-2023 10:04,377,4.674773,57.015
439,20-10-2023,45772,S48CS1V,A,0,0.1682882,3,2,2,0,0,7,0,4.044203,6.006653,10.05086,45.154,62.20486,11,2.404602,1.560849,2.409469,1629,564.8488,8548.827,133.5653,-1,37.68333333,19.6,57.28333333,20-10-2023 11:23,20-10-2023 12:00,255.6,232.9,235,317.4,20-10-2023 11:54,0.1546,0.0023,0.0246,0.0154,0.0696,0.0022,0.0351,0.0153,0.0032,0.1546,0.1546,127.8175,1,8.8,0.004867554,853.3589,705.4926,493.8551,20-10-2023 11:03,469,4.68677,53.214
440,20-10-2023,45773,S48CS1V,A,0.0124053,0.1828794,3,2,2,0,0,7,0,5.369706,7.017428,12.38713,46.458,65.84513,11,2.495724,1.001408,3.639796,1636,638.0732,10155.59,149.2478,-1,48.6,16.93333333,65.53333333,20-10-2023 12:17,20-10-2023 13:06,267.2,246.3,248.5,323.9,20-10-2023 12:52,0.0919,0.001,0.0298,0.0142,0.0693,0.0028,0.0834,0.0151,0.003,0.0919,0.0919,168.6095,1,9.2,1.144072,955.1422,741.892,543.5053,20-10-2023 12:00,562,4.616732,59.115
441,20-10-2023,45774,SUP9,A,0.01096564,0.09176397,3,2,2,0,0,7,0,7.855154,7.015034,14.87019,44.752,66.62219,11,2.537752,1.001579,3.565956,1701,600.894,11668.75,171.5433,-1,40.25000001,19.26666667,56.1,20-10-2023 13:25,20-10-2023 14:36,257.5,232,231.2,316.6,20-10-2023 14:04,0.1426,0.0001,0.0186,0.0154,0.0797,0.0027,0.0904,0.0152,0.0033,0.1426,0.1426,153.2414,1,8.4,1.028204,832.6849,940.2909,395.975,20-10-2023 13:06,397,4.830091,57.608
442,20-10-2023,45775,SUP9,A,0.02994556,0.09176397,3,2,2,0,0,7,0,9.767966,7.028928,16.79689,41.61,65.40689,11,2.201775,1.702055,3.377003,1637,678.3477,9944.993,150.10445,-1,40.25000001,19.06666666,56.1,20-10-2023 14:55,20-10-2023 17:40,251.6,225.2,229.3,309.9,20-10-2023 17:32,0.32,0.0007,0.0228,0.012,0.07915,0.0051,0.0735,0.0256,0.0033,0.32,0.32,130.4019,1,9.1,1.175228,896.7526,965.5732,480.2655,20-10-2023 14:36,401,4.624838,57.995
