Repository: Yugal13042001/Optimizing-steel-Manufacturing-Charge-composition-and-energy-use

# Optimizing-steel-Manufacturing-Charge-composition-and-energy-use

Overview:-
This project aims to enhance steel manufacturing by optimizing charge composition and reducing energy use, leading to improved efficiency and sustainability.

Objectives:-
Optimize charge composition for cost-efficiency.
Reduce energy consumption in the steelmaking process.
Lower the carbon footprint of production.

Methodology:-
Data Collection: Historical data on charge and energy use.
Analysis: Data cleaning, EDA, and optimization modeling.
Implementation: Applying optimized charge compositions in simulations.

Technologies:-
Python: Data analysis and modeling.
Pandas, NumPy: Data manipulation.

File: steel data_set.csv (part 13 of 23)
SRNO,datetime,HEATNO,GRADE,SECTION_IC,INJ1_QTY,INJ2_QTY,BSM,SKULL,BP,HBI,OTHERS,SCRAP_QTY,PIGIRON,DRI1_QTY,DRI2_QTY,TOT_DRI_QTY,HOT_METAL,Total_Charge,Hot_Heel,DOLO,DOLO1_EMPTY,TOT_LIME_QTY,TAP_TEMP,O2ACT,ENERGY,KWH_PER_TON,KWH_PER_MIN,MELT_TIME,TA_TIME,TT_TIME,pow_on_time,TAPPING_TIME,E1_CUR,E2_CUR,E3_CUR,SPOUT,LAB_REP_TIME,C,SI,MN,P,S,CU,CR,NI,N,OPEN_C,TAP_C,IT_KG,BUCKET_NO,STATIC_WT,LIME,O2SIDE1,O2SIDE2,O2SIDE3,PREV_TAP_TIME,TAP_DURATION,LM_WT,Production
443,20-10-2023,45776,SSR 550,A,0.02879376,0.06517505,3,2,2,0,0,7,0,6.950236,5.5084785,9.007486,40.512,66.03005,11,1.532719,1.002696,2.674844,1607,492.1036,9375.606,162.9988,-1,37.96666667,20.60000001,58.56666667,20-10-2023 18:01,20-10-2023 18:39,261,237.5,242,318.6,20-10-2023 18:31,0.5358,0.0028,0.0231,0.015,0.0674,0.0024,0.05165,0.0148,0.0033,0.5358,0.5358,157.2745,1,8,1.142124,710.4826,682.0662,462.6849,20-10-2023 17:40,530,4.664721,52.885
444,20-10-2023,45777,S48CS1V,A,0.002567444,0.01880664,3,2,2,0,0,7,0,10.03428,7.014482,17.04876,42.885,66.93376,9.5,1.961065,1.516009,3.347583,1622,561.3624,9328.808,139.1658,-1,37.01666667,13.33333333,50.34999999,20-10-2023 18:52,20-10-2023 19:29,264.3,238.1,239.6,324.4,20-10-2023 19:24,0.4192,0.0002,0.0196,0.021,0.0902,0.0025,0.096,0.0145,0.0033,0.4192,0.4192,138.6234,1,7.1,1.386518,816.1949,763.2038,427.2373,20-10-2023 18:39,570,4.677367,60.816
445,20-10-2023,45778,S48CS1V,B,0,0.07279529,3,2,2,0,0,7,0,7.573669,7.014915,14.58858,44.83,66.41858,9.5,1.70329,0.9613903,3.803514,1646,657.8705,8595.626,125.6329,-1,41.7,10.93333333,52.63333334,20-10-2023 19:40,20-10-2023 20:22,269.3,246.2,251.2,327.3,20-10-2023 20:20,0.243,0.0006,0.0158,0.012,0.0768,0.0049,0.0554,0.0156,0.0035,0.4192,0.243,161.2438,1,9,2.100224,878.4764,762.6859,504.7048,20-10-2023 19:29,474,4.607004,57.015
446,20-10-2023,45779,S48CS1V,B,0,0.07425476,3,2,2,0,0,7,0,6.600288,7.00167,13.60196,45.911,66.51296,9.5,1.985018,1.001454,4.073559,1631,634.8423,6739.227,98.2209,-1,41.03333334,10.46666666,51.5,20-10-2023 20:32,20-10-2023 21:13,266.8,245.3,250,326.4,20-10-2023 21:08,0.2432,0.002,0.0165,0.0121,0.0694,0.0035,0.0775,0.0148,0.0033,0.2432,0.2432,179.4364,1,9.1,2.088541,822.4781,721.2127,630.4042,20-10-2023 20:22,437,4.585603,59.514
447,20-10-2023,45780,SSR 550,B,0.02260312,0.2024968,3,2,2,0,0,7,0,9.843901,5.5084785,9.843901,41.202,58.045901,9.5,1.505279,1.002853,3.050506,1640,519.047,3697.208,65.96751,-1,32.35,12.86666667,45.21666666,20-10-2023 21:26,20-10-2023 21:58,266.8,246.2,252.2,326,20-10-2023 21:52,0.4724,0.0008,0.015,0.019,0.0593,0.0033,0.0427,0.0159,0.0033,0.4724,0.4724,133.76555,1,7.3,1.545227,699.0408,703.77,472.2439,20-10-2023 21:13,329,4.690013,51.753
448,20-10-2023,45781,S48CS1V,C,0.000191956,0.03226318,3,2,2,0,0,7,0,9.962115,7.017,16.97911,42.331,66.31011,9.5,2.022155,1.260823,3.0747,1650,508.2139,13400.31,199.9744,-1,37.61666666,31.93333334,69.55,20-10-2023 22:30,20-10-2023 23:08,269.5,246.4,252.9,325.8,20-10-2023 23:00,0.241,0.0009,0.0228,0.0177,0.0636,0.0026,0.0681,0.0144,0.0034,0.241,0.241,124.5871,1,7.7,1.052546,797.6948,767.9349,672.3362,20-10-2023 21:58,304,4.566472,60.816
449,20-10-2023,45782,S48CS1V,C,0.003359253,0.1506161,3,2,2,0,0,7,0,7.938341,7.010233,14.94857,43.377,65.32557,9.5,2.205935,1.504304,3.181559,1660,481.6343,13010.32,193.8206,-1,39.20000001,10.13333333,49.33333334,20-10-2023 23:18,20-10-2023 23:57,271.2,247.8,254.2,330.2,20-10-2023 23:54,0.3118,0.0008,0.0179,0.0181,0.0677,0.0025,0.0714,0.0213,0.0031,0.561,0.3118,133.9684,1,8.8,0.9756241,833.6521,747.4751,624.2612,20-10-2023 23:08,361,4.777237,57.016
450,21-10-2023,45783,S48CS1V,C,0.01166147,0.1433201,3,2,2,0,0,7,0,7.07894,7.023536,14.10248,43.389,64.49148,9.5,2.088128,1.50217,3.110492,1650,556.6862,11575.15,172.2711,-1,45.56666666,10.45,56.01666666,21-10-2023 00:08,21-10-2023 00:53,270.3,246.8,252.6,326.4,21-10-2023 00:48,0.0854,0.0021,0.0176,0.0171,0.0709,0.0032,0.0578,0.0168,0.0033,0.5133,0.0854,130.6793,1,9.7,1.022364,905.8109,780.4882,628.069,20-10-2023 23:57,349,4.730869,55.314
451,21-10-2023,45784,SSR550,C,0.005350861,0.07230884,3,2,2,0,0,7,0,4.375708,5.5084785,6.376677,43.07,66.03005,9.5,1.848268,1.504483,3.4821,1640,518.287,6864.028,119.6936,-1,37.48333333,17.26666667,54.75,21-10-2023 01:10,21-10-2023 01:48,265.3,240.8,248.5,322.2,21-10-2023 01:45,0.274,0.0004,0.0303,0.0152,0.0558,0.0037,0.1057,0.0182,0.0033,0.274,0.274,133.76555,1,7.9,1.633831,832.0605,688.59,577.6247,21-10-2023 00:53,389,4.602788,53.08
452,21-10-2023,45785,S48CS1V,C,0,0.03420886,3,2,2,0,0,7,0,5.84551,7.021099,12.86661,47.668,67.53461,9.5,2.11386,1.505396,3.441958,1660,620.0382,10046.39,143.4489,-1,39.1,14.8,53.90000001,21-10-2023 02:03,21-10-2023 02:42,273.4,248.8,260.1,323.9,21-10-2023 02:38,0.2201,0.0001,0.0249,0.0152,0.0592,0.003,0.0544,0.0188,0.0034,0.2201,0.2201,153.8882,1,9.5,1.328098,766.9323,730.5651,653.4493,21-10-2023 01:48,325,4.625162,57.015
453,21-10-2023,45786,S48CS1V,C,0.005446808,0.0830094,3,2,2,0,0,7,0,9.79835,7.013175,16.81153,39.813,63.62453,9.5,2.093623,1.713344,2.628173,1655,544.1909,11434.75,172.9276,-1,32.48333334,8.799999993,41.28333333,21-10-2023 02:51,21-10-2023 03:23,270.5,246.7,255.8,324.9,21-10-2023 03:19,0.1373,0.0018,0.0235,0.02,0.0822,0.0035,0.0449,0.0151,0.0033,0.1373,0.1373,99.88675,1,9.5,0.5345497,717.0401,638.9662,507.4694,21-10-2023 02:42,285,4.664721,60.816
454,21-10-2023,45787,S48CS1V,C,0.04023932,0.1227301,3,2,2,0,0,7,0,13.01552,7.001413,20.01693,43.049,70.06593,9.5,2.006259,1.503808,3.068544,1660,531.4084,11387.96,180.5722,-1,54.46666667,13.26666667,67.73333334,21-10-2023 03:36,21-10-2023 04:31,265.5,238.5,245.9,314.6,21-10-2023 04:01,0.282,0.0022,0.0114,0.01723,0.0782,0.0023,0.0193,0.0128,0.0033,0.282,0.282,153.2974,1,7.3,1.062284,892.4927,790.0275,573.5688,21-10-2023 03:23,141,4.557069,49.812
455,21-10-2023,45788,R16,C,0.018703965,0.03923474,3,2,2,0,0,7,0,7.306841,6.757342,14.06418,45.473,66.53718,9.5,1.780925,1.911434,2.288211,1645,623.9041,9562.802,141.3838,-1,37.56666667,24.6,62.16666667,21-10-2023 04:55,21-10-2023 05:33,270.1,245.8,255.5,319.4,21-10-2023 05:28,0.1142,0.0005,0.0136,0.0133,0.0662,0.0028,0.0474,0.0147,0.0033,0.1142,0.1142,103.2391,1,8.1,0.5072861,884.2255,775.7391,651.2352,21-10-2023 04:31,569,4.434176,53.9
456,21-10-2023,45789,SSR550,C,0.05175684,0.1112194,3,2,2,0,0,7,0,1.754693,5.5084785,14.735965,44.438,66.03005,10,2.008811,1.763744,3.049675,1647,436.7263,7160.43,128.5181,-1,42.23333333,8.999999998,51.23333332,21-10-2023 05:42,21-10-2023 06:24,268.6,242.7,250.8,318.7,21-10-2023 06:09,0.3517,0.0002,0.022,0.0156,0.04912,0.0043,0.0567,0.0146,0.0033,0.3517,0.3517,133.76555,1,7.5,1.040863,726.8672,670.2657,642.8206,21-10-2023 05:33,409,4.561933,55.734
457,21-10-2023,45790,S45CP3,A,0,0.08754871,3,2,2,0,0,7,0,7.615162,7.007204,14.62237,45.88,67.50237,10,1.884087,1.628415,2.388453,1616,549.9975,11746.75,170.2369,-1,39.3,18.13333334,57.43333334,21-10-2023 06:42,21-10-2023 07:22,264.5,235.9,238.8,314,21-10-2023 07:16,0.15,0.0005,0.0334,0.0196,0.0584,0.0021,0.0542,0.0156,0.0033,0.15,0.15,103.2962,1,8.5,0.5043659,756.2961,630.4714,535.5275,21-10-2023 06:24,357,4.627108,56.7
458,21-10-2023,45791,S45CP3,A,0,0.08365759,4,2,2,0,0,8,0,7.881065,7.020086,14.90115,43.305,66.20615,10,2.264165,1.776745,2.789952,1634,505.2364,13213.11,194.2929,-1,46.56666667,9.666666663,56.23333333,21-10-2023 07:31,21-10-2023 08:18,268,242.3,247.5,319.2,21-10-2023 08:14,0.21,0.0019,0.0266,0.011,0.0594,0.0061,0.0771,0.01825,0.003,0.31,0.21,112.9483,1,9.8,0.5257874,759.8616,648.5418,554.7102,21-10-2023 07:22,261,4.56096,56.7
459,21-10-2023,45792,16MnCr5,A,0,0.1177043,4,2,2,0,0,8,0,7.650833,7.006057,14.65689,44.187,66.84389,10,2.393037,1.771834,2.905191,1643,600.1118,14086.69,207.0236,-1,40.25000001,9.866666668,83.98333334,21-10-2023 08:28,21-10-2023 09:42,265.7,234,231.8,310.3,21-10-2023 09:15,0.1111,0.0002,0.0241,0.013,0.0589,0.0053,0.05165,0.0289,0.0036,0.21,0.1111,121.7758,1,9.2,0.5121536,988.321,744.1333,641.9908,21-10-2023 08:18,353,4.647536,53.55
460,21-10-2023,45794,EN353,A,0,0.1937423,4,2,2,0,0,8,0,5.848917,5.421584,11.2705,44.955,64.2255,10,2.24065,1.00154,3.77906,1594,602.746,10358.38,161.7853,-1,38.01666667,14.9,56.1,21-10-2023 10:35,21-10-2023 11:13,267.1,240.7,244.1,308.3,21-10-2023 11:09,0.18,0.0007,0.0255,0.0112,0.0519,0.0029,0.072,0.01825,0.0033,0.18,0.18,198.1626,1,7.8,1.53841,934.0152,864.3175,606.0178,21-10-2023 09:42,357,4.49157,52.56
461,21-10-2023,45795,EN353,A,0,0.1535344,4,2,2,0,0,8,0,11.31315,7.01211,18.32526,43.114,69.43926,10,2.161318,1.702074,2.700735,1685,609.576,12823.12,183.0847,-1,45.51666667,13.4,58.91666667,21-10-2023 11:27,21-10-2023 12:12,263.6,238.5,242,307.3,21-10-2023 12:00,0.06,0.001,0.0222,0.015,0.0719,0.0058,0.0462,0.01825,0.0033,0.06,0.06,100.3049,1,8.6,0.5394173,840.1767,745.1589,517.5518,21-10-2023 11:13,249,4.602464,58.4
462,21-10-2023,45796,GRADE2,A,0,0.206874,4,2,2,0,0,8,0,4.449778,7.023224,11.473,45.894,65.367,10,2.365124,1.201832,3.678614,1662,600.0216,8455.229,127.0183,-1,40.21666667,15.4,55.61666667,21-10-2023 12:28,21-10-2023 13:08,265.3,240.7,244.4,305,NULL,0,0,0.02135,0.014,0.0621,0.00525,0,0.01825,0.0033,0,0,177.9429,1,9.2,1.31349,870.0224,703.6704,634.94,21-10-2023 12:12,433,4.624189,52
463,21-10-2023,45797,16MnCr5,A,0.02382687,0.08090125,4,2,2,0,0,8,0,7.763378,7.051804,14.81518,44.197,67.01218,10,2.801699,2.003259,3.317749,1661,669.8572,10280.38,150.0519,-1,50.08333334,14.26666666,64.35,21-10-2023 13:22,21-10-2023 14:12,272.8,251.6,259.8,308.8,21-10-2023 14:01,0.0734,0.001,0.0163,0.0116,0.0663,0.0057,0.0277,0.0274,0.0032,0.0734,0.0734,136.4476,1,9.5,0.5160503,963.3323,830.7175,623.8275,21-10-2023 13:08,470,4.648184,57.608
464,21-10-2023,45798,SCM420HV,B,0.003023346,0.1845007,4,2,2,0,0,8,0,5.857811,7.014784,12.87259,43.942,64.81459,10,2.000301,2.002806,2.55043,1621,553.8937,8611.226,132.4507,-1,40.10000001,19.8,59.9,21-10-2023 14:32,21-10-2023 15:12,269.9,242.9,250.7,307.7,21-10-2023 15:07,0.0831,0.0004,0.016,0.0095,0.0634,0.005,0.065,0.0279,0.0034,0.0831,0.0831,121.0307,1,8.2,0.5501289,761.393,755.6222,674.733,21-10-2023 14:12,281,4.564851,57.995
465,21-10-2023,45799,SSR 550,B,0,0.0593385,4,2,2,0,2,8,0,9.157042,5.5084785,9.157042,39.952,57.109042,10,2.003193,1.80027,3.045029,1674,399.858,10186.79,178.6872,-1,37.08333334,14.9,76.55,21-10-2023 15:52,21-10-2023 16:29,269.1,241.1,248.8,316,NULL,0,0,0.02135,0.014,0.0621,0.00525,0,0.01825,0.0033,0,0,178.5204,1,7.9,1.041836,716.9943,707.1053,545.4401,21-10-2023 15:12,389,4.433852,51.753
466,21-10-2023,45800,R-16,B,0.007846283,0.1128405,4,2,2,0,2,8,0,4.901908,7.020906,11.92282,45.41,65.33282,9.5,1.769977,1.460282,2.847838,1651,558.2979,9204.011,140.4489,-1,45.25,17.53333334,62.78333333,21-10-2023 16:46,21-10-2023 17:31,275.1,249.6,258.5,325.7,21-10-2023 17:22,0.1939,0.0002,0.0214,0.0114,0.0659,0.0023,0.0754,0.0187,0.0033,0.1939,0.1939,141.5229,1,8.2,1.077862,848.2067,839.6462,605.1686,21-10-2023 16:29,385,4.803826,49
467,21-10-2023,45801,16MnCr5,B,0,0.1319716,4,2,2,0,2,8,0,8.917819,7.00784,15.92566,40.058,63.98366,9.5,2.055597,2.003704,2.632988,1677,564.9404,14273.88,209.9605,-1,30.01666666,14.9,69.78333333,21-10-2023 18:11,21-10-2023 18:41,270.2,247,251.6,326.1,21-10-2023 18:40,0.0672,0.001,0.0281,0.01,0.087,0.007,0.05165,0.0244,0.0031,0.1442,0.0672,101.5591,1,10,0.5773907,858.73,843.5059,543.5031,21-10-2023 17:31,522,4.646887,58.557
468,21-10-2023,45802,16MnCr5,B,0.03052139,0.1528856,4,2,2,0,2,8,0,2.718609,5.5084785,14.735965,42.413,66.03005,9.5,1.2,1.486223,2.248651,1649,508.1363,7410.031,111.419,-1,44.43333334,14.9,56.1,21-10-2023 20:35,21-10-2023 21:20,265.3,237.3,243.2,308,21-10-2023 21:11,0.072,0.0013,0.0325,0.012,0.0758,0.005,0.05165,0.0227,0.003,0.6193,0.072,159.558,1,9.7,1.048651,992.402,869.2868,858.0801,21-10-2023 18:41,521,4.659209,57.18
469,21-10-2023,45803,16MnCr5,B,0.02505057,0.05512317,4,2,2,0,2,8,0,3.554797,7.009555,10.56435,44.168,62.73235,9.5,2.001498,1.001361,3.092017,1664,617.7073,7441.231,109.8623,-1,45.66666667,9.866666668,55.53333333,21-10-2023 21:30,21-10-2023 22:15,272.5,245.2,245,316,21-10-2023 22:09,0.2442,0.0012,0.0365,0.013,0.0808,0.006,0.0825,0.0216,0.0031,0.0791,0.2442,150.3581,1,10,1.090519,837.4172,793.2735,640.3064,21-10-2023 21:20,418,4.69358,56.38
470,21-10-2023,45804,SSR 550,C,0.018703965,0.01053821,4,2,2,0,2,8,0,0,3.920635,14.735965,40.711,66.03005,9.5,2.209014,1.015748,3.236243,1610,626.7095,5428.819,100.1043,-1,42.16666667,27.26666666,69.43333333,21-10-2023 22:42,21-10-2023 23:25,264.7,240.8,243.9,311.4,21-10-2023 23:17,0.3231,0.0007,0.0351,0.007,0.0726,0.006,0.061,0.0181,0.0032,0.3231,0.3231,133.76555,1,9.6,1.027229,912.0706,727.6551,264.4737,21-10-2023 22:15,313,4.572633,54.407
471,21-10-2023,45805,SCM 420HV,C,0.01672437,0.06322974,4,2,2,0,2,8,0,7.98652,4.018705,12.00523,42.874,62.87923,9.5,2.200323,1.001007,3.244106,1646,663.7734,8455.229,134.2543,-1,42.31666667,9.399999997,51.71666667,21-10-2023 23:34,22-10-2023 00:16,267.1,246.8,252.7,319.4,22-10-2023 00:13,0.3239,0.0004,0.0184,0.014,0.0718,0.0085,0.0846,0.0186,0.0032,0.3239,0.3239,161.3563,1,8.1,1.043783,772.7742,762.3156,366.6711,21-10-2023 23:25,445,4.550584,56.52
472,22-10-2023,45806,SCM 420HV,C,0.008374207,0.04328809,4,2,2,0,2,8,0,10.30106,5.5084785,10.30106,46.456,64.75706,9.5,2.208606,1.372466,3.229022,1605,578.7366,8782.821,131.7613,-1,39.43333333,16.53333333,55.96666666,22-10-2023 00:33,22-10-2023 01:12,270.3,242.2,244.6,321,22-10-2023 01:06,0.2021,0.0011,0.0243,0.0123,0.0635,0.0069,0.0707,0.0189,0.0033,0.2021,0.2021,159.8442,1,9.9,1.020416,814.4752,691.9928,607.6815,22-10-2023 00:16,345,4.601816,57.18
473,22-10-2023,45808,SCR 420HV,C,0.01014978,0.0348573,4,2,2,0,2,8,0,12.00535,5.5084785,12.00535,44.68,64.68535,9.5,2.204326,1.243643,3.241294,1642,551.0258,13478.3,209.0134,-1,45.51666667,14.9,56.1,22-10-2023 03:19,22-10-2023 04:04,255.2,226,229.4,300.7,22-10-2023 03:53,0.0974,0.001,0.0285,0.013,0.0625,0.0085,0.0587,0.0183,0.0032,0.0974,0.0974,163.6575,1,7.8,1.036968,832.6849,788.8925,513.6753,22-10-2023 01:12,474,4.561608,57.6
474,22-10-2023,45809,SCR 420HV,C,0.006094696,0.01037598,4,2,2,0,2,8,0,12.00776,5.5084785,12.00776,42.331,62.33876,9.5,2.015358,1.462488,3.02409,1652,523.472,12713.92,201.6842,-1,39.01666666,27.66666667,66.68333333,22-10-2023 04:32,22-10-2023 05:11,267.6,240.3,239.8,314.8,22-10-2023 05:03,0.1436,0.0017,0.0207,0.013,0.0654,0.0057,0.091,0.0184,0.0032,0.1436,0.1436,146.0365,1,8.7,1.008732,828.5066,692.6196,346.134,22-10-2023 04:04,453,4.5762,57.6
475,22-10-2023,45810,SCR 420HV,C,0.01766019,0.05771729,4,2,2,0,2,8,0,8.859147,5.5084785,8.859147,46.1,62.959147,9.5,2.208463,1.002163,3.217195,1651,614.5354,7706.433,117.3703,-1,41.91666667,10.66666667,52.58333334,22-10-2023 05:21,22-10-2023 06:03,268.8,243.8,249,314.4,22-10-2023 05:55,0.1044,0.0009,0.0269,0.013,0.0663,0.0048,0.0724,0.0206,0.0033,0.1044,0.1044,164.4855,1,10.7,1.008732,815.0445,710.2065,602.1014,22-10-2023 05:11,433,4.671206,53.68
476,22-10-2023,45811,SAE8720,A,0,0.2253569,4,2,2,0,2,8,0,4.790779,5.5084785,14.735965,43.95,66.03005,9.5,1.708066,1.283314,3.351635,1653,482.1376,3884.409,79.2142,-1,45.38333333,12.2,57.58333333,22-10-2023 06:16,22-10-2023 07:01,269.3,240.8,238.1,316.6,22-10-2023 06:48,0.0654,0.0008,0.0209,0.0134,0.0524,0.005,0.0455,0.021,0.0033,0.1144,0.0654,133.76555,1,8.1,1.64357,833.5612,767.4749,517.2249,22-10-2023 06:03,718,4.670233,53.35
477,22-10-2023,45812,EN8D,A,0.05758755,0.178502,4,2,2,0,2,8,0,4.058556,5.5084785,14.735965,43.95,66.03005,9.5,1.150714,1.578378,2.794282,1662,732.2961,2776.802,69.94343,-1,40.25000001,16.8,56.1,22-10-2023 07:18,22-10-2023 08:29,291,260.4,249.6,355.8,22-10-2023 07:57,0.1186,0.0009,0.0071,0.01,0.0496,0.0038,0.0222,0.0159,0.0034,0.6522,0.1186,133.76555,1,7.3,1.643568,832.6849,923.1664,386.3352,22-10-2023 07:01,349,4.478923,56.068
478,22-10-2023,45815,S48CS1V,A,0.05336444,0.09176397,4,2,2,0,2,8,0,9.538672,5.5084785,20.57851,50.358,66.03005,9.5,2.000051,2.003055,2.149023,1642,667.0657,9944.993,240.168,-1,40.25000001,14.9,56.1,22-10-2023 09:52,22-10-2023 11:41,273.6,246,245.6,312.9,22-10-2023 11:31,0.0983,0.0039,0.0294,0.0134,0.056,0.0058,0.0572,0.0216,0.0034,0.3994,0.0983,67.8385,1,11.1,0.1489716,832.6849,839.5695,657.7647,22-10-2023 08:29,517,4.738651,57
479,22-10-2023,45816,S48CS1V,A,0.03920752,0.1540209,4,2,2,0,2,8,0,11.13363,6.964588,18.09822,44.108,70.20622,9.5,1.912999,1.515379,3.022017,1608,588.0842,16177.04,222.193,-1,53.25,14.9,56.1,22-10-2023 12:19,22-10-2023 13:12,278.1,253.9,253.8,321.6,22-10-2023 12:53,0.0736,0.0024,0.0276,0.0121,0.0838,0.0052,0.0425,0.0257,0.0032,0.0736,0.0736,105.3033,1,10.6,1.109018,965.5435,723.7733,584.8568,22-10-2023 11:41,352,4.742542,57
480,22-10-2023,45817,S48CS1V,A,0,0.1738005,4,2,2,0,2,8,0,10.52792,7.013943,17.54186,46.062,71.60386,9.5,2.706238,1.502701,3.729573,1692,599.6124,13821.5,191.9549,-1,42.5,16.13333333,58.63333334,22-10-2023 13:28,22-10-2023 14:11,291,273.6,276.2,325.8,22-10-2023 14:09,0.0633,0.0004,0.0197,0.013,0.0717,0.0064,0.0446,0.01825,0.0032,0.3701,0.0633,149.5307,1,7.4,1.023335,968.9425,657.2198,623.7924,22-10-2023 13:12,329,4.518483,54.3
481,22-10-2023,45818,AISI420,B,0.018703965,0.2232487,4,2,2,0,2,8,0,8.948395,5.5084785,9.845653,45.327,63.172653,10,1.297409,2.318864,2.162039,1626,482.7755,4212.011,76.34237,-1,50.45,9.866666668,60.31666666,22-10-2023 14:21,22-10-2023 15:11,283,263,264.6,319.9,22-10-2023 15:03,0.2412,0.0009,0.0097,0.013,0.0547,0.0036,0.02,0.0287,0.0031,0.5299,0.2412,219.5932,1,7.3,0.8646297,950.6274,928.6595,598.0021,22-10-2023 14:11,221,4.832361,53.08
482,22-10-2023,45819,36MNVS6,B,0.03985541,0.1410504,4,2,2,0,2,8,0,16.09351,7.399493,23.493,42.082,73.575,10,1.657649,2.242222,2.616721,1650,486.7189,10888.77,166.0506,-1,38.35,13.93333334,52.28333334,22-10-2023 15:25,22-10-2023 16:04,282.5,260.1,259.6,319.5,22-10-2023 16:00,0.0507,0.0011,0.0069,0.0223,0.0907,0.0032,0.0129,0.0151,0.0033,0.1385,0.0507,111.383,1,7.3,0.9590721,859.8027,811.8084,350.6889,22-10-2023 15:11,405,4.601167,56.7
483,22-10-2023,45820,36MNVS6,B,-0.01374902,0.1420233,4,2,2,0,2,8,0,7.97738,6.001224,13.9786,42.962,64.9406,10,1.942648,1.003094,3.434327,1647,572.7086,10264.78,152.2048,-1,35.61666666,10.13333333,45.75,22-10-2023 16:14,22-10-2023 16:49,282.6,261.8,265.8,328,22-10-2023 16:43,0.4755,0.0026,0.022,0.014,0.0962,0.0035,0.0507,0.0143,0.0032,0.4755,0.4755,140.2991,1,10.5,1.491678,759.085,655.9583,434.2591,22-10-2023 16:04,269,4.655318,59.85
484,22-10-2023,45821,36MNVS4,B,0.02457065,0.04361169,4,2,2,0,2,8,0,14.96263,6.018913,20.98155,38.745,67.72655,10,2.490876,1.814612,4.093548,1648,622.0914,15646.65,232.3994,-1,46.04999999,31.13333334,77.18333333,22-10-2023 17:20,22-10-2023 18:06,273.6,258.2,267.3,321,22-10-2023 17:58,0.1339,0.0009,0.0113,0.009,0.0901,0.0033,0.0229,0.015,0.0031,0.1339,0.1339,143.2235,1,7.6,1.602673,867.975,782.3478,446.2146,22-10-2023 16:49,176,4.539559,58.1
485,22-10-2023,45822,36MNVS4,B,0.005374847,0.05090771,4,2,2,0,2,8,0,8.993421,7.007109,16.00053,41.523,65.52353,10,2.581234,2.002878,3.610413,1673,694.0552,10249.18,152.9192,-1,40.96666667,14.26666667,55.23333334,22-10-2023 18:21,22-10-2023 19:02,274.2,260.3,262.9,322.1,22-10-2023 18:56,0.5191,0.0018,0.0296,0.019,0.0954,0.0043,0.0452,0.0147,0.003,0.5191,0.5191,141.5819,1,9.5,1.029179,790.4582,767.1095,597.1078,22-10-2023 18:06,236,4.567445,55.896
486,22-10-2023,45823,SAE8617H,B,0.0753437,0.09030469,4,2,2,0,2,8,0,14.85047,7.02058,21.87105,39.13,69.00105,10,2.264852,1.502665,3.709793,1637,565.3492,14242.68,212.2572,-1,42.45,11.06666667,53.51666667,22-10-2023 19:13,22-10-2023 19:55,266.9,254.8,258.7,322,22-10-2023 19:51,0.1025,0.0005,0.0088,0.009,0.0815,0.0036,0.0232,0.0153,0.0033,0.1025,0.1025,132.6297,1,6.1,1.444941,747.9919,689.9377,365.521,22-10-2023 19:02,180,4.676719,57.845
487,22-10-2023,45824,20MNCR5,B,0,0.1394293,4,2,2,0,2,8,0,11.77433,5.007123,16.78145,41.359,66.14045,10,2.406967,2.470693,4.32706,1696,643.0352,13135.11,195.9282,-1,40.25000001,9.933333329,67.55,22-10-2023 20:05,22-10-2023 21:03,261.9,248,254.3,319,22-10-2023 20:53,0.05,0.0018,0.0109,0.01,0.0511,0.0038,0.0391,0.0191,0.0034,0.4567,0.05,168.4897,1,8.9,1.920094,993.7702,842.4226,434.4184,22-10-2023 19:55,197,4.537289,54.036
488,22-10-2023,45825,S48CS1V,B,0,0.09176397,4,2,2,0,2,8,0,7.708256,7.033833,14.74209,46.66,69.40209,10,2.379342,1.774435,3.410466,1637,673.3387,8268.034,122.4856,-1,44.1,9.399999997,53.5,22-10-2023 21:12,22-10-2023 21:56,264.3,252.3,259.3,320.4,22-10-2023 21:55,0.1295,0.0013,0.0125,0.011,0.061,0.0038,0.0566,0.0144,0.0034,0.5905,0.1295,163.6336,1,6.1,1.031124,818.3187,727.5721,590.0167,22-10-2023 21:03,393,4.54118,57.015
489,22-10-2023,45826,S48CS1V,C,0.007774323,0.09630371,4,2,2,0,2,8,0,14.58563,7.015217,21.60085,42.082,71.68285,10,2.341228,1.825306,3.364564,1610,627.7988,14507.88,206.7154,-1,40.7,30,70.7,22-10-2023 22:26,22-10-2023 23:07,256.8,245.2,256.6,317.4,22-10-2023 23:01,0.4146,0.0025,0.0205,0.0162,0.0902,0.0036,0.0584,0.0128,0.0033,0.4146,0.4146,119.7318,1,6.5,1.023336,921.3801,703.1957,262.0311,22-10-2023 21:56,341,4.5976,53.214
490,22-10-2023,45827,S48CS1V,C,0.01192545,0.07392981,4,2,2,0,2,8,0,12.88911,7.008878,19.89798,44.002,71.89998,10,1.93305,1.812277,2.802543,1635,542.6798,13790.3,197.0043,-1,36.95,10.33333333,47.28333333,22-10-2023 23:17,22-10-2023 23:54,257.5,246.9,255.4,320.4,22-10-2023 23:49,0.2309,0.0012,0.0132,0.0132,0.0747,0.0034,0.0385,0.0133,0.0033,0.2309,0.2309,107.7985,1,6.1,0.8694935,756.53,733.4681,335.8654,22-10-2023 23:07,261,4.648833,52.948
491,23-10-2023,45828,20MnCr5,C,0.018703965,0.0479895,4,2,2,0,2,8,0,8.661146,7.025142,15.68629,45.475,69.16129,10,2.037143,1.426646,3.064375,1596,600.1769,12963.52,183.9807,-1,34.21666667,11.84999999,46.06666666,23-10-2023 00:06,23-10-2023 00:40,251.9,241.8,252.2,318.6,23-10-2023 00:37,0.1931,0.0022,0.0273,0.0172,0.0772,0.0049,0.0538,0.0164,0.0031,0.1931,0.1931,122.6422,1,9.3,1.027231,761.0879,643.8839,470.9717,22-10-2023 23:54,185,4.693904,55.896
492,23-10-2023,45829,20MnCr5,C,0.018703965,0.02642676,4,2,2,0,2,8,0,8.548553,7.010841,15.55939,47.61,71.16939,10,2.279304,1.747903,3.344509,1694,600.2601,12355.13,175.8252,-1,36.48333333,10.8,47.28333333,23-10-2023 00:51,23-10-2023 01:28,249.1,240,252.3,315.6,23-10-2023 01:22,0.1638,0.003,0.0218,0.0143,0.073,0.0039,0.0353,0.014,0.0032,0.1638,0.1638,147.5992,1,7.1,1.065205,737.2835,676.3254,453.4861,23-10-2023 00:40,277,4.433204,54.956
493,23-10-2023,45830,S48CS1V,C,0.02392282,0.06663403,4,2,2,0,2,8,0,9.991056,7.005326,16.99638,42.496,67.49238,10,2.718473,1.576143,3.740837,1620,584.7178,13727.9,204.6119,-1,35.56666666,14.4,49.96666666,23-10-2023 01:42,23-10-2023 02:18,249.3,239,251.8,315.4,23-10-2023 02:15,0.3866,0.002,0.0219,0.014,0.0769,0.004,0.0821,0.0148,0.0032,0.3866,0.3866,152.0889,1,7.6,1.022364,675.6253,654.9464,455.2505,23-10-2023 01:28,181,4.641375,55.02
494,23-10-2023,45831,S48CS1V,C,0.04155902,0.02658862,4,2,2,0,2,8,0,6.572057,7.010556,13.58261,47.041,68.62361,10,2.51022,1.308985,3.590029,1592,552.8424,11138.36,166.1856,-1,35.21666666,20.13333334,55.35,23-10-2023 02:38,23-10-2023 03:13,246.7,237.1,252.3,314.5,23-10-2023 03:08,0.4006,0.0021,0.0245,0.016,0.0789,0.0083,0.0925,0.01825,0.0031,0.4006,0.4006,179.6576,1,6.4,1.079809,753.0168,734.1907,544.4535,23-10-2023 02:18,144,4.663424,58.688
495,23-10-2023,45832,S48CS1V,C,0.0484935,0.1849869,4,2,2,0,2,8,0,15.37434,7.003872,22.37821,45.577,66.03005,10,2.320729,2.259095,3.278831,1632,596.022,12495.53,183.8789,-1,34.48333334,14.06666667,48.55,23-10-2023 03:27,23-10-2023 04:01,240.6,229.4,242.3,315,23-10-2023 03:56,0.0821,0.0032,0.0092,0.0132,0.0811,0.0046,0.0254,0.017,0.0032,0.0821,0.0821,146.5189,1,7.3,0.9581013,850.7531,837.5021,245.376,23-10-2023 03:13,289,4.585927,59.752
496,23-10-2023,45833,S35C,C,0.001535675,0.05706873,4,2,2,0,2,8,0,18.08374,7.017389,14.735965,42.985,66.03005,10,2.84528,1.987418,3.576512,1634,595.9794,13665.5,200.709,-1,34.43333334,16.13333333,50.56666667,23-10-2023 04:18,23-10-2023 04:52,242.6,231.9,245.9,313.1,23-10-2023 04:48,0.0821,0.0016,0.0057,0.0102,0.0816,0.0021,0.0063,0.0117,0.0034,0.0821,0.0821,142.4841,1,7.3,0.7312317,816.5585,736.0019,231.6332,23-10-2023 04:01,164,4.656615,55.896
497,23-10-2023,45834,S35C,C,0.004966919,0.08268518,4,2,2,0,2,8,0,11.29643,7.024092,18.32053,43.297,69.61753,10,2.605129,2.000382,3.229257,1636,569.2708,14211.49,202.9704,-1,37.01666667,20.53333333,57.55,23-10-2023 05:13,23-10-2023 05:50,241.3,230.9,243.4,313.5,23-10-2023 05:46,0.2989,0.0011,0.02,0.0142,0.0839,0.0036,0.0689,0.0233,0.0034,0.2989,0.2989,120.8531,1,8.4,0.6241283,761.3345,722.1297,502.9117,23-10-2023 04:52,180,4.635214,55.898
498,23-10-2023,45835,SAE8720,A,0,0.1647211,4,2,2,0,2,8,0,11.27148,5.5084785,18.97052,43.943,70.91352,10,2.102674,1.830433,3.540797,1636,582.9578,14944.67,205.528,-1,45.18333333,9.799999996,54.98333333,23-10-2023 05:59,23-10-2023 06:45,238.5,228.3,241.6,311.3,23-10-2023 06:40,0.0527,0.0019,0.0195,0.0151,0.0775,0.0047,0.0669,0.0186,0.0034,0.1739,0.0527,123.0703,1,9.8,1.438124,816.0179,646.8188,490.9831,23-10-2023 05:50,337,4.816148,53.35
499,23-10-2023,45836,SCM420H3V2,A,0,0.08187427,4,2,2,0,2,8,0,8.099075,7.022766,15.12184,45.83,68.95184,10,2.227302,1.65468,3.255508,1636,634.4337,10919.97,157.9129,-1,35.95,16.33333334,52.28333334,23-10-2023 07:01,23-10-2023 07:37,234,223,236.3,310.9,23-10-2023 07:33,0.0696,0.0022,0.0204,0.013,0.0992,0.0046,0.0378,0.0153,0.0031,0.0696,0.0696,139.5905,1,8.2,1.028206,847.7756,729.0137,613.0654,23-10-2023 06:45,377,4.623541,53.55
500,23-10-2023,45837,S45C,A,-0.002327515,0.2571335,4,2,2,0,2,8,0,10.52731,7.021343,17.54865,40.952,66.50065,10,2.180269,1.51137,3.237684,1636,535.6317,13337.91,198.1839,-1,35.41666666,12.86666667,48.28333333,23-10-2023 07:50,23-10-2023 08:25,237.3,229.2,244,310.2,23-10-2023 08:24,0.1615,0.001,0.0252,0.013,0.0725,0.0053,0.0741,0.018,0.0034,0.1615,0.1615,122.8785,1,8.8,1.057415,771.7653,640.0735,538.9263,23-10-2023 07:37,217,4.655966,55.896
501,23-10-2023,45838,S45C,A,0.005830719,0.2287614,2,0,2,0,2,7,0,11.27904,7.003579,18.28262,41.838,67.12062,10,2.387069,1.872137,2.87683,1636,555.0098,13150.71,190.5331,-1,34.61666667,10.53333333,45.15,23-10-2023 08:36,23-10-2023 09:10,241.9,233,248.8,318.1,23-10-2023 09:05,0.0878,0.0023,0.0198,0.016,0.0881,0.0038,0.054,0.0158,0.0031,0.0878,0.0878,105.8334,1,8.9,0.4897614,821.9321,588.1465,490.8182,23-10-2023 08:25,181,4.778534,57.995
502,23-10-2023,45839,S45CS1QDS,A,0.0157886,0.1334305,2,0,2,0,2,7,0,10.547,7.025232,17.57224,43.851,68.42324,10,1.987449,1.933502,3.288282,1694,610.5823,11699.95,168.2883,-1,38.75000001,17.2,55.95,23-10-2023 09:28,23-10-2023 10:06,241.3,232.4,251.9,313.8,23-10-2023 10:02,0.0878,0.002,0.0177,0.0188,0.0675,0.0032,0.0468,0.0142,0.0033,0.0878,0.0878,128.0871,1,8.1,1.300833,811.0684,706.7883,574.4829,23-10-2023 09:10,116,4.673152,56.7
503,23-10-2023,45840,S45CS1QDS,A,0,0.2193579,3,0,2,0,2,7,0,9.282265,7.01486,16.29712,42.809,66.10612,10,1.800371,2.281701,2.375814,1664,532.0377,12089.94,175.201,-1,31.79999999,16.21666666,48.01666666,23-10-2023 10:22,23-10-2023 10:54,247.8,239,256.8,319.5,NULL,0,0,0.02135,0.014,0.0621,0.00525,0,0.01825,0.0033,0,0,90.68987,1,9.9,0.5754433,736.3852,632.9122,572.0067,23-10-2023 10:06,276,4.531777,56.7
504,23-10-2023,45841,SCR420HN,A,0,0.0750647,3,0,2,0,2,7,0,12.00198,5.5084785,12.00198,40.308,59.30998,10,2.075771,1.588296,3.715444,1604,525.4607,9905.993,163.9794,-1,37.8,22.06666667,59.86666667,23-10-2023 11:16,23-10-2023 11:54,236.8,226.9,241.4,312.3,23-10-2023 11:49,0.0825,0.001,0.0282,0.014,0.0653,0.0057,0.0615,0.01825,0.0033,0.0825,0.0825,184.8298,1,8.1,1.639673,775.2721,771.8859,671.5009,23-10-2023 10:54,264,4.474708,57.608
505,23-10-2023,45842,SCR420HN,A,0.009405975,0.09208813,3,0,2,0,2,7,0,12.00423,5.5084785,12.00423,47.354,66.35823,10,2.303098,1.749315,3.381935,1638,626.8948,8829.62,128.4155,-1,36.88333333,9.866666668,46.75,23-10-2023 12:04,23-10-2023 12:41,239,231.2,245.4,313.8,23-10-2023 12:38,0.0679,0.0016,0.0171,0.0088,0.0458,0.0034,0.0576,0.01825,0.0033,0.0679,0.0679,158.0031,1,9.4,1.078836,801.204,757.3991,675.2959,23-10-2023 11:54,192,4.685798,56.496
506,23-10-2023,45843,SCR420HN,A,0.01134955,0.1935798,3,0,2,0,2,7,0,12.57543,5.5084785,12.57543,44.729,64.30443,10,2.201329,1.699926,4.111685,1655,545.7865,8985.616,138.6574,-1,41.55,10.8,52.35,23-10-2023 12:52,23-10-2023 13:33,237.2,229.6,242.1,315.8,23-10-2023 13:31,0.0502,0.0028,0.02,0.018,0.0555,0.0022,0.05,0.0222,0.0031,0.05,0.0502,204.8118,1,7.5,1.910357,889.5921,687.9557,566.2129,23-10-2023 12:41,212,4.679313,54.956
507,23-10-2023,45844,S15CP3,A,0.018703965,0.07474072,3,0,2,0,2,7,0,8.111693,7.0033,15.11499,42.49,64.60499,10,2.08282,1.009993,3.033132,1641,493.6568,10249.18,153.6494,-1,29.93333333,8.866666665,38.8,23-10-2023 13:42,23-10-2023 14:12,245.1,236.8,249.3,321.8,23-10-2023 14:10,0.0427,0.0008,0.0146,0.0098,0.0534,0.0035,0.0534,0.0162,0.0033,0.194,0.0427,125.2584,1,9.1,0.9503117,695.2403,633.9911,640.5546,23-10-2023 13:33,317,4.634565,56.7
508,23-10-2023,45845,S15CP3,A,0.018703965,0.1849871,3,0,2,0,2,7,0,11.97874,7.034394,19.01314,40.469,66.48214,10,2.415596,2.000921,3.446723,1701,638.6275,14195.89,211.3044,-1,39.81666667,14.9,76.68333333,23-10-2023 14:49,23-10-2023 15:29,236,227.4,239.8,309.8,23-10-2023 15:26,0.07,0.0014,0.0118,0.01,0.0748,0.0072,0.0302,0.0155,0.0033,0.5608,0.07,129.0272,1,7.7,1.031126,852.6797,788.6456,626.4733,23-10-2023 14:12,297,4.60441,53.55
509,23-10-2023,45846,SCM420HV,B,0,0.07879395,3,0,2,0,2,7,0,10.42169,5.008337,15.43003,44.35,66.78003,10,2.662035,1.416365,3.676609,1636,652.4028,13603.1,200.9914,-1,50.35,15.46666667,65.81666667,23-10-2023 15:44,23-10-2023 16:35,240.2,231.2,244.2,318,23-10-2023 16:34,0.0508,0.0018,0.0171,0.0131,0.0745,0.0043,0.0459,0.0165,0.0033,0.354,0.0508,164.6487,1,6.9,1.014574,903.4236,830.2578,368.8199,23-10-2023 15:29,638,4.595006,55.896
510,23-10-2023,45847,SCM420HV,B,0.02759406,0.1572635,3,0,2,0,2,7,0,11.05947,6.131878,17.19135,40.835,65.02635,10,2.436759,1.758083,3.477622,1701,679.1934,12495.53,186.4271,-1,46.49999999,9.733333335,56.23333333,23-10-2023 16:44,23-10-2023 17:31,238.5,227.8,238.5,315.5,23-10-2023 17:27,0.1252,0.0045,0.0129,0.0105,0.0784,0.0092,0.0399,0.0163,0.0035,0.1252,0.1252,138.0483,1,8,1.040863,739.8444,656.8972,483.3798,23-10-2023 16:35,181,4.691634,60.57
511,23-10-2023,45848,100CR6,B,0.03604019,0.01070044,3,0,2,0,2,7,0,8.93784,5.013378,13.95122,45.494,66.44522,10,1.965668,1.924288,2.610243,1628,605.8796,9172.812,136.8153,-1,38.14999999,11,49.15,23-10-2023 17:42,23-10-2023 18:20,238.3,227.1,237.7,316.7,23-10-2023 18:17,0.1703,0.0033,0.0152,0.0083,0.0659,0.0041,0.0508,0.0123,0.0033,0.1703,0.1703,121.1181,1,7.6,0.6445751,722.6697,661.8799,553.9511,23-10-2023 17:31,345,4.689364,59.85
512,23-10-2023,45849,100CR6,B,0,0.2114141,3,0,2,0,2,7,0,8.005923,7.034491,15.04041,45.97,68.01041,10,1.853145,1.186094,2.869664,1628,561.43585,8923.218,129.4901,-1,43.01666666,8.866666675,51.88333334,23-10-2023 18:29,23-10-2023 19:12,237.3,225.2,236.6,313.5,23-10-2023 19:07,0.4276,0.0011,0.02,0.0151,0.0803,0.0032,0.0481,0.0114,0.003,0.4276,0.4276,125.0921,1,7.9,1.01652,804.9069,730.3168,356.5381,23-10-2023 18:20,449,4.829767,56.7
513,23-10-2023,45850,100CR6,B,0,0.1222439,3,0,2,0,2,7,0,8.965524,7.014833,15.98036,43.14,66.12036,10,2.277629,2.000853,3.336991,1701,561.43585,10093.19,148.3848,-1,42.76666667,23.93333333,66.7,23-10-2023 19:36,23-10-2023 20:19,236.9,225.8,239.8,309.8,23-10-2023 20:11,0.16985,0.0028,0.0237,0.0122,0.0741,0.0038,0.0875,0.0145,0.0033,0.2086,0.16985,134.1215,1,8.9,1.059362,943.8953,917.1945,350.1296,23-10-2023 19:12,501,4.665694,56.7
514,23-10-2023,45851,100CR6,B,-0.05470819,0.1874191,3,0,2,0,2,7,0,6.791749,5.499306,12.29105,48.24,67.53105,10,1.437029,2.682363,1.475976,1565,751.0421,6708.027,99.1856,-1,39.41666667,13.86666666,53.28333333,23-10-2023 20:32,23-10-2023 21:12,236.5,222.4,233.2,312.2,23-10-2023 21:08,0.319,0.0015,0.0323,0.0113,0.0659,0.0051,0.0602,0.028,0.0034,0.319,0.319,76.11631,1,7.1,0.03894615,858.7101,779.7712,671.8353,23-10-2023 20:19,321,4.679313,56.35
515,23-10-2023,45852,SAE4135,B,0.03474448,0.04458508,3,0,2,0,2,7,0,6.895266,7.006228,13.90149,45.146,66.04749,10,1.646808,2.002132,1.650703,1639,595.8924,9204.011,137.0715,-1,33.95,8.999999998,42.95,23-10-2023 21:21,23-10-2023 21:55,240,229.1,240.2,316.6,23-10-2023 21:53,0.199,0.001,0.0263,0.0129,0.0634,0.0033,0.0571,0.0238,0.0035,0.199,0.199,75.02684,1,8.1,0.003894806,813.14,624.8877,494.954,23-10-2023 21:12,545,4.694552,58.29
516,23-10-2023,45853,SCM 435,C,0.01780414,0.05415051,4,0,2,0,2,8,0,3.765798,7.025039,10.79084,45.973,64.76384,10,2.929166,1.55433,3.944712,1628,727.0642,8080.835,119.7803,-1,39.54999999,10,49.54999999,23-10-2023 22:05,23-10-2023 22:44,237.1,226.2,239.1,316.1,23-10-2023 22:38,0.16985,0.0038,0.0277,0.009,0.0614,0.0039,0.0587,0.0241,0.0033,0.5469,0.16985,183.5532,1,10.7,1.015547,785.1655,758.3367,568.5906,23-10-2023 21:55,156,4.667315,54.96
517,23-10-2023,45854,SAE 5150,C,0.01098962,0.02675073,4,0,2,0,2,8,0,5.199905,7.011947,12.21185,45.901,66.11285,10,2.843534,1.455328,4.18234,1619,627.9022,9391.206,134.7127,-1,37.15,8.933333337,46.08333334,23-10-2023 22:53,23-10-2023 23:30,228.3,218,231.2,311.8,23-10-2023 23:25,0.3226,0.0005,0.0366,0.0118,0.0653,0.0039,0.0435,0.01825,0.0035,0.3226,0.3226,175.6411,1,11.6,1.338806,766.0124,673.3413,616.7531,23-10-2023 22:44,136,4.735409,54.705
518,23-10-2023,45855,SAE 5150,C,0.001847626,0.01102466,4,0,2,0,2,8,0,6.965695,7.010504,13.9762,45.465,67.4412,10,2.855105,1.421064,3.602889,1648,597.5848,10623.58,154.7697,-1,34.36666667,20.2,54.56666667,23-10-2023 23:51,24-10-2023 00:25,231.4,219.8,231.9,311,24-10-2023 00:22,0.3625,0.0025,0.0361,0.012,0.0577,0.0048,0.0446,0.0212,0.0033,0.3625,0.3625,155.4564,1,9.2,0.7477837,801.5291,723.7396,606.5287,23-10-2023 23:30,181,4.573606,56.805
519,24-10-2023,45856,SAE 1141,C,0.01127756,0.01572632,4,0,2,0,2,8,0,7.281392,7.008402,14.28979,45.863,68.15279,10,2.624722,1.007904,3.632479,1669,614.027,10514.38,154.5033,-1,36.01666666,10.59999999,46.61666666,24-10-2023 00:36,24-10-2023 01:12,235.7,228.4,245.9,310.5,24-10-2023 01:09,0.4486,0.0027,0.023,0.013,0.0548,0.0026,0.0425,0.017,0.0031,0.4486,0.4486,163.7004,1,7.9,1.007757,768.6174,702.6084,538.9562,24-10-2023 00:25,192,4.5107,55.896
520,24-10-2023,45857,SAE 1141,C,0.009741882,0.008755005,4,0,2,0,2,8,0,5.771184,7.163528,12.93471,48.808,69.74271,10,2.208132,1.59254,2.748522,1650,604.4459,7269.63,105.2918,-1,34.55,11.13333334,45.68333334,24-10-2023 01:23,24-10-2023 01:57,229.7,220.7,237.6,306.4,24-10-2023 01:54,0.3093,0.0006,0.0186,0.0162,0.0584,0.0035,0.0398,0.0149,0.0033,0.3093,0.3093,135.832,1,7.3,0.54039,813.5063,670.4009,603.1387,24-10-2023 01:12,173,4.427367,58.765
521,24-10-2023,45858,100Cr6,C,0,0.008268555,4,0,2,0,2,8,0,8.532022,7.477317,16.00934,43.706,67.71534,10,1.704668,1.513312,2.733846,1625,540.0872,11575.15,168.9425,-1,38.95,9.266666664,48.21666666,24-10-2023 02:07,24-10-2023 02:45,234.4,224.6,240.8,320.4,24-10-2023 02:45,0.412,0.0014,0.0264,0.0123,0.0617,0.0031,0.0481,0.0175,0.0033,0.412,0.412,114.8224,1,7.8,1.029179,669.1597,632.6243,498.3629,24-10-2023 01:57,145,4.82393,56.7
522,24-10-2023,45859,100Cr6,C,0.018703965,0.01215942,4,0,2,0,2,8,0,8.070148,7.008477,15.07862,45.734,68.81262,10,2.203454,1.358811,3.210237,1609,600.3304,8767.222,127.2223,-1,34.8,9.06666667,43.86666667,24-10-2023 02:55,24-10-2023 03:29,232.1,221.2,241.5,318,24-10-2023 03:27,0.2008,0.0014,0.0217,0.013,0.0576,0.0024,0.0485,0.0147,0.0032,0.2008,0.2008,138.4999,1,8.1,1.006783,727.7231,670.5211,595.9612,24-10-2023 02:45,136,4.853113,59.85
523,24-10-2023,45860,100Cr6,C,0.01319714,0.03550598,4,0,2,0,2,8,0,9.554362,7.063518,16.61788,43.592,68.20988,10,2.836403,1.001614,3.865579,1609,573.5046,12620.33,184.7511,-1,34.55,11.2,45.75,24-10-2023 03:41,24-10-2023 04:15,237.7,228.3,243,322,24-10-2023 04:13,0.0745,0.0003,0.0179,0.012,0.0599,0.0028,0.0395,0.0131,0.0033,0.0745,0.0745,156.388,1,8.1,1.029177,651.0138,608.6882,494.4346,24-10-2023 03:29,160,4.536316,59.85
524,24-10-2023,45861,100Cr6,C,0,0.04653052,4,0,2,0,2,8,0,10.38283,7.114632,17.49746,41.602,67.09946,10,2.853915,1.65462,3.872382,1664,691.6147,12947.92,188.7466,-1,40.41666666,10.93333333,51.35,24-10-2023 04:26,24-10-2023 05:06,234.8,227.1,243,315,24-10-2023 05:01,0.3916,0.0016,0.026,0.0192,0.0536,0.0038,0.0525,0.0146,0.0034,0.3916,0.3916,143.4351,1,9.5,1.018467,814.1854,782.05,222.3887,24-10-2023 04:15,545,4.575875,53.2
525,24-10-2023,45862,SAE 8650,C,0,0.02383264,4,0,2,0,2,8,0,6.085045,7.002221,13.08727,46.941,68.02827,10,2.203036,1.535141,3.233187,1629,620.7175,7878.034,112.3375,-1,33.81666667,27.26666667,61.08333334,24-10-2023 05:34,24-10-2023 06:08,228.9,215.4,230.2,308,24-10-2023 06:03,0.5385,0.0033,0.0345,0.014,0.0553,0.0026,0.0868,0.0144,0.0031,0.5385,0.5385,139.4381,1,10.1,1.030151,928.1811,831.0913,866.4677,24-10-2023 05:06,245,4.658236,54.528
526,24-10-2023,45863,R16,A,0,0.1180283,4,0,2,0,2,8,0,11.61156,7.186006,18.79757,44.013,70.81057,10,2.10888,2.727126,3.478846,1668,575.6938,11543.95,162.5667,-1,40.55,26.93333333,67.48333333,24-10-2023 06:34,24-10-2023 07:15,227.3,215.4,231.5,303.6,24-10-2023 07:13,0.0701,0.0023,0.0249,0.0175,0.0449,0.0035,0.0631,0.0145,0.0033,0.2995,0.0701,128.8578,1,8.2,1.369967,1042.051,915.0855,594.2036,24-10-2023 06:08,233,4.412127,53.9
527,24-10-2023,45864,100Cr6,A,0,0.05317749,4,0,2,0,2,8,0,16.96049,5.5084785,16.96049,44.491,69.45149,10,2.102346,2.69538,2.619369,1632,556.1399,11949.54,174.8249,444,36.61666667,31.33333333,67.95,24-10-2023 07:46,24-10-2023 08:23,227.3,216.4,229.7,314,24-10-2023 08:15,0.1306,0.0009,0.0205,0.0147,0.0316,0.003,0.0588,0.0166,0.0033,0.1306,0.1306,109.7785,1,6.9,0.5170231,863.7996,767.4155,680.4811,24-10-2023 07:15,465,4.615759,56.7
528,24-10-2023,45865,100Cr6,A,0,0.1068417,4,0,2,0,2,8,0,14.98749,5.5084785,14.98749,44.715,67.70249,10,1.813728,1.792247,2.539118,1646,531.5869,9110.413,134.7645,-1,35.13333334,8.133333328,43.26666667,24-10-2023 08:31,24-10-2023 09:06,228.4,219.9,233,316.4,24-10-2023 09:00,0.0593,0.0014,0.0165,0.0135,0.0287,0.0032,0.0477,0.0144,0.0033,0.0593,0.0593,110.9391,1,7.9,0.7253895,793.8324,718.9348,653.802,24-10-2023 08:23,308,4.539883,56.7
529,24-10-2023,45866,100Cr6,A,0.07999872,0.09403381,4,0,2,0,2,8,0,12.11149,5.5084785,12.11149,45.48,65.59149,10,2.092579,2.002095,2.706972,1634,559.4242,8439.63,126.928,-1,40.96666667,7.933333333,48.9,24-10-2023 09:14,24-10-2023 09:55,232.7,221.9,233.1,324.9,24-10-2023 09:43,0.1702,0.0004,0.0263,0.0175,0.0318,0.0022,0.0842,0.0162,0.0033,0.1702,0.1702,128.8329,1,8.9,0.6143932,811.5034,724.4865,667.055,24-10-2023 09:06,509,4.65856,55.754
530,24-10-2023,45867,16MNCR5LSI,A,0.03584827,0.08203638,4,0,2,0,2,8,0,13.2877,7.010026,20.29772,41.609,69.90672,10,2.604921,1.962778,3.122919,1663,586.2899,13259.91,194.9794,-1,47.96666667,15.19999999,63.16666666,24-10-2023 10:10,24-10-2023 10:58,229.4,219.1,230,317.1,24-10-2023 10:44,0.0551,0.0012,0.0152,0.0175,0.0469,0.0028,0.0408,0.0135,0.0035,0.0551,0.0551,118.3026,1,6.1,0.5179977,811.5164,779.2971,603.3652,24-10-2023 09:55,368,4.634241,57.608
531,24-10-2023,45868,16MNCR5LSI,A,0,0.07311963,4,0,2,0,2,8,0,11.15595,6.974767,18.13072,39.601,65.73172,10,1.896429,2.02807,2.545872,1635,577.337,11793.55,181.0723,-1,36.33333334,10.93333333,47.26666667,24-10-2023 11:09,24-10-2023 11:46,238.7,228.8,236.4,330.7,24-10-2023 11:45,0.0536,0.0014,0.0179,0.0175,0.0572,0.0028,0.0253,0.0127,0.0033,0.2957,0.0536,99.718,1,7.4,0.6494427,821.5359,738.2725,345.7862,24-10-2023 10:58,405,4.415694,55.754
532,24-10-2023,45869,SAE8620,A,0.07987875,0.08673804,4,0,2,0,2,8,0,8.364886,7.01916,15.38405,42.235,65.61905,10,1.507902,2.50865,2.381293,1639,669.4393,10498.78,157.8312,-1,40.68333333,10.59999999,51.28333332,24-10-2023 11:56,24-10-2023 12:37,239.8,229.4,242.1,328.6,24-10-2023 12:27,0.2584,0.0009,0.0356,0.01564,0.0651,0.0021,0.0498,0.0139,0.0033,0.2584,0.2584,98.05996,1,8.9,0.8733902,847.8339,751.957,401.5312,24-10-2023 11:46,433,4.646887,55.341
533,24-10-2023,45870,SAE15B41,A,0.0176362,0.1337549,4,0,2,0,2,8,0,9.892327,7.012805,16.90513,40.753,65.65813,10,1.945547,2.61258,1.945547,1623,534.6242,10451.98,160.4095,-1,43.36666666,8.733333342,52.1,24-10-2023 12:46,24-10-2023 13:29,238.8,228.8,239.5,334.2,24-10-2023 13:16,0.0812,0.0011,0.0213,0.0125,0.0508,0.0029,0.0386,0.0157,0.0033,0.0812,0.0812,79.71877,1,7.5,0,753.1853,719.5425,640.1407,24-10-2023 12:37,349,4.547666,50.4
