Repository: Yugal13042001/Optimizing-steel-Manufacturing-Charge-composition-and-energy-use

# Optimizing-steel-Manufacturing-Charge-composition-and-energy-use

Overview:-
This project aims to enhance steel manufacturing by optimizing charge composition and reducing energy use, leading to improved efficiency and sustainability.

Objectives:-
Optimize charge composition for cost-efficiency.
Reduce energy consumption in the steelmaking process.
Lower the carbon footprint of production.

Methodology:-
Data Collection: Historical data on charge and energy use.
Analysis: Data cleaning, EDA, and optimization modeling.
Implementation: Applying optimized charge compositions in simulations.

Technologies:-
Python: Data analysis and modeling.
Pandas, NumPy: Data manipulation.

File: steel data_set.csv (part 15 of 23)
SRNO,datetime,HEATNO,GRADE,SECTION_IC,INJ1_QTY,INJ2_QTY,BSM,SKULL,BP,HBI,OTHERS,SCRAP_QTY,PIGIRON,DRI1_QTY,DRI2_QTY,TOT_DRI_QTY,HOT_METAL,Total_Charge,Hot_Heel,DOLO,DOLO1_EMPTY,TOT_LIME_QTY,TAP_TEMP,O2ACT,ENERGY,KWH_PER_TON,KWH_PER_MIN,MELT_TIME,TA_TIME,TT_TIME,pow_on_time,TAPPING_TIME,E1_CUR,E2_CUR,E3_CUR,SPOUT,LAB_REP_TIME,C,SI,MN,P,S,CU,CR,NI,N,OPEN_C,TAP_C,IT_KG,BUCKET_NO,STATIC_WT,LIME,O2SIDE1,O2SIDE2,O2SIDE3,PREV_TAP_TIME,TAP_DURATION,LM_WT,Production
625,28-10-2023,45963,S48C,C,0.009046051,0.1188391,4,2,2,0,2,10,0,12.99426,5.5084785,16.00894,42.233,68.24194,9.5,2.500775,2.000741,3.535794,1632,587.822,11341.16,166.6789,-1,34.43333334,28.33333333,62.76666667,28-10-2023 03:05,28-10-2023 03:39,270.8,245.4,257.1,317.5,28-10-2023 03:35,0.1186,0.0015,0.0183,0.0112,0.0586,0.00525,0.055,0.0182,0.0032,0.1186,0.1186,136.9988,1,9.8,1.035019,890.6729,833.6845,612.2286,28-10-2023 02:36,378,4.466602,57.8
626,28-10-2023,45964,S48C,C,0.05806744,0.02431885,4,2,2,0,2,10,0,11.98081,5.012732,16.99354,41.516,68.50954,9.5,2.870828,1.794936,3.901952,1632,613.1962,12823.12,185.8166,-1,34.95,8.866666665,43.81666666,28-10-2023 03:48,28-10-2023 04:23,274.6,251.2,267.6,322.7,28-10-2023 04:18,0.1696,0.0009,0.0213,0.0111,0.0576,0.0012,0.0534,0.0199,0.0032,0.1696,0.1696,141.9225,1,10.5,1.031124,716.539,597.5454,522.5019,28-10-2023 03:39,273,4.613165,56.644
627,28-10-2023,45965,S48CS1V,C,0,0.0714978,4,2,2,0,2,10,0,5.955527,5.081271,11.0368,44.669,65.7058,9.5,2.604327,2.002316,3.608189,1648,581.2059,8548.827,133.5633,-1,42.63333334,8.933333337,51.56666667,28-10-2023 04:32,28-10-2023 05:14,270.6,246.1,259,323,28-10-2023 05:08,0.1672,0.0004,0.0221,0.013,0.0521,0.00525,0.0612,0.0203,0.0034,0.1672,0.1672,186.597,1,8.3,1.003862,749.3018,695.0679,573.139,28-10-2023 04:23,461,4.604085,57.015
628,28-10-2023,45966,S48CS1V,C,0,0.01605078,4,2,2,0,2,10,0,7.503459,5.5084785,7.503459,43.95,66.03005,9.5,2.200494,2.001823,3.232593,1630,732.539,8143.236,161.139,-1,40.25000001,17.93333333,56.1,28-10-2023 05:32,28-10-2023 06:42,241.45,234.2,244.3,352.3,28-10-2023 06:07,0.2028,0.0005,0.0305,0.011,0.0389,0.0013,0.0565,0.0204,0.0034,0.2028,0.2028,222.8843,1,7,1.032099,1022.36,825.4391,382.5138,28-10-2023 05:14,349,4.678988,52.962
629,29-10-2023,45967,S48CS1V,A,0.018703965,0.09176397,3,0,2,0,3,7,12,9.538672,5.5084785,14.735965,43.95,66.03005,9.5,2.20047,2.582304,2.20047,1662,711.4628,9944.993,150.10445,-1,40.25000001,14.9,56.1,29-10-2023 03:37,29-10-2023 07:29,241.45,234.2,244.3,300.6,29-10-2023 07:23,0.05,0.0027,0.0192,0.0182,0.0631,0.0053,0.0929,0.01825,0.0033,0.0616,0.05,133.76555,1,7.3,0,832.6849,749.40455,544.612,28-10-2023 06:42,578,4.643645,55.896
630,29-10-2023,45968,S48CS1V,A,0.018703965,0.09176397,3,0,2,0,3,7,12,10.7602,5.011798,15.772,43.95,67.772,9.5,2.137245,1.66871,2.212217,1643,477.7878,9944.993,150.10445,-1,40.25000001,11,56.1,29-10-2023 07:40,29-10-2023 09:30,241.45,234.2,244.3,300.6,29-10-2023 09:11,0.0606,0.0033,0.0277,0.0082,0.0754,0.0058,0.1004,0.01825,0.0031,0.0687,0.0606,133.76555,1,7.3,0.07497215,758.5223,749.40455,544.612,29-10-2023 07:29,289,4.504539,49.048
631,29-10-2023,45969,AISI410,A,0.018703965,0.1249999,3,0,2,0,0,7,0,0,5.5084785,14.735965,43.95,66.03005,9.5,1.9022595,0.5047387,2.888586,1668,561.43585,9944.993,150.10445,-1,40.25000001,12.33333334,56.1,29-10-2023 09:42,29-10-2023 12:20,241.45,234.2,244.3,300.6,29-10-2023 11:49,0.1662,0.0018,0.02135,0.014,0.0482,0.0085,0.05165,0.01825,0.0033,0.0606,0.1662,133.76555,1,7.3,0.002922058,912.7375,749.40455,544.612,29-10-2023 09:30,349,4.56323,55.833
632,29-10-2023,45970,AISI 410,A,0.018703965,0.09176397,3,0,2,0,3,7,12,9.538672,5.5084785,14.735965,43.95,66.03005,9.5,3.003198,1.66871,4.074243,1619,561.43585,9944.993,150.10445,-1,40.25000001,14.9,56.1,29-10-2023 13:08,29-10-2023 15:33,241.45,234.2,244.3,300.6,29-10-2023 15:10,0.084,0.0004,0.0274,0.008,0.0826,0.0062,0.05165,0.0285,0.0033,0.3563,0.084,54.1513,1,7.3,1.071045,956.3958,749.40455,544.612,29-10-2023 12:20,401,4.639753,49.37
633,29-10-2023,45971,40MnSiVS6,B,0.07443188,0.122082,3,0,2,0,3,7,12,15.82308,5.007636,20.83071,43.95,72.83071,9.5,1.9022595,1.66871,3.773593,1693,561.43585,9944.993,150.10445,-1,40.25000001,33,56.1,29-10-2023 16:06,29-10-2023 18:10,241.45,234.2,244.3,300.6,29-10-2023 18:05,0.0472,0.0008,0.0247,0.013,0.064,0.0069,0.05165,0.01825,0.0036,0.3433,0.0472,56.73065,1,7.3,0.537468,832.6849,749.40455,544.612,29-10-2023 15:33,349,4.624838,56.588
634,29-10-2023,45972,40MnSiVS6,B,0.018703965,0.1778535,3,0,2,0,3,7,12,13.29376,5.013317,18.30708,43.95,66.03005,9.5,3.005543,2.001541,4.270352,1589,734.7769,9944.993,150.10445,-1,40.25000001,15.59999999,56.1,29-10-2023 18:25,29-10-2023 20:26,241.45,234.2,244.3,300.6,29-10-2023 20:17,0.0695,0.0014,0.0272,0.008,0.0763,0.004,0.05165,0.01825,0.0033,0.0695,0.0695,100.9371,1,7.3,1.264809,712.3008,749.40455,280.413,29-10-2023 18:10,297,4.513294,59.85
635,29-10-2023,45973,40MnSiVS6,B,0.02773798,0.1266212,3,0,2,0,3,7,12,9.590932,5.001001,14.59193,43.95,66.03005,9.5,2.996347,2.003541,4.524048,1628,383.4845,9944.993,150.10445,-1,40.25000001,7.666666667,56.1,29-10-2023 20:34,29-10-2023 21:52,241.45,234.2,244.3,300.6,29-10-2023 21:44,0.0794,0.0022,0.0277,0.015,0.0633,0.003,0.05165,0.0281,0.0034,0.0794,0.0794,109.5625,1,7.3,1.5277,803.2888,784.5198,470.6077,29-10-2023 20:26,489,4.572309,50.4
636,29-10-2023,45974,AISI416,C,0.07320822,0.05301538,6,2,2,0,0,7,0,6.246532,5.008399,11.25493,43.95,66.03005,8,2.486532,2.842242,2.488479,1604,434.1692,13634.3,247.5816,-1,43.11666667,33,76.11666667,29-10-2023 22:25,29-10-2023 23:08,241.45,234.2,244.3,300.6,29-10-2023 22:56,0.0695,0.0032,0.0316,0.01,0.062,0.0015,0.05165,0.0271,0.0033,0.0695,0.0695,99.71893,1,7.3,0.001947403,782.5719,715.8375,429.2614,29-10-2023 21:52,413,4.566148,54.356
637,29-10-2023,45975,DY7,C,0.018703965,0.1081388,6,2,2,0,0,7,0,14.74248,5.011461,19.75394,43.95,61.56394,8,2.503515,1.836432,3.024433,1652,546.7186,9944.993,150.10445,-1,40.25000001,31.53333333,56.1,29-10-2023 23:40,30-10-2023 00:35,241.45,234.2,244.3,300.6,30-10-2023 00:26,0.0503,0.0011,0.031,0.01,0.0523,0.0032,0.1021,0.0245,0.0033,0.2044,0.0503,83.19409,1,7.3,0.5209179,706.0623,519.0261,341.3448,29-10-2023 23:08,433,4.511024,57.015
638,30-10-2023,45976,S48CS1V,C,0.018703965,0.1334305,6,2,2,0,0,7,0,14.89163,5.01636,19.90799,43.95,62.60099,8,1.981028,2.949678,2.921601,1612,496.5343,9944.993,150.10445,-1,40.25000001,10.33333334,74.63333333,30-10-2023 00:46,30-10-2023 01:50,241.45,234.2,244.3,300.6,30-10-2023 01:44,0.05,0.001,0.0249,0.0201,0.049,0.0037,0.0787,0.0245,0.0033,0.0719,0.05,80.24614,1,7.3,0.9405727,1055.509,749.40455,330.762,30-10-2023 00:35,245,4.598897,57.764
639,30-10-2023,45977,AISI416,C,0.03217703,0.1251622,6,2,2,0,0,7,0,12.03502,5.01193,17.04695,43.95,66.03005,8,2.20032,2.500504,2.674502,1660,518.8077,15007.07,150.10445,-1,39.7,10.26666667,49.96666666,30-10-2023 02:00,30-10-2023 02:40,241.45,234.2,244.3,300.6,30-10-2023 02:34,0.0509,0.0024,0.0192,0.0083,0.0556,0.0037,0.0667,0.0194,0.0035,0.0509,0.0509,85.59242,1,7.3,0.4741821,832.6849,749.40455,223.3923,30-10-2023 01:50,333,4.627108,50.697
640,30-10-2023,45978,S48CS1V,C,0.018703965,0.04085596,6,2,2,0,0,7,0,11.28448,5.005525,16.29001,43.95,63.52201,8,1.930868,2.219183,2.471258,1609,581.4512,16660.63,150.10445,-1,42.71666667,15.00000001,57.71666667,30-10-2023 02:55,30-10-2023 03:38,241.45,234.2,244.3,300.6,30-10-2023 03:28,0.0461,0.0009,0.0173,0.006,0.0507,0.003,0.0659,0.0176,0.0031,0.0461,0.0461,82.40272,1,7.3,0.54039,738.9307,584.5501,261.5172,30-10-2023 02:40,253,4.669261,57.015
641,30-10-2023,45979,S48CS1V,C,-0.04642996,0.09387158,6,2,2,0,0,7,0,9.168785,5.005517,14.1743,38.823,64.9973,8,1.774942,1.613156,2.302674,1668,584.1499,14710.67,218.9176,-1,41.63333333,16.06666666,57.69999999,30-10-2023 03:54,30-10-2023 04:35,241.45,234.2,244.3,300.6,30-10-2023 04:26,0.0776,0.0013,0.0407,0.009,0.0365,0.0023,0.05165,0.0185,0.0031,0.0776,0.0776,81.15351,1,7.3,0.5277328,699.6267,633.1521,276.9851,30-10-2023 03:38,421,4.696174,57.015
642,30-10-2023,45980,AISI410,C,0.02514658,0.120947,6,2,2,0,0,7,0,1.474927,5.004674,6.479602,43.95,66.03005,8,1.912715,1.66871,4.001255,1600,502.1642,10717.17,199.6991,-1,35.43333333,12.33333334,47.76666666,30-10-2023 04:48,30-10-2023 05:23,241.45,234.2,244.3,300.6,30-10-2023 05:16,0.0543,0.0024,0.02135,0.0124,0.0524,0.0027,0.05165,0.0197,0.0034,0.0543,0.0543,177.2066,1,7.3,2.088539,832.6849,518.2917,436.881,30-10-2023 04:35,321,4.67153,50.697
643,30-10-2023,45981,S48CS1V,C,-0.03951947,0.06193262,6,2,2,0,0,7,0,8.472261,5.008958,13.48122,37.582,63.06322,8,1.487856,0.8037493,3.066189,1644,637.3039,14289.48,216.6281,-1,48.8,11.33333334,60.13333334,30-10-2023 05:34,30-10-2023 06:23,241.45,234.2,244.3,300.6,30-10-2023 06:12,0.0505,0.0017,0.02135,0.02,0.0396,0.0038,0.05165,0.0183,0.0034,0.0505,0.0505,108.0358,1,7.3,1.578333,743.99,662.7762,335.2215,30-10-2023 05:23,386,4.607652,57.015
644,30-10-2023,45982,S48CS1V,A,-0.007054443,0.172017,3,2,2,0,2,7,0,12.75192,5.016382,17.7683,43.95,75.2043,8,1.707986,0.9045513,2.730346,1650,481.6473,14741.87,224.3669,-1,46.11666667,17.2,63.31666666,30-10-2023 06:40,30-10-2023 07:27,241.45,234.2,244.3,300.6,30-10-2023 07:23,0.0541,0.0018,0.0306,0.0194,0.0452,0.0034,0.05165,0.0189,0.0036,0.3826,0.0541,93.28681,1,11.5,1.02236,1025.839,677.7462,282.8278,30-10-2023 06:23,261,4.657588,57.015
645,30-10-2023,45983,S48CS1V,A,0.05900323,0.08009082,3,2,2,0,2,7,0,8.279483,7.016685,15.29617,44.27,66.03005,8,2.004518,2.113781,3.087249,1653,434.8093,13213.11,188.5805,-1,40.25000001,14.9,56.1,30-10-2023 08:04,30-10-2023 09:10,241.45,234.2,244.3,300.6,30-10-2023 09:06,0.0521,0.001,0.0149,0.0144,0.0404,0.0031,0.05165,0.0234,0.0034,0.2417,0.0521,119.6786,1,10.5,1.082731,832.6849,749.40455,824.3143,30-10-2023 07:27,653,4.712387,55.86
646,30-10-2023,45984,41CR4,A,0.09319588,0.08252271,3,2,2,0,2,7,0,7.298653,5.5084785,10.41826,40.91,72.32826,8,1.700716,2.172398,1.909083,1622,581.7045,11637.55,190.6912,-1,40.25000001,9.866666668,79.15,30-10-2023 09:20,30-10-2023 10:29,241.45,234.2,244.3,300.6,30-10-2023 10:20,0.1107,0.0002,0.0219,0.01,0.0417,0.0025,0.0895,0.0235,0.0034,0.1107,0.1107,94.89304,1,9.7,0.2083664,767.8749,727.7259,461.2502,30-10-2023 09:10,301,4.635214,59.71
647,30-10-2023,45986,S48CS1V,A,0.04559012,0.05366418,3,2,2,0,2,7,0,13.25497,5.018214,18.27318,39.541,66.03005,8,1.645296,1.501422,2.207109,1642,503.8504,12947.92,199.1553,-1,38.45,12.86666667,51.31666667,30-10-2023 10:42,30-10-2023 11:20,241.45,234.2,244.3,300.6,30-10-2023 11:15,0.0515,0.0018,0.0227,0.0183,0.0548,0.0059,0.087,0.0155,0.0034,0.0515,0.0515,86.64444,1,7.2,0.5618134,763.5462,654.0389,360.1284,30-10-2023 10:29,293,4.516861,57.015
648,30-10-2023,45987,S48CS1V,A,0.05478015,0.1749353,3,2,2,0,2,7,0,13.74988,5.770932,19.52081,38.495,66.03005,8,1.807489,2.316255,2.791877,1637,488.5479,15631.05,236.7773,-1,40.25000001,30.13333334,56.1,30-10-2023 11:51,30-10-2023 12:46,241.45,234.2,244.3,300.6,30-10-2023 12:38,0.0574,0.002,0.0148,0.0194,0.0434,0.003,0.0682,0.0173,0.0034,0.054,0.0574,101.446,1,8,0.9843884,959.8761,879.8938,434.3422,30-10-2023 11:20,385,4.681582,56.014
649,30-10-2023,45988,SSR550,A,-0.001439697,0.03080396,3,2,2,0,2,7,0,8.026323,5.5084785,8.026323,40.043,69.069323,8,1.2,2.002546,2.226257,1655,537.2247,8892.019,159.4428,-1,39.98333333,21.73333333,61.71666667,30-10-2023 13:07,30-10-2023 13:47,241.45,234.2,244.3,300.6,30-10-2023 13:41,0.0779,0.0017,0.0315,0.0142,0.037,0.0031,0.0974,0.0179,0.0031,0.0779,0.0779,141.5624,1,7.7,1.026257,754.2014,689.1485,370.0093,30-10-2023 12:46,321,4.501621,56.639
650,30-10-2023,45989,SSR550,B,0.02092349,0.03566772,3,0,2,0,2,7,0,8.474861,5.019671,13.49453,43.015,63.50953,8,2.207822,1.48064,3.211684,1620,445.3376,13603.1,209.2478,-1,44.18333334,32,76.18333334,30-10-2023 14:19,30-10-2023 15:04,241.45,234.2,244.3,300.6,30-10-2023 14:59,0.083,0.0008,0.0204,0.008,0.0357,0.002,0.081,0.0151,0.0034,0.083,0.083,146.0219,1,8.5,1.003862,773.9161,780.1149,516.155,30-10-2023 13:47,240,4.536316,52.395
651,30-10-2023,45990,Grade 3,B,0.018703965,0.03129053,3,0,2,0,2,7,0,11.33863,5.255206,16.59383,44.174,67.76783,8,1.472288,1.513573,2.475176,1588,512.6968,12074.34,178.9644,-1,45,9.199999992,54.19999999,30-10-2023 15:13,30-10-2023 15:58,241.45,234.2,244.3,300.6,30-10-2023 15:53,0.5202,0.0027,0.0269,0.022,0.0487,0.0016,0.05165,0.0218,0.0034,0.5202,0.5202,106.2589,1,6.7,1.002888,784.2742,792.2068,413.6285,30-10-2023 15:04,257,4.610571,58.695
652,30-10-2023,45991,SSR 550,B,0.01010178,0.1712061,3,0,2,0,2,7,0,10.9391,4.822061,15.76117,43.95,66.03005,8,1.548687,1.000167,2.587601,1599,385.6668,9944.993,150.10445,-1,54.35,19.86666667,74.21666667,30-10-2023 16:18,30-10-2023 17:12,241.45,234.2,244.3,300.6,30-10-2023 17:00,0.0543,0.0018,0.0239,0.008,0.0467,0.0022,0.1095,0.0209,0.0034,0.0543,0.0543,89.03983,1,7.3,1.038914,832.6849,540.0781,358.3687,30-10-2023 15:58,249,4.627108,55.719
653,30-10-2023,45992,SSR 550,B,0.08914072,0.05009741,3,0,2,0,2,7,0,6.743796,4.179312,10.92311,43.95,66.03005,10,2.659604,2.000353,3.183442,1628,471.8343,9944.993,150.10445,-1,40.25000001,13.86666667,83.98333334,30-10-2023 17:26,30-10-2023 18:36,241.45,234.2,244.3,300.6,30-10-2023 18:29,0.0655,0.001,0.0357,0.012,0.0345,0.007,0.05165,0.01825,0.0033,0.0655,0.0655,77.79082,1,7.3,0.523838,693.7056,611.212,514.9216,30-10-2023 17:12,357,4.715629,56.7
654,30-10-2023,45993,44MnSiVS6,B,0.02329895,0.05123206,3,0,2,0,2,7,0,13.64963,5.000687,18.65032,43.95,61.71432,10,2.268326,1.377975,3.310162,1590,431.3492,15506.25,245.6852,-1,44.25,14.39999999,58.65,30-10-2023 18:50,30-10-2023 19:35,241.45,234.2,244.3,300.6,30-10-2023 19:26,0.1422,0.0017,0.022,0.0092,0.0477,0.00525,0.0869,0.0201,0.0034,0.1422,0.1422,122.3705,1,8.4,1.041836,745.0862,770.4373,266.2969,30-10-2023 18:36,377,4.595655,56.7
655,30-10-2023,45994,SSR 550,B,-0.001319733,0.000648438,3,0,2,0,2,7,0,0,5.006222,5.006222,42.315,66.03005,10,1.2,1.489615,1.920522,1591,509.583,6520.826,117.2363,-1,37.90000001,22.4,60.3,30-10-2023 19:57,30-10-2023 20:35,241.45,234.2,244.3,300.6,30-10-2023 20:30,0.4284,0.001,0.02135,0.016,0.0504,0.0052,0.0859,0.0187,0.0031,0.4284,0.4284,144.3326,1,8.3,0.7205219,773.7107,709.2548,552.2039,30-10-2023 19:35,293,4.59144,54.705
656,30-10-2023,45995,45C8,B,0.02423477,0.02172498,3,0,2,0,2,7,0,13.10214,5.007309,18.10945,41.106,66.21545,10,2.209245,1.480806,3.231607,1607,498.8972,12401.93,182.6084,-1,38.43333334,10.81666666,49.25,30-10-2023 20:46,30-10-2023 21:24,241.45,234.2,244.3,300.6,30-10-2023 21:20,0.1736,0.0018,0.0329,0.02,0.0492,0.0014,0.1033,0.0154,0.0032,0.1736,0.1736,120.5399,1,8.7,1.022362,705.7086,670.2939,565.8553,30-10-2023 20:35,301,4.613489,51.6
657,30-10-2023,45996,SCM 420HV,C,0,0.09289905,3,0,2,0,2,7,0,16.55906,5.004321,21.56338,37.2,65.76338,10,2.513713,1.552387,3.553602,1612,525.9209,15958.64,234.4673,-1,52.01666667,13.06666666,65.08333333,30-10-2023 21:37,30-10-2023 22:29,241.45,234.2,244.3,300.6,30-10-2023 22:19,0.05,0.0006,0.0169,0.018,0.0519,0.0011,0.0476,0.0152,0.0034,0.05,0.05,115.1398,1,9.3,1.039888,830.6159,760.4489,289.1049,30-10-2023 21:24,349,4.546692,52.85
658,30-10-2023,45997,SSR550,C,0.05185281,0.08641382,3,0,2,0,2,7,0,4.465209,5.006596,9.471805,43.95,66.03005,10,1.702601,1.939335,2.283886,1610,417.4233,10046.39,182.6556,-1,46.71666666,10.13333333,56.84999999,30-10-2023 22:39,30-10-2023 23:26,241.45,234.2,244.3,300.6,30-10-2023 23:17,0.1297,0.0005,0.0265,0.013,0.0443,0.00525,0.058,0.0172,0.0033,0.1841,0.1297,119.1274,1,9.7,0.5812855,731.1722,675.2211,399.5909,30-10-2023 22:29,301,4.402724,56.421
659,30-10-2023,45998,DY7,C,0.01518875,0.1470493,3,0,2,0,2,7,0,15.60545,5.004357,20.60981,39.076,66.68581,10,1.700864,1.66871,2.209125,1658,554.8802,16286.23,242.7672,-1,40.25000001,10.73333334,56.1,30-10-2023 23:37,31-10-2023 00:52,241.45,234.2,244.3,300.6,31-10-2023 00:39,0.0502,0.0001,0.02,0.0181,0.038,0.00525,0.0404,0.014,0.0034,0.0504,0.0502,78.86967,1,7.4,0.5082607,832.6849,830.8825,418.3165,30-10-2023 23:26,349,4.5762,53.55
660,31-10-2023,45999,DY7,C,0.03229703,0.1076521,3,0,2,0,2,7,0,15.01074,5.013443,20.02418,38.913,65.93718,10,2.508452,2.35526,2.992371,1615,470.7091,15755.85,238.5905,-1,40.25000001,24.53333333,81.2,31-10-2023 01:17,31-10-2023 02:13,241.45,234.2,244.3,300.6,31-10-2023 01:57,0.029,0.0008,0.0169,0.0143,0.0463,0.0018,0.0351,0.0119,0.0031,0.029,0.029,110.3212,1,7.1,0.4839191,920.8304,871.6924,363.5063,31-10-2023 00:52,244,4.559987,57.12
661,31-10-2023,46000,DY7,C,0.018703965,0.1329442,3,0,2,0,2,7,0,10.74178,5.012633,15.75441,45.792,68.54641,10,2.209063,2.000626,2.887718,1622,555.8585,10405.18,152.913,-1,45.65000001,13.33333333,58.98333333,31-10-2023 02:27,31-10-2023 03:12,181.5,234.2,244.3,300.6,31-10-2023 03:07,0.0526,0.0008,0.0149,0.0123,0.045,0.0015,0.0473,0.0126,0.0032,0.0526,0.0526,129.7593,1,6.5,0.6786556,804.7006,758.6998,504.1819,31-10-2023 02:13,473,4.405642,58.1
662,31-10-2023,46002,38MNVS5,C,0.018703965,0.1259729,3,0,2,0,2,7,0,14.7557,5.014721,19.77042,41.113,67.88342,10,2.433241,2.326118,2.956107,1636,647.3539,15412.66,232.8779,-1,44.98333334,14.9,56.1,31-10-2023 04:10,31-10-2023 04:54,241.45,234.2,244.3,300.6,31-10-2023 04:52,0.054,-0.0001,0.012,0.011,0.0455,0.00525,0.0305,0.0171,0.0035,0.1639,0.054,117.9121,1,5.3,0.5228653,914.3119,564.3011,271.5484,31-10-2023 03:12,521,4.558366,55.754
663,31-10-2023,46003,38MNVS5,C,0.018703965,0.1308367,3,0,2,0,2,7,0,14.18123,5.017047,19.19827,39.223,65.42127,10,2.183564,1.718476,3.715162,1632,470.9396,14929.07,226.1251,-1,46.13333333,10.26666667,56.39999999,31-10-2023 05:05,31-10-2023 05:51,241.45,234.2,244.3,300.6,31-10-2023 05:45,0.055,0.0045,0.0176,0.021,0.0509,0.00525,0.0587,0.0171,0.0033,0.05,0.055,138.6344,1,7.6,1.531597,907.5066,668.7723,497.5361,31-10-2023 04:54,426,4.593385,55.754
664,31-10-2023,46004,38MNVS5,A,0.04179898,0.07392993,3,0,2,0,2,7,0,11.35932,5.979592,17.33891,43.95,59.00891,9,1.984355,2.000434,2.603616,1619,493.7346,14195.89,236.563,-1,39.96666667,26.66666667,66.63333334,31-10-2023 06:18,31-10-2023 06:58,185,234.2,244.3,300.6,31-10-2023 06:47,0.1462,0.0019,0.0236,0.0072,0.0523,0.0021,0.05165,0.0181,0.0033,0.1462,0.1462,102.7517,1,8,0.6192608,743.8121,696.2521,292.5201,31-10-2023 05:51,345,4.601491,55.65
665,31-10-2023,46005,EN 353,A,0.0148288,0.08349512,3,0,2,0,2,7,0,11.87192,5.017331,16.88926,41.032,64.92126,9,2.225318,2.001416,2.833869,1627,532.2656,12308.33,186.4299,-1,41.43333334,16.99999999,58.43333333,31-10-2023 07:15,31-10-2023 07:56,191.1,234.2,244.3,300.6,31-10-2023 07:47,0.1703,0.0016,0.0235,0.0102,0.0497,0.0014,0.0372,0.0162,0.0032,0.1703,0.1703,113.4035,1,8.1,0.608551,723.3169,700.5474,548.6423,31-10-2023 06:58,365,4.671206,56.064
666,31-10-2023,46006,EN 353,A,0.07553568,0.2175745,3,0,2,0,2,7,0,9.836815,5.018684,14.8555,45.163,67.0185,9,1.577056,2.000897,2.089208,1621,632.8133,10108.79,153.1205,-1,40.25000001,32.6,56.1,31-10-2023 08:29,31-10-2023 09:24,188.4,234.2,244.3,300.6,31-10-2023 09:16,0.0716,0.0003,0.0136,0.0104,0.0428,0.0073,0.0395,0.01825,0.0034,0.2302,0.0716,100.1754,1,6,0.5121517,829.9598,851.4505,731.4194,31-10-2023 07:56,345,4.622892,55.754
667,31-10-2023,46007,38MnVS6,A,0,0.153048,3,0,2,0,2,7,0,0.8621089,5.01416,5.876269,39.532,66.03005,9,1.708011,2.217091,2.316558,1621,503.3768,5444.419,93.21315,-1,42.05,11.53333333,53.58333333,31-10-2023 09:35,31-10-2023 10:17,191.8,234.2,244.3,300.6,31-10-2023 10:09,0.2603,0.0004,0.02135,0.0194,0.0589,0.00525,0.0608,0.01825,0.0035,0.2603,0.2603,155.7217,1,9,0.6085472,795.2524,713.0065,591.8099,31-10-2023 09:24,233,4.602788,63
668,31-10-2023,46008,SSR 550,A,-0.02281909,0.1935796,3,0,2,0,2,7,0,9.932305,6.555575,16.48788,43.95,66.03005,9.5,1.952596,2.000565,2.480329,1630,497.8804,14008.69,150.10445,-1,40.3,24.8,65.1,31-10-2023 10:42,31-10-2023 11:23,195,234.2,244.3,227.3,31-10-2023 11:11,0.1693,0.0007,0.0279,0.0082,0.0684,0.0068,0.0326,0.01825,0.0032,0.1693,0.1693,101.288,1,8,0.5277328,721.8884,749.40455,295.821,31-10-2023 10:17,300,4.478923,58.364
669,31-10-2023,46009,S48CS1V,A,0.07229636,0.1334307,3,0,2,0,0,7,2,10.24673,5.012027,15.25875,43.95,66.03005,9.5,2.019581,2.002987,2.262028,1607,455.1322,9944.993,150.10445,-1,40.25000001,8.66666666,71.86666666,31-10-2023 11:31,31-10-2023 12:34,199.4,197.4,200.8,231.8,31-10-2023 12:16,0.0545,0.0021,0.0266,0.0084,0.0653,0.0038,0.0414,0.01825,0.0032,0.0545,0.0545,54.14042,1,7.3,0.2424469,670.7856,749.40455,419.441,31-10-2023 11:23,435,4.500648,57.015
670,31-10-2023,46010,S48CS1V,A,0.07323215,0.09176397,3,0,2,0,0,7,2,17.09226,6.035941,23.1282,43.95,63.9172,9.5,2.201929,1.66871,2.201929,1666,561.43585,9944.993,150.10445,-1,40.25000001,7.266666668,81.33333334,31-10-2023 12:42,31-10-2023 13:56,199,198.4,201.7,229.6,31-10-2023 13:37,0.1172,0.0045,0.0355,0.014,0.0574,0.0031,0.0673,0.01825,0.0034,0.1172,0.1172,49.77887,1,7.3,0,832.6849,749.40455,406.148,31-10-2023 12:34,373,4.585603,60.816
671,31-10-2023,46011,S48CS1V,B,0.08945268,0.1945525,3,0,2,0,0,7,2,7.526898,6.003742,13.53064,43.95,68.75664,9.5,2.044907,1.218383,3.388584,1652,572.5197,9944.993,150.10445,-1,40.25000001,11.39999999,71.88333333,31-10-2023 14:07,31-10-2023 15:08,199.8,198.2,200.4,234,31-10-2023 14:56,0.0451,0.0018,0.0378,0.018,0.0683,0.00525,0.0664,0.0207,0.0033,0.3089,0.0451,106.1698,1,7.3,1.343678,859.9613,562.0447,659.3854,31-10-2023 13:56,453,4.574578,55.314
672,31-10-2023,46012,AISI 420,B,0,0.01799609,3,0,2,0,0,7,2,3.633651,5.5084785,6.850411,43.95,60.011411,9.5,2.396848,2.201906,2.904136,1644,615.4359,12791.92,214.9491,-1,48.11666667,12.66666666,60.78333333,31-10-2023 15:20,31-10-2023 16:08,201.2,197.3,205,242.4,31-10-2023 16:02,0.2542,0.0002,0.02135,0.0125,0.0563,0.0019,0.0825,0.0209,0.0032,0.2542,0.2542,114.5597,1,7.3,0.507288,761.856,571.0641,527.347,31-10-2023 15:08,277,4.580415,56.603
673,31-10-2023,46013,S48C,B,0.018703965,0.1530483,4,0,2,0,2,8,0,7.443587,5.026042,12.46963,43.95,66.03005,9.5,2.37488,2.019342,2.37488,1618,529.9661,9944.993,150.10445,-1,52.06666666,22.66666666,74.73333333,31-10-2023 16:31,31-10-2023 17:23,200.9,196.9,201.4,239.8,31-10-2023 17:16,0.05,0.0028,0.0365,0.0135,0.0578,0.0018,0.0599,0.01825,0.0032,0.05,0.05,79.24288,1,7.3,0,609.1794,749.40455,451.87,31-10-2023 16:08,285,4.388781,57.015
674,31-10-2023,46014,S48C,B,0.02375491,0.01410522,4,0,2,0,2,8,0,12.55592,6.449489,19.00541,43.95,63.07441,9.5,2.971535,1.622123,4.064004,1625,569.4651,14523.48,226.6658,-1,40.03333334,21.6,61.63333333,31-10-2023 17:45,31-10-2023 18:25,208.8,205.6,209.8,243,31-10-2023 18:17,0.385,0.0006,0.0167,0.0137,0.0628,0.00525,0.0978,0.01825,0.0034,0.385,0.385,145.115,1,9,1.092468,862.5995,687.7292,279.8021,31-10-2023 17:23,305,4.46109,60.816
675,31-10-2023,46015,S48C,B,0.018703965,0.000324219,4,0,2,0,2,8,0,7.862727,6.004907,13.86763,40.811,62.67863,9.5,1.915423,1.511866,2.94168,1600,517.2811,14507.88,216.2816,-1,44.73333333,9.800000007,54.53333334,31-10-2023 18:35,31-10-2023 19:19,209.8,207.7,214.2,249.1,31-10-2023 19:03,0.4708,0.002,0.0199,0.017,0.0637,0.00525,0.0536,0.0212,0.0035,0.4708,0.4708,111.9888,1,7.3,1.026257,704.2908,624.941,580.8506,31-10-2023 18:25,321,4.435798,53.214
676,31-10-2023,46016,AISI 420,B,0.03474451,0.01621289,4,0,2,0,2,8,0,3.070327,4.523405,7.593732,44.105,59.698732,9.5,1.70251,1.258359,2.785241,1647,463.321,8174.436,133.572,-1,41.7,10.73333333,52.43333333,31-10-2023 19:30,31-10-2023 20:12,209.9,208.2,216,253.2,31-10-2023 20:06,0.1485,0.0009,0.02135,0.0161,0.0484,0.00525,0.0467,0.017,0.0032,0.1485,0.1485,162.9393,1,9.5,1.082731,822.4356,743.5875,629.87,31-10-2023 19:19,381,4.642996,56.603
677,31-10-2023,46017,38MnS6,B,0.05473218,0.03518188,4,0,2,0,2,8,0,10.20949,6.012906,16.22239,36.68,60.90239,9.5,1.705028,1.433293,2.870519,1568,502.5414,15085.06,239.4364,-1,38.66666667,16.06666666,54.73333334,31-10-2023 20:28,31-10-2023 21:06,214.8,213.9,222.9,252.8,31-10-2023 21:00,0.228,0.003,0.0253,0.017,0.059,0.0017,0.0462,0.0147,0.0033,0.228,0.228,109.0524,1,10.1,1.165491,714.2213,716.2529,297.718,31-10-2023 20:12,153,4.842737,59.92
678,31-10-2023,46018,38MnS6,B,0.06471402,0.1262971,4,0,2,0,2,8,0,15.41513,6.018416,21.43355,43.95,64.81655,11,1.987337,1.544602,3.016516,1652,561.5602,16769.82,150.10445,-1,43.25,12.33333332,55.58333332,31-10-2023 21:19,31-10-2023 22:02,214.7,212.9,221.8,251.3,31-10-2023 21:56,0.1322,0.0007,0.0238,0.012,0.0504,0.0012,0.0459,0.0156,0.0036,0.1322,0.1322,101.4516,1,8.3,1.029179,813.8146,738.5098,260.1013,31-10-2023 21:06,241,4.432555,50.995
679,31-10-2023,46019,38MnS6,C,0,0.09760059,4,0,2,0,2,8,0,14.83484,5.004754,19.83959,44.998,72.83759,11,2.200742,2.343974,3.620364,1652,570.0751,12245.93,169.9937,-1,43.56666667,12.66666667,56.23333334,31-10-2023 22:15,31-10-2023 22:58,214.7,209.2,217,254.6,31-10-2023 22:52,0.0508,0.0047,0.0119,0.022,0.0453,0.0013,0.0341,0.0127,0.0036,0.0508,0.0508,133.8912,1,7.2,1.419622,956.8013,775.8871,616.787,31-10-2023 22:02,473,4.529183,59.92
680,31-10-2023,46020,AISI410,C,0.018703965,0.03031775,4,0,2,0,2,8,0,5.074812,5.017962,10.09277,37.327,66.03005,11,2.030237,1.480806,3.58715,1586,494.0152,9671.999,172.6533,-1,34.41666667,10.14999999,44.56666666,31-10-2023 23:08,31-10-2023 23:43,215.7,212.5,220.9,255.4,31-10-2023 23:38,0.138,0.001,0.0284,0.015,0.0452,0.0016,0.0614,0.0163,0.0033,0.138,0.138,191.9004,1,8.6,1.556913,705.3961,539.8305,458.8956,31-10-2023 22:58,192,4.653372,53.179
681,31-10-2023,46021,38MNS6,C,0.018703965,0.04053174,4,0,2,0,2,8,0,11.22701,5.001519,16.22853,42.89,67.11853,11,2.283675,1.846898,3.354722,1618,465.3002,13244.31,194.7162,-1,36.98333332,16.13333334,53.11666667,31-10-2023 23:59,01-11-2023 00:36,214.1,207.9,218,256.8,01-11-2023 00:26,0.1029,0.0008,0.0192,0.013,0.0522,0.0022,0.0535,0.0139,0.0032,0.1029,0.1029,133.5025,1,8.9,1.071047,775.2496,699.6006,677.3199,31-10-2023 23:43,362,4.66537,56.175
1,01-08-2023,43916,38B3,C,0.03546429,0.05739294,3,0,2,0,2,9,0,13.16992,5.009448,18.17936,41.001,68.18036,9,2.536299,1.586612,3.049427,1652,538.4966,12526.73,191.8912,-1,39.48333333,14.9,56.1,01-08-2023 00:30,01-08-2023 01:10,270.6,272.9,244.3,342.2,01-08-2023 00:58,0.4575,0.0034,0.0302,0.023,0.045,0.0046,0.0864,0.0148,0.0031,0.4575,0.4575,125.5975,1,6.1,0.5131283,754.7045,764.3231,430.123,NULL,470,4.691634,56.046
2,01-08-2023,43917,38B3,C,0.004271088,0.07863135,3,0,2,0,2,9,0,14.73294,5.000513,19.73345,43,71.73345,9,2.907377,1.001468,3.938503,1608,564.119,13743.5,196.2419,-1,49.85,13.01666666,62.86666666,01-08-2023 01:23,01-08-2023 02:13,268.9,270.8,244.3,341.1,01-08-2023 01:53,0.2344,0.0024,0.026,0.0169,0.0464,0.0046,0.0588,0.0199,0.0033,0.2344,0.2344,145.69,1,7.3,1.031126,783.2878,786.9779,459.2279,01-08-2023 01:10,422,4.490273,62.574
3,01-08-2023,43918,SCM 420HV,C,-0.01178143,0.01426721,3,0,2,0,2,9,0,13.19191,5.015742,18.20765,45.339,72.54665,9,2.494657,1.502367,3.637758,1638,646.4333,10685.97,152.7732,-1,43.3,10.26666667,53.56666667,01-08-2023 02:23,01-08-2023 03:06,275.9,234.2,244.3,343,01-08-2023 02:57,0.5321,0.0018,0.02135,0.0253,0.0476,0.0054,0.05165,0.0264,0.0033,0.5321,0.5321,147.8303,1,6.4,1.143101,839.0904,802.588,535.5212,01-08-2023 02:13,422,4.526589,56.7
4,01-08-2023,43919,SCM 420HV,C,0.02185925,0.007133545,3,0,2,0,2,9,0,10.65353,5.092179,15.74571,46.019,70.76471,9,2.60664,1.504846,3.630949,1617,563.9288,8907.618,130.8698,-1,41.61666667,14.06666667,55.68333334,01-08-2023 03:20,01-08-2023 04:02,275.6,234.2,244.3,347.9,01-08-2023 03:54,0.1852,0.0004,0.0155,0.0112,0.0402,0.0051,0.0809,0.0226,0.0033,0.1852,0.1852,164.701,1,6.3,1.024309,803.0621,780.8628,555.908,01-08-2023 03:06,430,4.675097,57.75
5,01-08-2023,43920,SAE 1030,C,-0.000863831,0.004053223,3,0,2,0,2,9,0,10.62806,5.018397,15.64646,44.925,69.57146,9,2.605015,1.505701,3.67314,1634,580.0715,11325.56,168.8581,-1,40.15,19.66666666,59.81666666,01-08-2023 04:21,01-08-2023 05:02,277.1,234.2,244.3,347.3,01-08-2023 04:53,0.1633,0.0007,0.0188,0.0114,0.036,0.0045,0.0509,0.0156,0.0031,0.1633,0.1633,165.8568,1,6.5,1.068125,743.3525,757.8917,567.3724,01-08-2023 04:02,417,4.605058,56.603
6,01-08-2023,43922,20MnCr5,C,0.04160703,0.0402074,3,0,2,0,2,9,0,11.57577,5.019431,16.5952,45.093,70.6882,9,2.935172,1.371164,4.635215,1616,672.5538,10358.38,152.3556,-1,45.9,14.6,60.5,01-08-2023 05:16,01-08-2023 06:02,276.7,234.2,244.3,350,01-08-2023 05:52,0.1363,0.0005,0.0162,0.0092,0.0366,0.0043,0.0493,0.0132,0.0033,0.1363,0.1363,202.4535,1,6.3,1.700043,901.4455,874.063,462.1368,01-08-2023 05:02,457,4.571012,56.7
7,01-08-2023,43923,20MnCr5,A,-0.00566275,0.05950073,3,0,2,0,2,9,0,4.497365,5.014678,9.512043,44.296,62.808043,9,0.9628841,1.19069,1.886907,1607,426.5914,8548.827,137.8664,-1,48.05,14.9,84.20000001,01-08-2023 06:38,01-08-2023 07:26,268.4,270.1,244.3,342.7,01-08-2023 07:16,0.0709,0.0018,0.0264,0.008,0.0361,0.0084,0.0551,0.0138,0.0035,0.0709,0.0709,106.5324,1,8.2,0.9240227,941.9702,901.1763,788.8477,01-08-2023 06:02,505,4.697471,58.8
8,01-08-2023,43924,B14,A,0.03625616,0.1110571,3,0,2,0,2,9,0,11.69198,5.020288,16.71227,41.013,66.72527,9,1.26844,1.503288,1.666674,1608,713.3914,12261.53,192.7148,-1,40.25000001,15.88333333,71.75,01-08-2023 07:42,01-08-2023 08:38,268.2,269.8,244.3,348.4,01-08-2023 08:28,0.1932,0.0015,0.018,0.0105,0.0365,0.0051,0.0503,0.0149,0.0033,0.1932,0.1932,73.70661,1,5.9,0.3982334,861.2469,749.40455,315.0222,01-08-2023 07:26,345,4.831388,53.35
9,01-08-2023,43925,AISI434MO1,A,0.008278198,0.04344995,3,0,2,0,2,9,0,11.39709,5.5084785,14.4154,40,63.4154,9,1.427516,1.002446,2.974689,1659,393.4333,11029.17,183.7722,-1,47.33333333,27.6,74.93333333,01-08-2023 09:06,01-08-2023 09:53,263.6,267.1,244.3,336,01-08-2023 09:50,0.1056,0.0007,0.0114,0.0081,0.0291,0.0043,0.0598,0.0144,0.0036,0.1972,0.1056,148.62,1,5.6,1.547173,971.9844,805.851,467.1376,01-08-2023 08:38,469,4.692283,54.863
10,01-08-2023,43926,B14,A,0.02502658,0.003566772,3,0,2,0,2,9,0,7.837722,5.021477,12.8592,45.421,67.2802,9,1.197441,1.137967,2.579091,1631,453.8181,9344.407,140.1377,-1,35.63333333,31.46666667,67.1,01-08-2023 10:24,01-08-2023 11:00,262.3,266.2,244.3,331.4,01-08-2023 10:55,0.1567,0.0031,0.02135,0.0195,0.0385,0.0065,0.0816,0.014,0.0033,0.1567,0.1567,121.3165,1,8.4,1.381649,836.2526,750.2676,668.298,01-08-2023 09:53,269,4.779507,53.35
11,01-08-2023,43927,S45C,A,0.04575812,0.0505835,3,0,2,0,2,9,0,9.374809,5.031668,14.40648,45.434,68.84048,9,0.8658538,1.002929,1.912557,1643,379.6744,8049.635,120.0713,-1,34.61666666,11.26666667,45.88333333,01-08-2023 11:11,01-08-2023 11:46,265.6,268.9,244.3,329.8,01-08-2023 11:40,0.0785,0.0002,0.023,0.0234,0.0423,0.0073,0.057,0.0174,0.0036,0.0785,0.0785,88.51776,1,7.2,1.046703,792.149,687.7128,630.3037,01-08-2023 11:00,337,4.550908,57
12,01-08-2023,43928,S45C,A,0.03229706,0.1212709,3,0,2,0,2,9,0,10.83186,5.005294,15.83716,45.591,70.42816,9,0.7932604,0.9495181,3.370586,1629,462.7719,9484.804,136.6132,-1,41.03333334,17.53333334,58.56666667,01-08-2023 12:04,01-08-2023 12:45,259,263.3,244.3,327.7,01-08-2023 12:39,0.0569,0.0018,0.0258,0.0194,0.0524,0.0041,0.0567,0.0148,0.0034,0.3108,0.0569,141.4005,1,8,0.93473065,956.03,760.7981,766.3291,01-08-2023 11:46,313,4.654994,58.12
13,01-08-2023,43929,AI434MO1,A,0.04676587,0.05609595,3,0,2,0,2,9,0,5.835437,5.5084785,8.845055,43.95,66.03005,9,0.8295539,0.9748051,2.96678,1611,383.7504,9937.192,194.6902,-1,30.4,14.9,68.35,01-08-2023 13:23,01-08-2023 13:53,258.1,262.7,244.3,326.5,01-08-2023 13:45,0.1535,0.0014,0.0229,0.009,0.048,0.0057,0.0585,0.0177,0.0035,0.1535,0.1535,164.4096,1,9.2,2.137226,861.5485,592.8583,653.5817,01-08-2023 12:45,297,4.504215,53.414
14,01-08-2023,43930,SAE1050,A,0,0.06436438,3,0,2,0,2,9,0,7.388583,4.998313,12.3869,44.751,66.1379,9,1.432347,1.205266,2.358315,1650,429.5418,8611.226,130.3982,-1,41.18333334,25.59999999,66.78333333,01-08-2023 14:19,01-08-2023 15:00,260.4,264.9,244.3,332.5,01-08-2023 14:50,0.1535,0.0018,0.0232,0.02,0.0465,0.0052,0.0805,0.0169,0.0033,0.1535,0.1535,110.7872,1,8.9,0.9259682,898.1216,814.8529,691.98,01-08-2023 13:53,506,4.701362,57.18
15,01-08-2023,43931,SAE1050,B,0.02202725,0.2052529,3,0,2,0,2,9,0,10.9719,5.5084785,13.99138,43.322,66.31338,9,1.400357,1.113966,2.790769,1641,541.5009,8580.026,129.9741,-1,44.91666667,13.93333333,58.85,01-08-2023 15:14,01-08-2023 15:59,255.9,260.3,244.3,329.2,01-08-2023 15:55,0.0558,0.0009,0.0198,0.0149,0.0409,0.0055,0.0697,0.0185,0.0036,0.1891,0.0558,128.658,1,7.7,1.390412,898.5526,906.535,542.7025,01-08-2023 15:00,602,4.624514,56
16,01-08-2023,43932,SAE1050,B,0,0.09322302,3,0,2,0,2,9,0,8.261278,5.006851,13.26813,44.941,67.20913,9,1.403759,1.125836,2.659803,1637,570.1571,8236.835,124.7833,-1,38.21666666,16.93333333,55.14999999,01-08-2023 16:15,01-08-2023 16:54,260.2,264.9,244.3,335.8,01-08-2023 16:46,0.1342,0.0035,0.0261,0.0155,0.0489,0.0054,0.0926,0.0177,0.0032,0.1342,0.1342,126.2477,1,7.8,1.256044,854.5674,782.8766,503.5573,01-08-2023 15:59,369,4.545071,58.6
17,01-08-2023,43933,AISI434MOI,B,0,0.07376782,3,0,2,0,2,9,0,5.728793,5.5084785,5.728793,37.024,66.03005,9,1.273815,1.157028,2.932965,1637,424.4623,6068.423,121.2404,-1,35.95,11.46666666,47.41666667,01-08-2023 17:05,01-08-2023 17:41,264.5,269.6,244.3,333.1,01-08-2023 17:36,0.2312,0.0016,0.0278,0.0135,0.0366,0.0048,0.0579,0.0159,0.0036,0.3841,0.2312,225.1141,1,7.3,1.659149,709.325,703.9751,543.3506,01-08-2023 16:54,333,4.414397,55.728
18,01-08-2023,43934,SCM415HV,B,0.007558365,0.127594,3,0,2,0,2,9,0,9.119634,5.008152,14.12779,39.9,63.02779,9,2.012437,1.516221,3.06401,1628,647.6386,5912.422,96.88082,-1,41.85,13.46666667,55.31666667,01-08-2023 17:55,01-08-2023 18:36,262.4,265.9,244.3,329.2,01-08-2023 18:34,0.0528,0.0015,0.0116,0.0124,0.0404,0.0052,0.0463,0.0173,0.0034,0.1729,0.0528,145.0228,1,7,1.051573,910.0775,884.832,566.5539,01-08-2023 17:41,349,4.714656,57.6
19,01-08-2023,43935,SCM415HV,B,0.018703965,0.03728931,3,0,2,0,2,9,0,8.939308,5.5084785,11.95211,44.317,65.26911,9,2.115132,1.505602,3.170599,1655,592.2889,6723.627,105.9354,-1,42.21666667,19.6,61.81666667,01-08-2023 18:56,01-08-2023 19:38,274,234.2,244.3,331.9,01-08-2023 19:28,0.2207,0.0004,0.0168,0.0104,0.0408,0.0044,0.0532,0.0181,0.0036,0.2207,0.2207,165.5483,1,7.2,1.055468,939.5642,951.6714,648.0898,01-08-2023 18:36,682,4.798638,57.6
20,01-08-2023,43936,SCM415HV,B,0,0.08122571,3,0,2,0,2,9,0,15.2791,5.01954,20.29864,39.305,68.60364,9,2.102396,1.373787,3.120863,1643,659.0364,11341.16,169.7686,-1,42.01666666,17.26666667,59.28333333,01-08-2023 19:56,01-08-2023 20:38,266.3,268.5,244.3,330.9,01-08-2023 20:37,0.0541,0.0005,0.0122,0.0152,0.0408,0.0044,0.0411,0.0206,0.0035,0.172,0.0541,113.4915,1,7.2,1.018467,955.4208,816.7974,492.8865,01-08-2023 19:38,525,4.679637,51.72
21,01-08-2023,43937,AISI434MOL,B,0.01636446,0.05706873,3,0,2,0,2,9,0,5.184784,5.5084785,5.184784,42.337,66.03005,9,1.318152,1.367249,3.447587,1643,415.6897,5179.217,94.1303,-1,39.7,22.6,62.3,01-08-2023 21:00,01-08-2023 21:40,265.8,268.3,244.3,328.2,01-08-2023 21:32,0.3042,0.001,0.0284,0.0157,0.0381,0.0048,0.083,0.0237,0.0033,0.3042,0.3042,133.76555,1,7.5,2.129435,807.3127,788.3731,625.9562,01-08-2023 20:38,125,4.68061,54.717
22,01-08-2023,43938,16MnCr5,C,0,0.04912451,3,0,2,0,2,9,0,13.56212,5.119002,18.68112,41.256,68.93712,9,2.619288,1.460676,3.682545,1586,516.6023,12729.52,191.0275,-1,40.66666667,14.9,79.6,01-08-2023 22:19,01-08-2023 22:59,268.8,271.8,244.3,332.5,01-08-2023 22:51,0.3042,0.0003,0.0204,0.0108,0.038,0.005,0.0716,0.0269,0.0032,0.3042,0.3042,145.0899,1,6.7,1.063257,793.62,744.8041,573.3495,01-08-2023 21:40,384,4.682555,58.78
23,01-08-2023,43939,16MnCr5,C,0,0.01459155,3,0,2,0,2,9,0,6.571536,5.004766,11.5763,43.1,63.6763,9,2.601722,1.505393,3.659137,1632,518.9874,7176.03,119.6478,-1,37.21666667,22.6,59.81666667,01-08-2023 23:22,01-08-2023 23:59,269.2,272.3,244.3,332.6,01-08-2023 23:52,0.3367,0.001,0.0291,0.014,0.0363,0.0058,0.05165,0.028,0.0033,0.3367,0.3367,216.821,1,5.3,1.057415,794.4744,769.9138,606.4769,01-08-2023 22:59,565,4.460765,59.72
24,02-08-2023,43940,SCM 420,C,0.01518869,0.02772388,3,0,2,0,2,9,0,3.381442,4.996346,8.377788,43.686,61.063788,9,2.882028,1.001916,4.467176,1650,622.4225,5694.021,96.24165,-1,43.01666666,28.58333333,71.59999999,02-08-2023 00:28,02-08-2023 01:11,265.9,268.6,244.3,330.1,02-08-2023 01:04,0.1171,0.0003,0.0286,0.0189,0.0427,0.0059,0.0858,0.0276,0.0034,0.5281,0.1171,133.76555,1,7.1,1.585148,899.4145,867.5616,670.7242,01-08-2023 23:59,325,4.630999,55.8
25,02-08-2023,43941,S 35C,C,0.01175748,0.02302197,3,0,2,0,2,9,0,1.351118,5.368405,6.719523,40.972,56.691523,9,2.550982,1.51006,3.592818,1621,592.0779,6146.423,113.8405,-1,48.16666666,22.06666667,70.23333333,02-08-2023 01:33,02-08-2023 02:21,267.8,271.1,244.3,329.5,02-08-2023 02:07,0.3106,0.0011,0.0265,0.014,0.035,0.0051,0.0647,0.0208,0.0032,0.3106,0.3106,133.76555,1,6.3,1.041836,840.2881,803.7139,592.1324,02-08-2023 01:11,297,4.727626,56.046
26,02-08-2023,43942,S 35C,C,0.02068353,0.09452026,3,0,2,0,2,9,0,8.786581,5.008079,13.79466,47.352,70.14666,9,1.490033,1.003474,2.511422,1665,533.2853,5210.417,85.21181,-1,40.25000001,23.26666667,80.11666667,02-08-2023 02:44,02-08-2023 03:41,262.8,264.9,244.3,324.4,02-08-2023 03:15,0.2142,0.0005,0.0107,0.0098,0.0394,0.0038,0.0397,0.0109,0.0032,0.2142,0.2142,182.0576,1,7.3,1.021389,968.7459,886.8779,727.0959,02-08-2023 02:21,317,4.723735,56.518
27,02-08-2023,43943,SCM 420HV,C,0.01278922,0.05415027,3,0,2,0,2,9,0,15.45109,5.327034,20.77812,40.292,70.07012,9,2.565884,1.504733,3.59409,1725,581.4767,10623.58,173.957,-1,37.06666667,16.53333333,53.6,02-08-2023 03:58,02-08-2023 04:35,265.6,268.6,244.3,326,02-08-2023 04:29,0.2142,0.0029,0.0102,0.0084,0.0429,0.0041,0.01,0.0097,0.0031,0.2142,0.2142,172.9747,1,7.3,1.028206,877.2864,883.587,378.3242,02-08-2023 03:41,296,4.524968,54.14
28,02-08-2023,43944,S 45C,C,0.0100538,0.06890381,3,0,2,0,2,9,0,12.35842,4.001831,16.36025,43.6,68.96025,9,1.286224,0.942988,2.305666,1615,634.3354,6801.627,113.4356,-1,40.25000001,14.9,56.1,02-08-2023 05:17,02-08-2023 06:22,261,260.4,244.3,328.7,02-08-2023 05:53,0.055,0.0011,0.0073,0.0095,0.0392,0.0041,0.0091,0.0097,0.0032,0.055,0.055,140.9309,1,7.3,1.019442,1025.815,951.3519,722.3585,02-08-2023 04:35,349,4.684825,55.754
29,03-08-2023,43945,S45C,A,0.018703965,0.1146238,3,0,2,0,0,7,0,9.538672,5.5084785,21.51183,44.022,66.03005,9,1.546857,1.457925,3.787289,1629,561.43585,9944.993,150.10445,-1,40.25000001,14.9,56.1,03-08-2023 03:21,03-08-2023 07:09,241.45,234.2,244.3,300.6,03-08-2023 07:00,0.0703,0.0033,0.0158,0.0163,0.0402,0.00525,0.102,0.01825,0.003,0.2086,0.0703,111.3521,1,7.3,2.240433,832.6849,749.40455,544.612,02-08-2023 06:22,572,4.702334,50.14
30,03-08-2023,43946,GRADE-3,A,0.04698184,0.1520751,3,0,2,0,0,7,0,15.96365,5.008965,20.97261,42.357,66.03005,9,1.18522,0.370571,4.715775,1632,492.2934,14320.68,204.2031,-1,54.13333333,16.33333334,70.46666667,03-08-2023 07:25,03-08-2023 08:20,241.45,234.2,244.3,300.6,03-08-2023 08:13,0.121,0.0023,0.0168,0.018,0.052,0.0065,0.08,0.0266,0.0034,0.31,0.121,169.7995,1,6.8,0.93473065,1051.489,910.3451,474.1445,03-08-2023 07:09,512,4.660182,56.7
31,03-08-2023,43947,GRADE-3,A,0,0.06468848,3,0,2,0,0,7,0,13.96579,5.119454,19.08524,43.95,75.13824,9,1.372555,1.66871,1.889578,1619,510.7949,12745.12,194.7656,-1,43.73333333,16.73333334,60.46666667,03-08-2023 08:36,03-08-2023 09:20,241.45,234.2,244.3,300.6,03-08-2023 09:06,0.2555,0.0018,0.025,0.016,0.049,0.0072,0.0517,0.0198,0.0033,0.2555,0.2555,64.30364,1,10.3,0.5170231,943.5719,726.6257,597.3088,03-08-2023 08:20,336,4.675097,56.7
32,03-08-2023,43948,SAE52100,A,0.04499026,0.0629054,3,2,2,0,0,7,0,9.790678,5.054277,14.84496,43.536,75.38096,9,1.081969,2.237723,2.11212,1627,560.1796,8595.626,129.4893,-1,44.53333333,13.13333333,57.66666666,03-08-2023 09:33,03-08-2023 10:18,241.45,234.2,244.3,300.6,03-08-2023 10:04,0.116,0.002,0.023,0.0171,0.0468,0.0058,0.0561,0.0176,0.0034,0.116,0.116,92.45456,1,8,1.030151,836.2497,837.2413,689.2072,03-08-2023 09:20,440,4.718872,53.55
33,03-08-2023,43949,SCR420H,A,0,0.06517505,3,2,2,0,0,7,0,7.573121,4.165055,11.73818,43.857,72.59518,9,1.355383,0.9204689,2.870426,1625,665.5422,5257.218,79.06164,-1,41.6,14.8,56.4,03-08-2023 10:33,03-08-2023 11:14,241.45,234.2,244.3,300.6,03-08-2023 11:11,0.0727,0.001,0.0218,0.0164,0.0384,0.0071,0.0592,0.0182,0.003,0.1519,0.0727,126.7958,1,10.9,1.515043,924.7626,913.5569,711.4286,03-08-2023 10:18,408,4.556096,53.4
34,03-08-2023,43950,SCM420H3V2,A,0,0.08754858,3,2,2,0,0,7,0,7.379667,5.5084785,10.40845,46.5,73.90845,9,1.049569,0.6911352,3.507136,1652,666.6927,6021.623,91.22502,-1,40.01666666,12.2,52.21666667,03-08-2023 11:26,03-08-2023 12:06,241.45,234.2,244.3,300.6,03-08-2023 11:59,0.1334,0.0011,0.0235,0.0155,0.0397,0.0059,0.0686,0.0172,0.0035,0.1334,0.1334,179.7752,1,9.1,0.93473065,866.7203,780.7703,674.6862,03-08-2023 11:14,485,4.536965,56.7
