Repository: Yugal13042001/Optimizing-steel-Manufacturing-Charge-composition-and-energy-use

# Optimizing-steel-Manufacturing-Charge-composition-and-energy-use

Overview:-
This project aims to enhance steel manufacturing by optimizing charge composition and reducing energy use, leading to improved efficiency and sustainability.

Objectives:-
Optimize charge composition for cost-efficiency.
Reduce energy consumption in the steelmaking process.
Lower the carbon footprint of production.

Methodology:-
Data Collection: Historical data on charge and energy use.
Analysis: Data cleaning, EDA, and optimization modeling.
Implementation: Applying optimized charge compositions in simulations.

Technologies:-
Python: Data analysis and modeling.
Pandas, NumPy: Data manipulation.

File: steel data_set.csv (part 16 of 23)
SRNO,datetime,HEATNO,GRADE,SECTION_IC,INJ1_QTY,INJ2_QTY,BSM,SKULL,BP,HBI,OTHERS,SCRAP_QTY,PIGIRON,DRI1_QTY,DRI2_QTY,TOT_DRI_QTY,HOT_METAL,Total_Charge,Hot_Heel,DOLO,DOLO1_EMPTY,TOT_LIME_QTY,TAP_TEMP,O2ACT,ENERGY,KWH_PER_TON,KWH_PER_MIN,MELT_TIME,TA_TIME,TT_TIME,pow_on_time,TAPPING_TIME,E1_CUR,E2_CUR,E3_CUR,SPOUT,LAB_REP_TIME,C,SI,MN,P,S,CU,CR,NI,N,OPEN_C,TAP_C,IT_KG,BUCKET_NO,STATIC_WT,LIME,O2SIDE1,O2SIDE2,O2SIDE3,PREV_TAP_TIME,TAP_DURATION,LM_WT,Production
35,03-08-2023,43951,SCM420H3V2,A,0.02349091,0.0797666,3,2,2,0,0,7,0,9.002552,5.032307,14.03486,41.998,73.03286,9,1.30866,0.3695404,3.722412,1628,561.4911,9656.399,150.3342,-1,51.66666666,22.75,74.41666666,03-08-2023 12:29,03-08-2023 13:21,241.45,234.2,244.3,300.6,03-08-2023 13:02,0.0543,0.0022,0.0213,0.016,0.0472,0.0067,0.0557,0.0285,0.0035,0.0543,0.0543,167.4133,1,8.2,0.93473065,894.4417,859.5407,711.2515,03-08-2023 12:06,396,4.499676,51.8
36,03-08-2023,43952,S35C,A,0.07152852,0.100843,3,2,2,0,0,7,0,9.004893,5.03606,14.04095,40.212,71.25295,9,0.8003877,1.238761,1.836381,1632,487.034,10701.57,166.037,-1,38.93333333,10.46666667,49.4,03-08-2023 13:31,03-08-2023 14:10,241.45,234.2,244.3,300.6,03-08-2023 14:01,0.0426,0.0012,0.0238,0.0132,0.046,0.006,0.0603,0.0192,0.0033,0.0426,0.0426,75.75533,1,10.2,1.035994,780.0321,674.9873,598.7372,03-08-2023 13:21,444,4.610895,52.472
37,03-08-2023,43953,S35C,B,0.04443839,0.07230847,3,2,2,0,0,7,0,7.415946,6.025633,13.44158,47.895,66.03005,9,1.158225,0.9792315,3.333425,1655,670.5784,9282.009,137.4368,-1,47.4,14.9,83.33333334,03-08-2023 14:46,03-08-2023 15:34,241.45,234.2,244.3,300.6,03-08-2023 15:24,0.4231,0.0019,0.0274,0.014,0.0424,0.0071,0.0829,0.0171,0.0032,0.2086,0.4231,169.7127,1,6.2,2.1752,832.6849,749.40455,549.3327,03-08-2023 14:10,572,4.417964,48.493
38,03-08-2023,43954,EN19,B,0,0.1202986,3,2,2,0,0,7,0,18.85148,5.5084785,20.8699,44.161,66.03005,9,2.075253,1.66871,2.712037,1642,641.9219,5319.618,81.80139,-1,39.68333333,16.73333334,56.41666666,03-08-2023 15:50,03-08-2023 16:30,241.45,234.2,244.3,300.6,03-08-2023 16:24,0.063,0.0017,0.0058,0.0132,0.0414,0.0054,0.0177,0.0126,0.0033,0.063,0.063,129.9497,1,7.3,0.6367836,937.9542,926.6902,838.5186,03-08-2023 15:34,453,4.703632,55.426
39,03-08-2023,43955,SAE15B41,B,0.05384436,0.1061935,3,2,2,0,0,7,0,12.8677,4.525473,17.39317,44.623,66.03005,9,1.704437,1.500933,3.278875,1642,534.0063,9531.603,152.4662,-1,32.4,28.06666667,60.46666667,03-08-2023 16:58,03-08-2023 17:30,241.45,234.2,244.3,300.6,03-08-2023 17:28,0.1544,0.0009,0.0118,0.0162,0.0424,0.0047,0.0251,0.012,0.0033,0.2523,0.1544,188.5151,1,7.3,1.574438,888.7747,764.5106,442.418,03-08-2023 16:30,660,4.481193,56.7
40,03-08-2023,43956,SAE15B41,B,0.04335864,0.1446176,3,2,2,0,0,7,0,7.312251,5.013473,12.32572,49.838,66.03005,9,1.601306,1.264662,3.826164,1651,561.43585,7144.83,100.259,-1,40.25000001,27.06666667,82.33333333,03-08-2023 17:57,03-08-2023 18:53,241.45,234.2,244.3,300.6,03-08-2023 18:43,0.0889,0.0024,0.0166,0.0152,0.0403,0.0066,0.0385,0.0147,0.0035,0.6636,0.0889,178.578,1,9.1,2.224857,832.6849,749.40455,581.4451,03-08-2023 17:30,349,4.619001,50.05
41,03-08-2023,43957,SCM420H,B,0.06469,0.08690051,3,2,2,0,0,7,0,10.55367,5.018109,15.57178,43.95,69.14178,9,2.104137,1.328115,3.296894,1647,561.43585,11060.36,177.4149,-1,44.53333333,31.40000001,75.93333333,03-08-2023 19:24,03-08-2023 20:09,241.45,234.2,244.3,300.6,03-08-2023 20:03,0.0625,0.0029,0.0168,0.0092,0.0414,0.00525,0.072,0.01825,0.0033,0.2569,0.0625,127.9265,1,10.2,1.192757,1002.145,862.0736,360.1826,03-08-2023 18:53,576,4.559663,57.758
42,03-08-2023,43958,SCM420H,B,0,0.1003566,3,2,2,0,0,7,0,11.7008,5.012012,16.71281,36.88,70.59281,9,1.914767,1.213499,3.531071,1644,573.1629,12261.53,190.7139,-1,35.26666666,29.4,64.66666666,03-08-2023 20:38,03-08-2023 21:13,241.45,234.2,244.3,300.6,03-08-2023 21:07,0.0765,0.0015,0.0257,0.0132,0.0511,0.0069,0.0943,0.01825,0.0035,0.0765,0.0765,136.2674,1,9.2,1.616304,855.4275,839.8268,744.3665,03-08-2023 20:09,368,4.4893,59.92
43,03-08-2023,43959,SCM420H,B,0.018703965,0.05252905,3,2,2,0,0,7,0,14.57926,5.020024,19.59929,38.166,74.76529,8,2.079989,0.6773285,4.111081,1653,692.6562,12199.14,184.9327,-1,50.40000001,17.66666667,68.06666667,03-08-2023 21:31,03-08-2023 22:21,241.45,234.2,244.3,300.6,03-08-2023 22:19,0.0501,0.0018,0.0138,0.015,0.04,0.0066,0.0465,0.0206,0.0034,0.1124,0.0501,147.8844,1,8.2,2.031092,884.5924,889.5585,428.2483,03-08-2023 21:13,556,4.332036,57.053
44,03-08-2023,43960,20MnCr5,C,0.07078468,0.2285994,3,2,2,0,0,7,0,10.62452,5.024142,15.64866,44.67,66.03005,8,1.100283,1.000978,4.781759,1617,417.9831,9734.397,144.6018,-1,40.25000001,20.4,77.08333333,03-08-2023 22:42,03-08-2023 23:38,241.45,234.2,244.3,300.6,03-08-2023 23:37,0.0419,0.0006,0.0102,0.0185,0.035,0.0069,0.0561,0.0172,0.0034,0.0469,0.0419,211.1277,1,7,0.93473065,1039.529,795.6191,544.612,03-08-2023 22:21,540,4.584955,57.225
45,03-08-2023,43961,20MnCr5,C,0.06900909,0.09484448,3,2,2,0,0,7,0,4.886678,5.022799,9.909476,45.431,72.340476,8,1.208028,2.306484,1.911999,1632,552.8321,5787.621,91.08558,-1,44.18333333,10.26666667,54.45,03-08-2023 23:49,04-08-2023 00:33,241.45,234.2,244.3,300.6,04-08-2023 00:22,0.0989,0.003,0.0244,0.0181,0.0398,0.007,0.0703,0.0151,0.0032,0.0989,0.0989,105.58,1,8.2,0.7039709,876.9294,773.7156,769.0056,03-08-2023 23:38,484,4.549611,62.475
46,04-08-2023,43962,S48C,C,0,0.178502,3,2,2,0,0,7,0,4.484784,5.020949,9.505733,40,66.505733,8,1.100364,1.498626,2.3642,1605,487.8328,7753.233,133.4332,-1,42.26666667,10.26666667,52.53333333,04-08-2023 00:43,04-08-2023 01:25,241.45,234.2,244.3,300.6,04-08-2023 01:13,0.1485,0.0023,0.0218,0.0112,0.0382,0.0066,0.0518,0.017,0.0032,0.1485,0.1485,130.5774,1,8.6,1.263836,820.3475,636.2203,716.3085,04-08-2023 00:33,448,4.555123,52.244
47,04-08-2023,43963,S48C,C,0,0.03583032,3,2,2,0,0,7,0,7.942349,5.04389,12.98624,44.708,74.69424,8,1.330247,1.901847,2.186109,1606,526.1288,8190.036,122.4326,-1,40.2,10.8,51,04-08-2023 01:36,04-08-2023 02:16,241.45,234.2,244.3,300.6,04-08-2023 02:08,0.2701,0.0027,0.0236,0.0146,0.0394,0.0063,0.0475,0.0165,0.0032,0.2701,0.2701,98.53443,1,9.2,0.8558617,790.0269,671.9459,718.4524,04-08-2023 01:25,520,4.546368,55.068
48,04-08-2023,43964,S48C,C,0.06121075,0.1854731,3,2,2,0,0,7,0,16.78424,5.004957,21.7892,38.866,66.03005,8,1.533177,1.157726,4.015086,1644,610.7496,13774.7,204.2051,-1,45.13333333,26.4,71.53333333,04-08-2023 02:43,04-08-2023 03:28,241.45,234.2,244.3,300.6,04-08-2023 03:23,0.0698,0.0031,0.0148,0.0189,0.05,0.0076,0.1068,0.0189,0.0032,0.1907,0.0698,140.4407,1,6.8,0.93473065,987.908,866.6199,418.2919,04-08-2023 02:16,349,4.419585,55.068
49,04-08-2023,43965,SCR420HV,C,0,0.03793774,3,2,2,0,0,7,0,7.529315,5.009481,12.5388,41.436,70.9748,8,1.443419,0.9359463,3.685799,1644,430.0904,7956.035,130.4807,-1,43.20000001,9.799999996,53.00000001,04-08-2023 03:38,04-08-2023 04:21,241.45,234.2,244.3,300.6,04-08-2023 04:18,0.058,0.0012,0.022,0.0208,0.046,0.0069,0.0764,0.0215,0.0034,0.1358,0.058,188.64,1,7,2.24238,816.8531,670.6173,692.8083,04-08-2023 03:28,536,4.572957,54.6
50,04-08-2023,43966,SCR420HV,C,0.06272244,0.09727637,3,2,2,0,0,7,0,7.384161,5.008362,12.39252,42.341,71.73352,8,1.100724,1.00097,2.882555,1625,584.2126,6021.623,95.07796,-1,39.4,10.86666666,50.26666666,04-08-2023 04:32,04-08-2023 05:11,241.45,234.2,244.3,300.6,04-08-2023 05:05,0.0501,0.0039,0.0188,0.0148,0.0434,0.0071,0.0511,0.0195,0.0032,0.0501,0.0501,137.3134,1,8.6,1.781832,873.3925,646.6569,747.461,04-08-2023 04:21,456,4.554799,54.6
51,04-08-2023,43967,SCR420HV,C,0,0.1676394,3,2,2,0,0,7,0,7.340785,5.023788,12.36457,48.437,66.03005,8,0.9646606,1.709684,1.977287,1635,624.6721,5818.821,85.56892,-1,44.95,12.6,57.55,04-08-2023 05:24,04-08-2023 06:09,241.45,234.2,244.3,300.6,04-08-2023 05:59,0.0588,0.003,0.0242,0.0175,0.0455,0.0065,0.0668,0.0166,0.0033,0.0588,0.0588,101.0647,1,7.2,1.012627,912.8682,847.7225,778.7817,04-08-2023 05:11,485,4.493191,58.1
52,04-08-2023,43968,16MNCR5LSI,A,0.004007141,0.0747406,3,2,2,0,0,7,0,10.30962,5.050959,15.36057,43.449,66.03005,8,1.042312,1.002226,3.152275,1607,508.1578,10217.99,157.1766,-1,33.86666666,10.4,44.26666666,04-08-2023 06:19,04-08-2023 06:53,241.45,234.2,244.3,300.6,04-08-2023 06:45,0.0954,0.0016,0.0203,0.0122,0.0452,0.007,0.068,0.013,0.0033,0.0954,0.0954,146.2055,1,6.2,2.109962,765.1364,681.327,595.7229,04-08-2023 06:09,304,4.549287,55.754
53,04-08-2023,43969,16MNCR5LSI,A,0,0.0619325,3,2,2,0,0,7,0,7.972503,4.85474,12.82724,46.656,66.03005,8,1.0378,2.788595,1.63856,1622,575.3444,7862.434,119.3389,-1,36.93333333,15.40000001,52.33333334,04-08-2023 07:08,04-08-2023 07:45,241.45,234.2,244.3,300.6,04-08-2023 07:43,0.05,0.0015,0.0152,0.0129,0.0352,0.0078,0.0474,0.0151,0.0033,0.1378,0.05,85.22073,1,6.4,0.6007595,866.0699,777.2607,662.8044,04-08-2023 06:53,580,4.60214,49.595
54,04-08-2023,43970,16MNCR5LSI,A,0.07028082,0.06128406,3,2,2,0,0,7,0,8.316904,5.045186,13.36209,44.147,74.50909,8,1.101183,2.003324,1.636705,1624,573.6541,7831.234,122.3456,-1,37.60000001,8.533333327,46.13333334,04-08-2023 07:54,04-08-2023 08:32,241.45,234.2,244.3,300.6,04-08-2023 08:25,0.2783,0,0.0248,0.0148,0.038,0.0057,0.05165,0.0167,0.0033,0.2783,0.2783,86.77219,1,5.5,0.5355225,808.2599,756.0599,595.467,04-08-2023 07:45,349,4.470817,57.225
55,04-08-2023,43971,20MNCR5,A,0.03625613,0.1389431,3,2,2,0,0,7,0,13.28424,5.051757,18.336,37.592,72.928,8,1.018667,1.415277,2.621344,1648,661.8477,11294.36,178.912,-1,41.6,7.466666662,49.06666666,04-08-2023 08:39,04-08-2023 09:21,241.45,234.2,244.3,300.6,04-08-2023 09:12,0.1627,0.0015,0.0161,0.0132,0.0464,0.007,0.1088,0.0191,0.0031,0.1627,0.1627,102.6529,1,7.2,1.602676,850.2448,698.5992,287.6082,04-08-2023 08:32,280,4.408236,53.41
56,04-08-2023,43972,20MNCR5,A,0.0778392,0.110895,3,2,2,0,0,7,0,12.63847,5.069512,17.70799,43.882,66.03005,8,1.941992,1.299988,3.460926,1630,668.504,12526.73,177.9618,-1,39.73333333,14.9,78.46666666,04-08-2023 09:59,04-08-2023 10:39,241.45,234.2,244.3,300.6,04-08-2023 10:31,0.1629,0.0018,0.0204,0.0132,0.0391,0.0078,0.1056,0.0149,0.003,0.1629,0.1629,130.5616,1,8.8,1.518934,901.5663,795.8089,465.4217,04-08-2023 09:21,408,4.570687,59.325
57,04-08-2023,43973,20MNCR5,A,0.08206229,0.1569391,3,2,2,0,0,7,0,8.959982,5.5084785,9.462944,43.95,66.03005,8,0.9928895,0.9907394,3.302454,1652,476.2621,5600.42,178.8703,-1,40.25000001,30.33333333,49.4,04-08-2023 11:09,04-08-2023 11:28,241.45,234.2,244.3,300.6,04-08-2023 11:24,0.071,0.0018,0.0074,0.009,0.039,0.0064,0.0295,0.0129,0.0035,0.2086,0.071,133.76555,1,7.3,2.309565,746.4182,557.8006,329.3261,04-08-2023 10:39,576,4.398509,56.744
58,04-08-2023,43974,SCR420HV,A,0.05703568,0.2175747,3,2,2,0,0,7,0,10.50566,4.52694,15.0326,42.906,74.9386,8,0.7613335,1.925352,2.124483,1628,709.9475,9656.399,150.7903,-1,49.66666667,11.86666666,61.53333333,04-08-2023 11:40,04-08-2023 12:30,241.45,234.2,244.3,300.6,04-08-2023 12:23,0.0688,0.0018,0.0194,0.0151,0.0449,0.0059,0.0468,0.0125,0.0036,0.1324,0.0688,100.5311,1,6.1,1.36315,949.2292,806.8458,485.1962,04-08-2023 11:28,432,4.587873,57.075
59,04-08-2023,43975,20MNCR5,A,0,0.1094359,3,2,2,0,0,7,0,9.432851,4.970229,14.40308,43.7,75.10308,8,1.201246,2.003814,2.042505,1616,570.6378,8564.427,127.2516,-1,38.15,8.266666671,46.41666667,04-08-2023 12:38,04-08-2023 13:16,241.45,234.2,244.3,300.6,04-08-2023 13:10,0.0967,0.001,0.0267,0.0202,0.0545,0.0079,0.0675,0.01825,0.0032,0.0967,0.0967,86.53552,1,9.2,0.841259,876.6852,745.5721,677.2576,04-08-2023 12:30,408,4.565499,54.006
60,04-08-2023,43976,18MF5,A,0.07296823,0.09176397,3,2,2,0,0,7,0,8.328985,5.5084785,11.72255,47.88,66.03005,8,1.114024,1.965973,2.395385,1725,679.8434,6333.625,93.00127,-1,45.33333334,11.26666666,56.6,04-08-2023 13:28,04-08-2023 14:13,241.45,234.2,244.3,300.6,04-08-2023 14:13,0.1282,0.001,0.0236,0.0146,0.0682,0.0081,0.0483,0.0194,0.0033,0.1925,0.1282,118.4512,1,8.5,1.281361,980.7896,893.1483,681.7959,04-08-2023 13:16,388,4.572309,49
61,04-08-2023,43977,350LF6,B,0,0.04263953,3,2,2,0,0,7,0,12.15945,5.017291,17.17674,41.251,75.42774,8,1.526473,1.429954,4.604267,1653,701.6516,10561.18,158.9874,-1,46.46666666,27.2,73.66666666,04-08-2023 14:40,04-08-2023 15:27,241.45,234.2,244.3,300.6,04-08-2023 15:20,0.0985,0.0035,0.0154,0.011,0.0396,0.008,0.0837,0.0174,0.0033,0.2996,0.0985,182.8778,1,8,0.93473065,1029.993,872.0355,540.3241,04-08-2023 14:13,349,4.518483,54.4
62,04-08-2023,43978,16MNCR5LSI,B,0,0.08430603,3,2,2,0,0,7,0,7.683125,5.026109,12.70923,44.212,73.92123,8,2.600273,1.405408,4.702444,1725,598.3955,4305.612,66.52549,-1,38.46666667,9.53333333,48,04-08-2023 15:36,04-08-2023 16:15,241.45,234.2,244.3,300.6,04-08-2023 16:12,0.0926,0.0013,0.0102,0.0112,0.0427,0.0057,0.0519,0.0168,0.0033,0.4311,0.0926,133.76555,1,7.8,2.102171,905.0777,894.9725,659.5083,04-08-2023 15:27,552,4.579767,52.965
63,04-08-2023,43979,16MNCR5LSI,B,0.005062927,0.06436438,3,2,2,0,0,7,0,17.00897,4.018214,21.02718,43.292,66.03005,8,1.668923,1.239143,4.469224,1725,535.2164,7566.032,117.6326,-1,35.35000001,10.8,46.15000001,04-08-2023 16:26,04-08-2023 17:01,241.45,234.2,244.3,300.6,04-08-2023 16:58,0.0623,0.0012,0.0059,0.0112,0.0397,0.0049,0.0131,0.012,0.0033,0.2944,0.0623,212.5451,1,7.3,0.93473065,831.0997,833.1968,703.6072,04-08-2023 16:15,349,4.704605,53.629
64,04-08-2023,43980,16MNCR5LSI,B,0,0.08398169,3,2,2,0,0,7,0,5.935723,4.009057,9.94478,46.735,73.67978,8,1.178723,1.201143,2.870976,1662,592.2743,6754.827,100.8487,-1,40.79999999,11.2,51.99999999,04-08-2023 17:12,04-08-2023 17:53,241.45,234.2,244.3,300.6,04-08-2023 17:42,0.1396,0.0009,0.0206,0.0102,0.0422,0.0053,0.0194,0.0124,0.0033,0.1396,0.1396,141.8131,1,10.3,1.692253,830.0286,825.511,696.4187,04-08-2023 17:01,504,4.513294,53.41
65,04-08-2023,43981,25MO2V,B,0.05485214,0.01913098,3,2,2,0,0,7,0,10.37949,4.003502,14.38299,37.287,68.66999,8,1.748086,1.983762,2.332294,1594,509.2975,8533.228,140.4184,-1,30.53333334,10.20000001,40.73333334,04-08-2023 18:03,04-08-2023 18:34,241.45,234.2,244.3,300.6,04-08-2023 18:29,0.1867,0.0013,0.0278,0.0172,0.0452,0.006,0.097,0.0164,0.0033,0.1867,0.1867,99.31844,1,9.1,0.5842075,726.0745,735.8474,591.9619,04-08-2023 17:53,560,4.525616,57.232
66,04-08-2023,43982,25MOCR4,B,0.04014337,0.0951687,3,2,2,0,0,7,0,15.80583,5.5084785,17.81356,46.697,66.03005,8,1.533947,1.464114,3.226198,1603,584.9266,6364.825,98.6633,-1,54.46666667,11.46666666,65.93333333,04-08-2023 18:45,04-08-2023 19:40,241.45,234.2,244.3,300.6,04-08-2023 19:12,0.1783,0.0006,0.0101,0.0162,0.0467,0.0052,0.0252,0.0121,0.0033,0.1783,0.1783,181.1092,1,7.3,1.692251,916.4328,884.9561,772.6857,04-08-2023 18:34,372,4.609598,52.622
67,04-08-2023,43983,SCR420HV,B,0.007942291,0.1592087,3,2,2,0,0,7,0,12.01341,5.5084785,12.01341,42.587,71.60041,8,1.366764,1.347004,2.280073,1607,542.0223,8330.433,130.3659,-1,43.60000001,10.13333332,53.73333333,04-08-2023 19:50,04-08-2023 20:33,241.45,234.2,244.3,300.6,04-08-2023 20:23,0.1383,0.0021,0.0352,0.015,0.0444,0.0052,0.0731,0.023,0.0032,0.1383,0.1383,112.2447,1,8.3,0.9133091,825.3801,787.077,593.0836,04-08-2023 19:40,408,4.571012,56.283
68,04-08-2023,43984,51CrV4,B,0.07915891,0.06744507,3,2,2,0,0,7,0,11.59024,4.009806,15.60005,42.917,66.03005,8,1.292135,1.66871,4.352409,1658,700.3186,9188.411,139.8178,-1,40.25000001,9.666666663,71.99999999,04-08-2023 20:43,04-08-2023 21:45,241.45,234.2,244.3,300.6,04-08-2023 21:37,0.3129,0.0023,0.0198,0.0162,0.0437,0.00525,0.0894,0.0174,0.0033,0.3129,0.3129,190.8947,1,7.2,0.93473065,963.0651,948.9093,467.8671,04-08-2023 20:33,416,4.570039,57.061
69,04-08-2023,43985,51CrV4,C,0.08676523,0.08268481,3,2,2,0,0,7,0,12.06027,4.015297,16.07557,44.343,66.03005,8,1.608822,1.004309,3.180338,1664,530.1019,9765.597,143.5725,-1,44.2,10.13333333,54.33333334,04-08-2023 21:55,04-08-2023 22:40,241.45,234.2,244.3,300.6,04-08-2023 22:34,0.1547,0.0012,0.0245,0.0164,0.0428,0.0062,0.0449,0.0142,0.0034,0.2526,0.1547,134.33,1,7.6,1.571516,839.2327,643.8497,686.8153,04-08-2023 21:45,428,4.524319,53.08
70,04-08-2023,43986,100CR6,C,0,0.07928015,3,2,2,0,0,7,0,7.123533,4.015064,11.1386,47.306,66.03005,8,1.024294,1.215625,2.67273,1632,627.134,5834.421,89.28697,-1,39.93333334,20.86666666,60.80000001,04-08-2023 23:00,04-08-2023 23:40,241.45,234.2,244.3,229.2,04-08-2023 23:33,0.1293,0.0011,0.026,0.0124,0.0428,0.0067,0.0467,0.0208,0.0035,0.1293,0.1293,148.1673,1,6.9,1.648437,901.243,794.4156,788.8787,04-08-2023 22:40,344,4.372568,56.7
71,04-08-2023,43987,SAE52100,C,0.018703965,0.06939026,3,2,2,0,0,7,0,17.2087,4.011279,21.21997,46.104,66.03005,8,0.7104613,1.002206,2.854501,1640,416.9443,8470.829,125.8219,-1,40.43333333,12.19999999,52.63333333,04-08-2023 23:53,05-08-2023 00:33,241.45,234.2,244.3,221.6,05-08-2023 00:27,0.0732,0.0023,0.0165,0.022,0.0429,0.0059,0.0279,0.0131,0.0034,0.2116,0.0732,134.5195,1,7.3,2.144039,907.3575,667.1238,722.1328,04-08-2023 23:40,349,4.57847,59.85
72,05-08-2023,43988,SAE52100,C,0.0379118,0.05950073,3,2,2,0,0,7,0,12.63232,4.017026,16.64934,42.81,66.03005,8,1.484233,1.755596,2.491015,1589,591.0983,9484.804,141.862,-1,46.66666666,9.666666674,56.33333333,05-08-2023 00:43,05-08-2023 01:29,241.45,234.2,244.3,238,05-08-2023 01:11,0.2087,0.002,0.0194,0.015,0.0435,0.006,0.0356,0.0141,0.0036,0.2087,0.2087,103.5794,1,7.4,1.006783,904.0003,519.5263,755.0313,05-08-2023 00:33,296,4.571336,56.7
73,05-08-2023,43989,SAE52100,C,0,0.05204272,3,2,2,0,0,7,0,6.977033,4.011312,10.98835,44.029,72.01735,8,1.058817,1.958718,1.749157,1626,462.519,5772.021,92.32671,-1,37.86666667,9.466666669,47.33333333,05-08-2023 01:39,05-08-2023 02:17,241.45,234.2,244.3,244.5,05-08-2023 02:10,0.2548,0.0013,0.0188,0.0194,0.0394,0.0058,0.0546,0.0139,0.0033,0.2548,0.2548,94.60863,1,7.5,0.69034,866.8391,780.7678,715.5757,05-08-2023 01:29,416,4.433852,53.55
74,05-08-2023,43990,51CRV4,C,0.05890726,0.04685486,3,2,2,0,0,7,0,11.53139,4.195128,15.72652,43.48,66.03005,8,1.336803,1.888309,3.364977,1609,496.3882,7815.634,116.6399,-1,38.80000001,10.93333333,49.73333334,05-08-2023 02:28,05-08-2023 03:06,241.45,234.2,244.3,242.2,05-08-2023 02:59,0.1329,0.0013,0.0144,0.0138,0.0443,0.0062,0.0433,0.0126,0.0033,0.1329,0.1329,143.0291,1,7.8,2.028173,854.0235,694.9542,779.1199,05-08-2023 02:17,264,4.602788,55.734
75,05-08-2023,43991,51CRV4,C,0.02526653,0.1152725,3,2,2,0,0,7,0,13.49353,4.017608,17.51113,41.101,66.03005,8,1.529779,1.504887,3.153875,1632,511.7405,8470.829,128.3223,-1,31.73333333,10.2,41.93333333,05-08-2023 03:17,05-08-2023 03:48,241.45,234.2,244.3,242.2,05-08-2023 03:43,0.1762,0.0004,0.0137,0.0136,0.0423,0.0058,0.0764,0.0162,0.0032,0.1762,0.1762,126.605,1,7.4,1.624096,737.3116,621.4059,661.7574,05-08-2023 03:06,276,4.698119,55.734
76,05-08-2023,43992,51CRV4,C,0.01955577,0.02496777,3,2,2,0,0,7,0,7.790998,4.002661,11.79366,44.376,73.16966,8,1.434247,2.006166,2.447847,1725,574.9152,7566.032,116.2759,-1,37.26666666,10.20000001,47.46666667,05-08-2023 03:59,05-08-2023 04:36,241.45,234.2,244.3,249.6,05-08-2023 04:29,0.2199,0.0035,0.0224,0.0123,0.0394,0.0057,0.0956,0.015,0.0031,0.2199,0.2199,118.2897,1,8.9,1.013599,821.3251,719.2729,740.9214,05-08-2023 03:48,336,4.545071,56.93
77,05-08-2023,43993,SAE52100,C,0,0.1715305,3,2,2,0,0,7,0,14.79319,4.007271,18.80046,42.998,66.03005,8,1.098629,1.504755,2.395571,1602,471.4439,11169.56,161.8813,-1,35.66666666,24.4,60.06666667,05-08-2023 05:00,05-08-2023 05:36,241.45,234.2,244.3,235.9,05-08-2023 05:28,0.1032,0.0006,0.0188,0.0127,0.044,0.0053,0.0451,0.0144,0.0036,0.1032,0.1032,92.13572,1,7.2,1.296942,831.0231,687.0722,751.8884,05-08-2023 04:36,284,4.594358,55.754
78,05-08-2023,43994,SAE52100,C,0.07611154,0.1987678,3,2,2,0,0,7,0,9.538672,4.004356,23.90463,37.088,66.03005,8,2.021443,1.796356,3.193751,1602,498.8009,12667.12,207.6829,-1,38.06666667,13.53333333,51.6,05-08-2023 05:49,05-08-2023 06:27,241.45,234.2,244.3,246,05-08-2023 06:21,0.2605,0.0032,0.0082,0.0104,0.0493,0.0053,0.013,0.011,0.0032,0.2605,0.2605,133.6039,1,7.3,1.172308,822.5327,749.40455,579.7662,05-08-2023 05:36,356,4.554151,55.754
79,05-08-2023,43995,SUP9AM,A,0,0.07619995,3,2,2,0,0,7,0,13.72768,4.017762,17.74545,44.54,66.03005,8,1.767708,1.505724,4.43364,1602,523.7919,10202.39,145.5707,-1,34.81666666,10.59999999,45.41666666,05-08-2023 06:38,05-08-2023 07:13,241.45,234.2,244.3,252.4,05-08-2023 07:12,0.0829,0.004,0.0107,0.008,0.0352,0.0059,0.0273,0.0146,0.0033,0.3529,0.0829,173.5589,1,7.8,0.93473065,831.4315,798.8446,665.6949,05-08-2023 06:27,412,4.488651,55.734
80,05-08-2023,43996,SUP11,A,-0.00559079,0.07944226,3,2,2,0,0,7,0,9.530842,4.020475,13.55132,43.87,74.42132,8,1.263989,1.390427,2.351588,1658,495.127,8892.019,133.271,-1,38.33333333,9.666666674,48,05-08-2023 07:23,05-08-2023 08:01,241.45,234.2,244.3,242.2,05-08-2023 07:49,0.161,0.0021,0.03,0.0166,0.0385,0.0065,0.0516,0.0144,0.003,0.161,0.161,102.9082,1,9.3,1.087599,794.3669,756.9496,622.0463,05-08-2023 07:13,652,4.751297,56.496
81,05-08-2023,43997,SUP11,A,0,0.161965,3,2,2,0,0,7,0,6.810418,4.023721,10.83414,46.645,74.47914,8,1.9022595,0.4831308,2.3459,1667,519.6948,7737.633,116.5673,-1,33.53333334,21.06666667,54.6,05-08-2023 08:22,05-08-2023 08:56,241.45,234.2,244.3,252.6,05-08-2023 08:52,0.2545,0.0029,0.0406,0.0251,0.0393,0.005,0.0567,0.0165,0.0035,0.2545,0.2545,118.8752,1,8.9,1.673752,835.1921,774.6618,560.7352,05-08-2023 08:01,352,4.571336,56.496
82,05-08-2023,43998,SUP11,A,0.01334113,0.07668616,3,2,2,0,0,7,0,10.57336,4.0243,14.59766,44.349,66.03005,8,1.200539,0.8777334,2.894742,1725,506.7928,8658.024,130.8913,-1,32.86666667,10,42.86666667,05-08-2023 09:06,05-08-2023 09:38,241.45,234.2,244.3,250.4,05-08-2023 09:31,0.4062,0.0028,0.0285,0.014,0.0378,0.0059,0.0395,0.0138,0.003,0.4062,0.4062,132.8006,1,7.2,1.694202,792.1301,760.1872,622.9885,05-08-2023 08:56,400,4.59987,58.208
83,05-08-2023,43999,SUP11,A,0.07392801,0.1181907,3,2,2,0,0,7,0,18.36247,4.01018,22.37265,43.636,66.03005,8,0.8953053,0.6852365,4.487202,1645,455.5038,10280.38,155.743,-1,42.6,6.93333333,49.53333333,05-08-2023 09:45,05-08-2023 10:28,241.45,234.2,244.3,234.4,05-08-2023 10:27,0.0566,0.0014,0.0091,0.0158,0.0391,0.0052,0.0123,0.0109,0.0033,0.1092,0.0566,200.5664,1,7.3,0.93473065,822.3415,809.9873,649.8936,05-08-2023 09:38,596,4.577497,55.754
84,05-08-2023,44000,38MNVS5,A,0.06452206,0.06387805,3,2,2,0,0,7,0,8.599931,4.019977,12.61991,43.638,73.25791,8,1.806413,1.727681,2.328305,1725,520.9941,9999.591,151.1473,-1,36.46666667,10.59999999,47.06666667,05-08-2023 10:39,05-08-2023 11:15,241.45,234.2,244.3,240.4,05-08-2023 11:06,0.3529,0.0019,0.0328,0.0173,0.0383,0.0055,0.0622,0.016,0.0033,0.3529,0.3529,103.3887,1,9.9,0.5218916,885.0359,818.9931,479.6218,05-08-2023 10:28,388,4.728599,58.89
85,05-08-2023,44001,38MNVS5,A,0,0.0426394,3,2,2,0,0,7,0,5.641406,5.5084785,5.641406,50.151,72.792406,8,1.9022595,1.202987,2.110174,1725,618.4301,4243.211,63.91109,-1,39.43333333,19.8,59.23333333,05-08-2023 11:35,05-08-2023 12:14,241.45,234.2,244.3,234,05-08-2023 12:09,0.1033,0.002,0.0311,0.016,0.0344,0.0048,0.0723,0.0142,0.0036,0.442,0.1033,129.9256,1,10.6,1.510174,955.342,873.1257,742.9039,05-08-2023 11:15,485,4.555123,58.89
86,05-08-2023,44002,38MnVS5,A,0.02212323,0.1611544,3,0,2,0,2,7,0,11.38165,4.008965,15.39061,39.547,71.93761,8,1.000505,0.81046,3.060808,1725,508.5167,11138.36,176.414,-1,34.88333334,29,63.88333334,05-08-2023 12:43,05-08-2023 13:18,241.45,234.2,244.3,225.4,05-08-2023 13:10,0.3269,0.0036,0.033,0.0194,0.0349,0.0066,0.0958,0.0163,0.0033,0.3269,0.3269,129.7468,1,8.2,2.060303,806.9215,682.0354,552.993,05-08-2023 12:14,204,4.33917,56.466
87,05-08-2023,44003,C 45,A,0.08690923,0.09354712,3,0,2,0,2,7,0,17.56026,4.064483,21.62475,43.787,66.03005,8,0.8001419,1.019613,3.801994,1627,484.624,9890.394,151.2021,-1,41.68333333,8.066666666,49.75,05-08-2023 13:26,05-08-2023 14:08,241.45,234.2,244.3,234.6,05-08-2023 14:03,0.0469,0.0015,0.0084,0.0145,0.0413,0.0042,0.02,0.0113,0.0035,0.1924,0.0469,175.8168,1,7.3,0.93473065,762.6097,806.9479,512.0369,05-08-2023 13:18,240,4.529183,51.6
88,05-08-2023,44004,16MNCR5,A,0.018703965,0.1162452,3,0,2,0,2,7,0,11.85123,4.012113,15.86335,43.23,66.03005,8,0.802605,2.805504,2.384831,1668,560.3763,10857.57,164.0281,-1,41.86666667,24.15,66.01666667,05-08-2023 14:32,05-08-2023 15:14,241.45,234.2,244.3,237.1,05-08-2023 15:11,0.05,0.0027,0.0099,0.0133,0.043,0.0062,0.0429,0.0201,0.0034,0.3554,0.05,103.8538,1,7.1,1.582226,1017.627,846.3362,653.2566,05-08-2023 14:08,637,4.574578,56.046
89,05-08-2023,44005,16MNCR5,B,0.01394099,0.09679004,3,0,2,0,2,7,0,18.47281,4.017418,22.49023,44.037,66.03005,8,1.980416,1.942029,3.7603,1677,551.7521,9999.591,150.3082,-1,32.4,12,44.4,05-08-2023 15:26,05-08-2023 15:58,183.2,234.2,244.3,248.2,05-08-2023 15:58,0.0597,0.0016,0.0062,0.0104,0.041,0.0049,0.0156,0.0126,0.0033,0.3071,0.0597,167.1971,1,7.3,1.779884,816.4684,811.9556,554.2402,05-08-2023 15:14,373,4.557717,52.709
90,05-08-2023,44006,C45MO2,B,-0.01317316,0.0847926,3,0,2,0,2,7,0,13.15443,4.021805,17.17624,41.717,66.03005,8,1.584145,1.982876,3.506185,6554,587.4955,11528.35,168.5598,-1,43.08333334,11.66666667,54.75000001,05-08-2023 16:10,05-08-2023 16:53,184,234.2,244.3,247.1,05-08-2023 16:42,0.2555,0.002,0.0218,0.009,0.0429,0.0051,0.0576,0.0179,0.0031,0.2555,0.2555,131.4347,1,9.5,1.92204,740.5422,730.8222,623.216,05-08-2023 15:58,441,4.570687,56.646
91,05-08-2023,44007,C45MOD2,B,0.01072568,0.1856356,3,0,2,0,2,7,0,15.47425,5.5084785,15.47425,42.908,75.38225,8,1.000669,1.403681,1.054222,1618,493.2041,8517.628,128.8943,-1,35.13333333,8.599999999,43.73333333,05-08-2023 17:02,05-08-2023 17:37,182,234.2,201.1,248,05-08-2023 17:29,0.0669,0.0011,0.0215,0.0157,0.0371,0.0054,0.0523,0.0167,0.0032,0.0669,0.0669,45.49109,1,7.7,0.05355263,690.3687,724.0046,646.1426,05-08-2023 16:53,348,4.67834,53.817
92,05-08-2023,44008,25MOCR4,B,0.02840988,0.07084961,3,0,2,0,2,7,0,9.529096,4.004422,13.53352,43.414,73.94752,8,1.9022595,0.7751272,3.366246,1649,579.3625,8314.833,122.9504,-1,37.06666667,13.68333334,50.75,05-08-2023 17:50,05-08-2023 18:27,183.8,234.2,244.3,245.9,05-08-2023 18:23,0.139,0.0006,0.025,0.02,0.03268,0.0062,0.0826,0.0142,0.0034,0.3284,0.139,139.0234,1,10.68,0.93473065,894.3879,793.0027,638.0779,05-08-2023 17:37,225,4.347925,55.703
93,05-08-2023,44009,SUP11AM,B,0.03927951,0.03031738,3,0,2,0,2,7,0,16.89084,4.008175,20.89901,40.032,66.03005,8,1.32288,2.27178,3.384157,1638,502.5827,10748.37,156.8395,-1,35.86666667,11.46666666,47.33333333,05-08-2023 18:39,05-08-2023 19:15,190.7,201.7,204.9,260.8,05-08-2023 19:13,0.1497,0.001,0.0129,0.0088,0.0382,0.0083,0.058,0.0198,0.0034,0.219,0.1497,118.7465,1,7.6,2.061277,833.5561,597.1245,685.4385,05-08-2023 18:27,177,4.466602,57.061
94,05-08-2023,44010,SUP11AM,B,0.01506876,0.1095986,3,0,2,0,2,7,0,12.09409,4.024522,16.11861,44.457,66.03005,8,1.330347,2.303817,3.393572,1642,628.4948,8236.835,120.1132,-1,44.93333333,12.86666667,57.8,05-08-2023 19:28,05-08-2023 20:13,241.45,234.2,244.3,256.1,05-08-2023 20:06,0.1185,0.001,0.0154,0.01,0.0368,0.0082,0.0462,0.0215,0.0031,0.2477,0.1185,143.6821,1,7.5,2.063225,905.9129,779.998,765.2219,05-08-2023 19:15,200,4.609273,57.061
95,05-08-2023,44011,SUP11AM,B,0.018703965,0.1425099,3,0,2,0,2,7,0,9.706857,4.015549,13.72241,43.478,74.20041,8,1.802068,2.207894,3.707559,1627,604.081,7534.832,117.3642,-1,40.26666667,11.28333333,51.55,05-08-2023 20:24,05-08-2023 21:04,196.6,203.8,205.3,259.4,05-08-2023 20:56,0.2031,0.0005,0.0137,0.01,0.0356,0.0075,0.0394,0.019,0.0032,0.2031,0.2031,178.9155,1,7,1.905491,857.5046,633.8203,782.9702,05-08-2023 20:13,309,4.393321,49.099
96,05-08-2023,44012,S48CS1V,B,0.08686121,0.05236719,3,0,2,0,2,7,0,9.538672,5.5084785,22.55555,42.487,66.03005,8,1.911808,2.236389,2.923458,1656,539.3817,9188.411,141.2677,-1,33.66666667,19.93333333,53.6,05-08-2023 21:24,05-08-2023 21:58,187.9,198,202.2,250,05-08-2023 21:53,0.0947,0.001,0.0094,0.0131,0.042,0.0062,0.0135,0.0168,0.0032,0.0947,0.0947,129.6115,1,7.3,1.01165,815.4822,652.9221,740.8619,05-08-2023 21:04,409,4.76524,58.249
97,05-08-2023,44013,S48CS1V,B,0.04218286,0.03437109,3,0,2,0,2,7,0,14.19056,4.012646,18.20321,40.203,75.40621,8,1.942682,1.651996,2.960176,6554,437.3025,12136.74,181.1286,-1,37.33333333,11.73333333,49.06666666,05-08-2023 22:10,05-08-2023 22:47,184.5,196.6,203.8,251.9,05-08-2023 22:36,0.072,0.0021,0.0172,0.0104,0.0431,0.0065,0.0731,0.0175,0.0032,0.072,0.072,110.4411,1,8.6,1.017494,754.8444,553.3878,644.3206,05-08-2023 21:58,289,4.501621,58.249
98,05-08-2023,44014,S48CS1V,B,0.08837289,0.02302222,3,0,2,0,2,7,0,4.401518,4.023483,8.425001,44.636,70.061001,8,1.428504,1.426053,2.809178,1634,539.1564,5335.218,88.82999,-1,33.73333333,9.733333335,43.46666666,05-08-2023 22:57,05-08-2023 23:30,191.3,202.2,207.7,260.1,05-08-2023 23:27,0.2008,0.0008,0.0261,0.0196,0.037,0.0068,0.05165,0.0198,0.0033,0.2008,0.2008,182.1185,1,7,1.380674,780.9944,696.0216,649.7333,05-08-2023 22:47,308,4.713035,52.612
99,05-08-2023,44015,S48CS,B,0,0.05463696,3,0,2,0,2,7,0,11.74197,4.007901,15.74987,43.221,66.03005,8,1.329078,2.102427,2.355333,1619,565.1134,9079.214,135.1659,-1,34.45,14.06666668,48.51666667,05-08-2023 23:44,06-08-2023 00:19,193.2,204.1,210.2,262,06-08-2023 00:14,0.1653,0.0014,0.0165,0.0116,0.0409,0.0059,0.0532,0.0167,0.0033,0.1653,0.1653,98.34433,1,8.2,1.026256,727.0267,564.623,691.6793,05-08-2023 23:30,193,4.514267,52.622
100,06-08-2023,44016,S48C,B,0,0.224384,3,0,2,0,2,7,0,16.30394,4.022223,20.32616,46.4,66.03005,9,1.124948,1.032335,3.67501,1637,481.6538,9063.614,135.833,-1,48.41666666,11.13333334,59.55,06-08-2023 00:30,06-08-2023 01:18,241.45,195.2,203.6,257.1,06-08-2023 01:09,0.0574,0.0018,0.0098,0.0159,0.0396,0.0059,0.0198,0.0132,0.0036,0.13,0.0574,180.802,1,7.3,0.93473065,958.2015,715.559,753.7243,06-08-2023 00:19,269,4.606679,58.38
101,06-08-2023,44018,44MNSIVS6,C,0.02346693,0.05966272,3,0,2,0,2,7,0,12.34535,4.01458,16.35993,42.329,66.03005,9,1.457128,1.400651,2.976064,6554,480.2815,10966.77,165.9395,-1,40.48333334,28.80000001,69.28333334,06-08-2023 01:47,06-08-2023 02:28,189,200,208.7,257.7,06-08-2023 02:16,0.0918,0.004,0.0182,0.0133,0.0374,0.0047,0.0474,0.016,0.0033,0.0918,0.0918,125.2556,1,7.4,1.518936,867.4715,800.3986,563.2097,06-08-2023 01:18,161,4.513943,60.016
102,06-08-2023,44019,S48CS1V,C,0,0.1168934,3,0,2,0,2,7,0,8.149844,4.027598,12.17744,47.945,66.03005,9,1.000498,1.592372,2.31107,1639,572.3094,6754.827,99.30292,-1,36.86666666,14.9,83.73333332,06-08-2023 03:15,06-08-2023 03:51,182.5,194.9,205.9,250.9,06-08-2023 03:44,0.1097,0.0008,0.0291,0.0175,0.0411,0.0056,0.0357,0.0145,0.0031,0.1097,0.1097,115.1078,1,7.9,1.310572,930.1226,850.1362,821.9216,06-08-2023 02:28,329,4.509079,56.144
103,06-08-2023,44020,S48CS1V,C,0.02620234,0.04750305,3,0,2,0,2,7,0,10.00505,4.006208,14.01126,44.598,66.03005,9,1.400827,1.400459,2.595529,1656,537.7694,7519.232,112.2118,-1,33.39999999,11.60000001,45,06-08-2023 04:03,06-08-2023 04:36,190.7,201.9,209.6,259.2,06-08-2023 04:30,0.2512,0.0031,0.0228,0.0238,0.0453,0.0069,0.0497,0.0144,0.0032,0.2512,0.2512,115.8136,1,8.4,1.194702,745.4477,573.032,645.0757,06-08-2023 03:51,309,4.817445,61.521
104,06-08-2023,44021,SSR550,C,0.07587161,0.2553503,3,0,2,0,2,7,0,6.246064,4.029722,10.27579,40.754,68.02979,9,1.338125,1.401132,2.805458,1617,469.3343,3775.208,73.98049,-1,36.35,32,68.35,06-08-2023 05:08,06-08-2023 05:45,189.7,202.4,210.8,250.4,06-08-2023 05:37,0.4188,0.0033,0.0148,0.0181,0.0386,0.0052,0.0218,0.012,0.0033,0.4188,0.4188,133.76555,1,7.3,1.467333,842.6724,794.2681,697.851,06-08-2023 04:36,140,4.573281,51.348
105,06-08-2023,44022,44MNSIVS6,C,0,0.06371582,3,0,2,0,2,7,0,8.337894,5.022496,13.36039,47.255,66.03005,9,1.272202,1.590201,2.592509,1663,646.0357,7004.429,101.4908,-1,43.3,11.33333334,54.63333334,06-08-2023 05:56,06-08-2023 06:39,193.8,203.7,211.1,261.7,06-08-2023 06:31,0.4577,0.0018,0.0194,0.0132,0.0408,0.0057,0.0384,0.0132,0.0032,0.4577,0.4577,119.1389,1,8.4,1.320307,806.7863,796.6132,690.1982,06-08-2023 05:45,341,4.693255,53.788
106,06-08-2023,44023,S48CS1V,A,0.01749225,0.1322961,3,0,2,0,2,7,0,8.697515,5.011065,13.70858,38.69,69.39858,9,0.774377,1.561004,1.838607,1622,529.5345,9578.401,158.8495,-1,49.43333334,20.66666666,70.1,06-08-2023 07:00,06-08-2023 07:49,241.45,234.2,201.7,249.8,06-08-2023 07:32,0.0782,0.0013,0.0198,0.0104,0.047,0.0066,0.0519,0.0132,0.0034,0.0782,0.0782,85.08691,1,7.9,1.06423,877.4273,777.4984,592.1406,06-08-2023 06:39,293,4.576524,53.788
107,06-08-2023,44024,S48CS1V,A,0,0.06549927,3,0,2,0,2,7,0,6.002129,5.010426,11.01255,41.114,69.12655,9,1.299703,1.400791,2.372697,1649,626.7974,7784.434,129.2525,-1,39.56666666,8.866666665,48.43333333,06-08-2023 07:58,06-08-2023 08:38,194.7,202.7,210.9,267.9,06-08-2023 08:29,0.4479,0.0043,0.0226,0.0161,0.053,0.0057,0.0385,0.0133,0.0032,0.4479,0.4479,124.1434,1,8.1,1.072994,759.8416,673.8907,497.2782,06-08-2023 07:49,373,4.583982,50.335
108,06-08-2023,44025,8720,A,0,0.1365112,3,0,2,0,2,7,0,9.850858,5.021272,14.87213,44.309,66.03005,9,1.148324,1.813529,3.507547,1643,719.231,8689.224,129.148,-1,45.36666667,8.066666666,53.43333333,06-08-2023 08:46,06-08-2023 09:31,191.8,202.7,210.3,257.3,06-08-2023 09:26,0.0839,0.0015,0.0126,0.012,0.0384,0.0067,0.0224,0.0142,0.0034,0.4637,0.0839,152.687,1,8.1,2.359222,806.701,751.1064,655.3558,06-08-2023 08:38,421,4.674449,50.4
109,06-08-2023,44027,44MN1VS6,A,0.004079102,0.2553502,3,0,2,0,2,7,0,11.96139,5.015421,16.97681,37.827,71.80381,9,1.34785,1.110442,2.391635,1633,396.3014,13712.3,221.1525,-1,40.25000001,32.19999999,56.1,06-08-2023 10:04,06-08-2023 11:23,241.45,234.2,201.6,241.8,06-08-2023 11:06,0.0606,0.0029,0.0138,0.01,0.0426,0.0069,0.0666,0.0257,0.0032,0.1711,0.0606,98.92267,1,7.2,1.043785,927.8194,887.9044,551.0634,06-08-2023 09:31,349,4.578145,55.832
110,06-08-2023,44028,44MN1VS6,A,0.07191245,0.0606355,3,0,2,0,2,7,0,8.105281,5.014821,13.1201,42.78,72.9001,9,1.401783,1.921832,2.492305,0,652.6786,8455.229,133.9971,-1,43.76666667,20.46666666,64.23333333,06-08-2023 11:43,06-08-2023 12:27,190.1,202.8,211.8,253.4,06-08-2023 12:24,0.1293,0.0039,0.0158,0.014,0.039,0.0046,0.0748,0.0282,0.0032,0.2086,0.1293,122.6522,1,7.2,1.090523,938.587,841.8228,488.2056,06-08-2023 11:23,349,4.542477,51.005
111,06-08-2023,44029,8720,A,0.04705383,0.09970776,3,0,2,0,2,7,0,9.951343,5.003722,14.95506,45.836,66.03005,9,1.659228,1.810441,4.054479,1599,561.43585,9531.603,144.4378,-1,49.7,23.4,73.1,06-08-2023 12:50,06-08-2023 13:40,192.3,203.8,211.1,253.4,06-08-2023 13:35,0.3748,0.0017,0.0107,0.0114,0.0393,0.00525,0.0377,0.01825,0.0034,0.554,0.3748,201.1643,1,5.2,0.93473065,1036.604,863.3253,360.9936,06-08-2023 12:27,554,4.574903,51.119
113,06-08-2023,44030,8720,A,0.03747992,0.1476978,3,0,2,0,2,7,0,17.07378,5.001144,22.07492,43,66.03005,9,1.566891,1.473299,3.606747,1596,616.8334,10919.97,167.8061,-1,41.88333333,14.9,56.1,06-08-2023 14:48,06-08-2023 15:30,182.5,198.1,210.5,250,06-08-2023 15:18,0.2534,0.0021,0.0186,0.0112,0.0606,0.0078,0.0379,0.01825,0.0033,0.2534,0.2534,163.3866,1,7.3,2.039856,1001.76,749.40455,476.1588,06-08-2023 14:18,261,4.555448,53.35
114,06-08-2023,44034,45C8,B,0,0.02188721,3,0,2,0,2,7,0,9.832651,5.00837,14.84102,43.426,75.26702,9,1.723713,0.5259571,3.763569,1676,681.2264,9640.8,147.0373,-1,42.4,20.13333334,62.53333334,06-08-2023 15:50,06-08-2023 16:33,187.2,199.3,210.2,253.9,06-08-2023 16:24,0.4665,0.0016,0.0139,0.0172,0.0531,0.0055,0.0482,0.01825,0.0033,0.4665,0.4665,169.9817,1,7.3,2.039856,908.6263,727.7225,483.2296,06-08-2023 15:30,301,4.566472,55.89
115,06-08-2023,44035,45C8,B,0,0.0244812,3,0,2,0,2,7,0,3.667982,5.022423,8.690405,45.414,71.104405,9,1.803271,0.5226193,3.836312,0,762.5986,4212.011,69.38559,-1,42.01666666,15.15,57.16666666,06-08-2023 16:48,06-08-2023 17:30,193.6,203.3,213.7,259.2,06-08-2023 17:23,0.16985,0.0025,0.0224,0.0182,0.0479,0.005,0.0875,0.0208,0.0033,0.6243,0.16985,133.76555,1,6.6,2.033041,831.839,826.6757,598.0214,06-08-2023 16:33,281,4.575875,50.571
116,06-08-2023,44036,45C8,B,0,0.000972656,3,0,2,0,2,7,0,2.595466,5.5084785,5.611872,41.833,64.444872,9,1.200166,2.008114,1.656822,1623,561.43585,9944.993,150.10445,-1,42.14999999,20.06666667,62.21666667,06-08-2023 17:50,06-08-2023 18:32,204.3,208.9,215.8,263.5,06-08-2023 18:25,0.16985,0.0028,0.02,0.0201,0.0409,0.00525,0.0483,0.01825,0.0034,0.6187,0.16985,130.3366,1,7.1,0.4566555,868.815,840.5007,264.3698,06-08-2023 17:30,261,4.68061,56.016
117,06-08-2023,44037,S48CS1V,B,-0.001895599,0.02204919,3,0,2,0,2,7,0,14.94756,5.013134,19.96069,43.732,66.03005,9,2.401951,1.008991,4.456411,1641,705.1934,10904.37,156.2394,-1,50.53333334,19.46666667,70.00000001,06-08-2023 18:52,06-08-2023 19:42,193.2,203.6,214.4,249.2,06-08-2023 19:29,0.2502,0.0017,0.0127,0.0132,0.0479,0.0071,0.0597,0.0285,0.0032,0.2502,0.2502,171.0013,1,6.1,2.054461,966.8403,983.9747,392.9977,06-08-2023 18:32,189,4.520752,57.63
118,06-08-2023,44038,S48CS1V,B,0,0.02172485,3,0,2,0,2,7,0,12.26844,5.055406,17.32384,44.956,66.03005,9,2.090556,1.388939,4.140149,1641,620.8927,8330.433,121.4706,-1,43.10000001,11.66666666,54.76666667,06-08-2023 19:54,06-08-2023 20:37,194.5,210.3,218.4,258.5,06-08-2023 20:29,0.16985,0.0046,0.0241,0.0192,0.0712,0.0036,0.0581,0.0265,0.0033,0.6373,0.16985,175.253,1,6.3,2.049593,855.622,796.8639,508.8103,06-08-2023 19:42,317,4.47406,57.63
119,06-08-2023,44039,S48CS1V,B,0,0.02285986,3,0,2,0,2,7,0,12.87982,5.027708,17.90752,40.702,66.03005,9,2.756227,1.317541,4.314114,6554,676.782,11029.17,169.394,-1,41.78333334,15.06666666,56.84999999,06-08-2023 20:52,06-08-2023 21:34,203.6,214.3,221.4,265.3,06-08-2023 21:27,0.292,0.0011,0.0213,0.0161,0.0475,0.00525,0.0889,0.01825,0.0035,0.292,0.292,176.7534,1,6.5,1.557886,817.0271,798.1466,377.5789,06-08-2023 20:37,349,4.559339,51.867
120,06-08-2023,44040,SSR 550,C,0.04592607,0.08592749,3,0,2,0,2,7,0,7.697874,5.019573,12.71745,43.092,72.80945,9,1.599666,1.002225,4.19452,1654,686.5657,9313.208,148.9888,-1,40.25000001,10.4,56.1,06-08-2023 21:44,06-08-2023 23:02,193.2,202.8,212.3,251.3,06-08-2023 22:37,0.2188,0.0003,0.0155,0.0106,0.0365,0.00525,0.0491,0.01825,0.0036,0.2717,0.2188,216.0181,1,6.7,0.93473065,1065.97,976.3713,389.779,06-08-2023 21:34,481,4.56096,56.016
121,06-08-2023,44041,44MnSiVS6,C,-0.003695221,0.09257434,3,0,2,0,2,7,0,7.663272,5.014906,12.67818,46.763,66.03005,9,1.158571,1.505161,2.738853,1643,644.7367,6489.625,95.65909,-1,42.98333333,11.86666666,54.85,06-08-2023 23:13,06-08-2023 23:56,193.9,204.6,213.7,252.4,06-08-2023 23:51,0.0506,0.0009,0.0135,0.0146,0.0417,0.0084,0.0853,0.01825,0.0034,0.0506,0.0506,129.9379,1,8.4,1.580282,976.7957,800.7668,559.7194,06-08-2023 23:02,225,4.570363,57.826
122,07-08-2023,44042,44MnSiVS6,C,0.03870361,0.1269453,3,0,2,0,2,7,0,11.9411,5.020467,16.96157,41.225,75.18657,9,1.727497,2.692876,2.159811,6554,550.9081,11309.96,167.837,-1,35.21666667,22.69999999,57.91666667,07-08-2023 00:19,07-08-2023 00:54,206.2,212.3,219.8,260.4,07-08-2023 00:45,0.3968,0.0031,0.0188,0.0135,0.0419,0.0057,0.0747,0.01825,0.0035,0.3968,0.3968,82.55664,1,9.2,0.4323139,851.2905,697.483,713.5726,06-08-2023 23:56,209,4.593061,54.4
123,07-08-2023,44043,44MnSiVS6,C,0.03529639,0.1540208,3,0,2,0,2,7,0,15.33951,5.007036,20.34654,42.693,66.03005,9,2.000572,1.882981,3.132959,1646,585.2402,9048.015,143.5292,-1,38.6,14.73333333,53.33333333,07-08-2023 01:09,07-08-2023 01:48,201.7,208.5,218.8,255.9,07-08-2023 01:41,0.0566,0.0029,0.0098,0.0167,0.0488,0.0057,0.0272,0.01825,0.0033,0.0566,0.0566,153.9799,1,7.3,1.132387,865.8385,629.0139,605.6236,07-08-2023 00:54,244,4.501621,52.904
124,07-08-2023,44044,S48CS1V,C,0.02202725,0.1973087,3,0,2,0,2,7,0,17.17093,5.050819,22.22175,36.718,66.03005,9,1.711763,0.5499954,4.350431,6554,484.2763,9944.993,150.10445,-1,40.25000001,15,76.66666666,07-08-2023 02:03,07-08-2023 03:04,193.2,203.7,218.5,254.6,07-08-2023 02:57,0.0504,0.0037,0.0138,0.0154,0.0461,0.0066,0.0408,0.01825,0.0033,0.3872,0.0504,141.1481,1,8.6,0.93473065,832.6849,723.1729,341.4635,07-08-2023 01:48,309,4.465305,56.168
125,07-08-2023,44045,S48CS1V,C,0,0.09954602,3,0,2,0,2,7,0,9.96053,5.011845,14.97238,44.855,66.03005,9,1.868223,1.592444,3.465057,1615,601.9229,9905.993,145.1909,-1,42.55,24.33333333,66.88333334,07-08-2023 03:29,07-08-2023 04:11,204.5,213.1,222.5,267.5,07-08-2023 04:05,0.1991,0.0045,0.0172,0.0105,0.0493,0.0061,0.0484,0.01825,0.0035,0.1991,0.1991,154.881,1,7.4,1.596834,868.7413,739.5158,616.9664,07-08-2023 03:04,252,4.426394,60.18
126,07-08-2023,44046,S48CS1V,C,-0.002399445,0.1472115,3,0,2,0,2,7,0,11.28326,5.012898,16.29616,42.344,66.03005,9,2.050557,1.824183,3.070973,1636,579.6942,11715.55,176.0673,-1,42.49999999,33,75.49999999,07-08-2023 04:44,07-08-2023 05:27,192.4,204.8,218.7,252.1,07-08-2023 05:22,0.0545,0.0028,0.0216,0.0104,0.0476,0.0059,0.0407,0.0239,0.0032,0.0545,0.0545,126.9199,1,7.9,1.020416,950.3004,749.40455,859.9521,07-08-2023 04:11,248,4.566148,60.868
