Repository: Yugal13042001/Optimizing-steel-Manufacturing-Charge-composition-and-energy-use

# Optimizing-steel-Manufacturing-Charge-composition-and-energy-use

Overview:-
This project aims to enhance steel manufacturing by optimizing charge composition and reducing energy use, leading to improved efficiency and sustainability.

Objectives:-
Optimize charge composition for cost-efficiency.
Reduce energy consumption in the steelmaking process.
Lower the carbon footprint of production.

Methodology:-
Data Collection: Historical data on charge and energy use.
Analysis: Data cleaning, EDA, and optimization modeling.
Implementation: Applying optimized charge compositions in simulations.

Technologies:-
Python: Data analysis and modeling.
Pandas, NumPy: Data manipulation.

File: steel data_set.csv (part 17 of 23)
SRNO,datetime,HEATNO,GRADE,SECTION_IC,INJ1_QTY,INJ2_QTY,BSM,SKULL,BP,HBI,OTHERS,SCRAP_QTY,PIGIRON,DRI1_QTY,DRI2_QTY,TOT_DRI_QTY,HOT_METAL,Total_Charge,Hot_Heel,DOLO,DOLO1_EMPTY,TOT_LIME_QTY,TAP_TEMP,O2ACT,ENERGY,KWH_PER_TON,KWH_PER_MIN,MELT_TIME,TA_TIME,TT_TIME,pow_on_time,TAPPING_TIME,E1_CUR,E2_CUR,E3_CUR,SPOUT,LAB_REP_TIME,C,SI,MN,P,S,CU,CR,NI,N,OPEN_C,TAP_C,IT_KG,BUCKET_NO,STATIC_WT,LIME,O2SIDE1,O2SIDE2,O2SIDE3,PREV_TAP_TIME,TAP_DURATION,LM_WT,Production
127,07-08-2023,44047,S48CS1V,C,0.001607666,0.04101819,3,0,2,0,2,7,0,5.669356,5.015718,10.68507,45.515,73.20007,9,1.706792,1.753887,2.989128,1636,617.809,4836.015,75.56264,-1,41.29999999,17.86666667,59.16666667,07-08-2023 05:45,07-08-2023 06:26,189.6,201.7,215.6,248.2,07-08-2023 06:21,0.0732,0.0023,0.0153,0.0123,0.0434,0.0064,0.07,0.0202,0.0034,0.0732,0.0732,161.7049,1,7.8,1.282335,913.1511,809.1353,635.1103,07-08-2023 05:27,225,4.492218,55.734
128,07-08-2023,44048,SUP11A,A,0.02821783,0.1113813,3,0,2,0,2,7,0,12.40373,5.021214,17.42494,39.544,73.96894,9,1.391444,1.409595,2.42257,1636,450.5851,13072.71,200.9056,-1,41.08333333,20.46666667,61.55,07-08-2023 06:46,07-08-2023 07:27,192,206,220.7,257.2,07-08-2023 07:17,0.1016,0.0022,0.0216,0.011,0.0407,0.0055,0.0592,0.0155,0.0034,0.1016,0.1016,94.9099,1,8.1,1.031126,783.4733,731.6036,569.8083,07-08-2023 06:26,265,4.554151,54.571
129,07-08-2023,44049,44MNSIVS6,A,0.02665823,0.09727637,3,0,2,0,2,7,0,10.388,5.748781,16.13678,42.667,66.03005,9,1.11782,1.374014,2.367048,1636,484.0486,9827.995,148.6752,-1,41.76666667,24.93333334,66.7,07-08-2023 07:52,07-08-2023 08:34,197.2,209.9,222.1,263.3,07-08-2023 08:31,0.1984,0.0016,0.0224,0.0164,0.0533,0.0061,0.0855,0.0271,0.0033,0.2002,0.1984,105.4985,1,6.3,1.249228,867.5046,778.2303,638.4891,07-08-2023 07:27,405,4.356355,57.826
130,07-08-2023,44050,44MNSIVS6,A,0.01134949,0.0513938,3,0,2,0,2,7,0,13.12663,5.007777,18.13441,43.88,66.03005,9,1.208391,0.9321971,3.302773,1625,546.3434,12121.14,178.2143,-1,43.63333333,14.9,56.1,07-08-2023 09:20,07-08-2023 10:04,188.2,201.3,217.4,247.9,07-08-2023 09:56,0.0553,0.0015,0.0141,0.0134,0.0591,0.0066,0.0618,0.0188,0.0035,0.3426,0.0553,136.8491,1,6,2.094381,1001.407,795.4864,652.4061,07-08-2023 08:34,172,4.445201,58.458
131,07-08-2023,44051,SUP11A,A,0.08506161,0.2354087,3,0,2,0,2,7,0,13.6722,5.030299,18.7025,46.416,66.03005,9,1.263911,1.611454,2.582273,1630,505.0054,9500.403,145.8941,-1,38.95,15.06666667,54.01666667,07-08-2023 10:19,07-08-2023 10:58,193.6,206.9,221.8,247.5,07-08-2023 10:53,0.0541,0.0023,0.0114,0.0184,0.062,0.0056,0.0285,0.014,0.0033,0.0541,0.0541,138.071,1,7.3,1.318361,879.1583,807.3932,634.6297,07-08-2023 10:04,136,4.572957,57.758
132,07-08-2023,44052,SUP11A,A,0.03558432,0.07441638,3,0,2,0,2,7,0,17.59206,5.017976,22.61004,43.648,66.03005,9,1.138043,1.943988,2.0017,6,569.2858,10951.17,165.2806,-1,41.63333333,14.9,56.1,07-08-2023 11:41,07-08-2023 12:23,187.2,201.6,219.1,242.5,07-08-2023 12:21,0.0572,0.0021,0.0086,0.018,0.0666,0.0051,0.016,0.0117,0.0033,0.2315,0.0572,88.53147,1,7.3,0.863657,1047.647,883.2361,331.2817,07-08-2023 10:58,244,4.517834,53.629
133,07-08-2023,44053,SAE8720M,A,0.01756424,0.2033076,3,0,2,0,2,7,0,9.538672,5.5084785,14.735965,40.065,66.03005,9,1.985945,1.261736,4.370481,1633,701.1129,14663.87,225.2611,-1,40.25000001,16.53333333,74.8,07-08-2023 12:39,07-08-2023 13:37,192,206.4,222.7,244.2,07-08-2023 13:33,0.0523,0.0037,0.0078,0.0144,0.0632,0.0048,0.0078,0.0106,0.0034,0.0822,0.0523,174.5941,1,7.3,0.93473065,982.0266,624.2988,494.885,07-08-2023 12:23,257,4.662776,50.4
134,07-08-2023,44054,20MNCR5,A,0.018703965,0.1113812,3,0,2,0,2,7,0,11.48888,5.058927,16.54781,38.574,72.12181,9,1.693849,1.065045,3.24492,1591,484.8051,10639.17,163.6247,-1,33.68333333,9.866666668,43.55,07-08-2023 13:47,07-08-2023 14:21,201.3,212.4,226.6,254.2,07-08-2023 14:19,0.0546,0.0018,0.0187,0.0173,0.061,0.0079,0.0618,0.01825,0.0034,0.2103,0.0546,122.6915,1,9.9,1.551071,763.8212,767.1584,602.2075,07-08-2023 13:37,373,4.53275,57.26
135,07-08-2023,44055,20MnCr5,B,0,0.1413751,3,0,2,0,2,7,0,15.1404,5.013118,20.15351,46.008,66.03005,10,1.982016,1.114267,4.292555,1599,565.4854,5818.821,87.94873,-1,34.68333333,10.86666667,45.55,07-08-2023 14:32,07-08-2023 15:06,199.8,211.8,224.9,261.2,07-08-2023 15:00,0.4466,0.0008,0.0069,0.0132,0.0744,0.0045,0.0215,0.0169,0.0033,0.4466,0.4466,212.9929,1,7.3,2.310539,818.5198,819.9556,671.4424,07-08-2023 14:21,281,4.558042,58.896
136,07-08-2023,44056,20MnCr5,B,0,0.003404663,3,0,2,0,2,7,0,9.394492,5.01924,14.41373,44.2,66.03005,10,2.409699,1.504476,3.737799,1,723.7278,8002.835,119.4208,-1,42.08333333,10.13333333,52.21666667,07-08-2023 15:17,07-08-2023 15:59,207.7,217.2,229.8,258.3,07-08-2023 15:50,0.16985,0.0018,0.0264,0.017,0.0642,0.0079,0.0765,0.0276,0.0034,0.5475,0.16985,163.8399,1,8.4,1.3281,879.5159,871.5912,558.5207,07-08-2023 15:06,264,4.580091,59.616
137,07-08-2023,44057,8720,B,0.00055188,0.03858643,3,0,2,0,2,7,0,14.91082,5.020153,19.93097,43.285,66.03005,10,2.590073,2.006195,4.256038,6554,696.6219,10826.37,154.6272,-1,45.98333333,11.68333333,57.66666666,07-08-2023 16:10,07-08-2023 16:56,194.2,209.8,224.2,255,07-08-2023 16:49,0.1869,0.0021,0.015,0.01,0.0611,0.0065,0.0431,0.01825,0.0034,0.1869,0.1869,159.2175,1,6.8,1.665964,887.6027,863.4341,438.9814,07-08-2023 15:59,281,4.657912,53.35
138,07-08-2023,44058,SUP 11A,B,0.02922568,0.08916956,3,0,2,0,2,7,0,12.46834,5.105121,17.57346,43.567,66.03005,10,2.341918,1.503332,3.368176,1597,558.6106,12963.52,186.9546,-1,45.76666667,12.66666667,58.43333334,07-08-2023 17:09,07-08-2023 17:55,201.7,214.9,228.9,256.2,07-08-2023 17:48,0.1727,0.0018,0.0403,0.008,0.0493,0.0054,0.0727,0.01825,0.0034,0.1727,0.1727,135.9591,1,7.2,1.026258,765.066,748.7474,558.4695,07-08-2023 16:56,305,4.55869,57.608
139,07-08-2023,44059,SUP 11A,B,0,0.05625806,3,0,2,0,2,7,0,9.835231,5.001646,14.83688,45.934,66.03005,10,2.506553,1.001901,4.56199,1597,586.5964,9671.999,141.4637,-1,43.63333333,11.2,54.83333333,07-08-2023 18:06,07-08-2023 18:50,204.8,215.1,228.1,259.4,07-08-2023 18:38,0.2458,0.0014,0.0181,0.0152,0.051,0.0054,0.0871,0.01825,0.0033,0.2458,0.2458,203.3255,1,7.6,2.055437,884.2404,810.1445,497.8586,07-08-2023 17:55,313,4.539559,53.072
140,07-08-2023,44060,SUP 11A,B,0,0.03583008,3,0,2,0,2,7,0,10.97388,5.015268,15.98915,42.408,75.39715,10,2.355914,1.504972,2.957648,1645,579.1403,10607.98,160.0065,-1,39.1,15.73333333,54.83333334,07-08-2023 19:05,07-08-2023 19:44,203.7,214.8,230.8,263.2,07-08-2023 19:40,0.2458,0.0014,0.0152,0.0102,0.0498,0.0052,0.0711,0.0217,0.0033,0.2458,0.2458,123.8072,1,7.9,0.6017342,778.684,780.743,523.0239,07-08-2023 18:50,297,4.777562,58.765
141,07-08-2023,44061,C45RPb,B,-0.01406097,0.01734778,3,0,2,0,2,7,0,15.85314,5.006194,20.85933,42.609,66.03005,10,1.924872,1.503085,3.575255,1,517.9154,10607.98,167.1381,-1,38.48333334,13.59999999,52.08333333,07-08-2023 19:58,07-08-2023 20:37,217.5,222.8,234.7,270.9,07-08-2023 20:27,0.1165,0.0018,0.0088,0.0092,0.0667,0.0053,0.0206,0.0148,0.0033,0.1165,0.1165,171.3983,1,7.3,1.650383,786.6549,852.3572,234.6544,07-08-2023 19:44,252,4.607652,55.754
142,07-08-2023,44062,C45RPb,B,0.001631653,0.04426086,3,0,2,0,2,7,0,5.383496,4.877751,10.26125,46,73.26125,10,1.97623,2.005056,3.502962,1596,615.5731,5959.222,93.90333,-1,39.5,14.46666666,53.96666667,07-08-2023 20:51,07-08-2023 21:30,205.6,215.8,230.9,280.1,07-08-2023 21:22,0.2784,0.001,0.013,0.0118,0.0519,0.0045,0.0472,0.0125,0.0033,0.2784,0.2784,200.6135,1,7.2,1.526731,766.2979,746.5515,640.9832,07-08-2023 20:37,273,4.459144,52.734
143,07-08-2023,44063,SUP 6,C,0.006622559,0.03907251,3,0,2,0,2,7,0,11.61905,5.009484,16.62853,43.804,66.03005,9,2.171704,1.001481,3.649746,1601,595.329,8907.618,132.687,-1,36.48333333,12.93333333,49.41666666,07-08-2023 21:43,07-08-2023 22:20,211.8,220.3,233.3,264.7,07-08-2023 22:14,0.0839,0.0007,0.0189,0.009,0.049,0.0047,0.0345,0.01825,0.0033,0.0839,0.0839,156.4499,1,6.7,1.478043,888.7837,710.0871,497.1249,07-08-2023 21:30,217,4.612192,56.046
144,07-08-2023,44064,SUP 6,C,0.02202722,0.1089493,3,0,2,0,2,7,0,8.358641,5.171601,13.53024,46.491,66.03005,9,1.806435,0.7597464,2.824902,1610,524.9522,8096.436,122.4483,-1,33.68333333,31.80000001,65.48333333,07-08-2023 22:52,07-08-2023 23:25,208.2,217.2,232.8,258,07-08-2023 23:21,0.0816,0.0011,0.0176,0.0144,0.0452,0.0054,0.034,0.0229,0.0031,0.0816,0.0816,143.9056,1,6.1,1.018467,912.5881,739.2454,624.4456,07-08-2023 22:20,208,4.59987,61.632
145,07-08-2023,44065,SUP 6,C,0.02989752,0.1267834,3,0,2,0,2,7,0,3.999002,5.013701,9.012703,46.1,72.112703,9,1.848141,0.5019681,3.048687,1621,520.8411,5616.02,88.7029,-1,31.33333333,17.4,48.73333334,07-08-2023 23:43,08-08-2023 00:14,206.4,219.2,234.4,260.9,08-08-2023 00:09,0.1608,0.0026,0.0226,0.0145,0.0445,0.0062,0.0626,0.0176,0.0033,0.1608,0.1608,177.1185,1,8.2,1.200546,821.1514,691.781,601.8934,07-08-2023 23:25,257,4.681258,61.632
146,08-08-2023,44066,SUP 6,C,0.004774994,0.05966296,3,0,2,0,2,7,0,5.759612,5.017269,10.77688,41.794,69.57088,9,1.877,1.000603,2.474839,1632,477.9565,7347.631,120.3132,-1,32.33333334,13.06666666,45.4,08-08-2023 00:27,08-08-2023 01:00,208.6,219.6,234.4,260.7,08-08-2023 00:53,0.2689,0.0031,0.0294,0.0225,0.0566,0.008,0.0764,0.0175,0.0036,0.2689,0.2689,128.3838,1,8.5,0.5978394,747.865,552.6599,536.2672,08-08-2023 00:14,409,4.50227,50.055
147,08-08-2023,44067,C45RPB,C,0.0605629,0.07376758,3,0,2,0,2,7,0,17.17693,5.023779,22.20071,39.826,66.03005,9,1.497773,1.002563,2.888586,1620,428.2053,11949.54,178.2803,-1,40.25000001,12.26666666,68.2,08-08-2023 01:12,08-08-2023 02:08,207.8,221.3,235.2,256.5,08-08-2023 02:05,0.0515,0.0016,0.0079,0.0133,0.0407,0.0061,0.0248,0.0158,0.0033,0.1317,0.0515,133.76555,1,7.3,0.93473065,832.6849,749.40455,691.3687,08-08-2023 01:00,469,4.538586,55.754
148,08-08-2023,44068,C45RPB,C,0.03426459,0.06241907,3,0,2,0,2,7,0,7.037408,5.00986,12.04727,45.185,74.23227,9,1.448316,1.004925,3.492068,1573,548.8359,8829.62,133.7167,-1,39.28333333,11.46666668,50.75,08-08-2023 02:19,08-08-2023 02:58,222.5,227.5,238,264.9,08-08-2023 02:48,0.2309,0.0024,0.0232,0.0156,0.0462,0.0062,0.0794,0.0219,0.0033,0.2309,0.2309,167.5072,1,8.8,2.043753,829.4202,708.2584,395.4573,08-08-2023 02:08,309,4.407588,51.136
149,08-08-2023,44069,56SICR7,C,-0.02567444,0.05350195,3,0,2,0,2,7,0,13.16088,5.014042,18.17492,39.956,75.13092,9,2.109571,1.502201,2.610042,1596,535.9428,11949.54,183.7517,-1,35.28333333,10.86666667,46.15,08-08-2023 03:09,08-08-2023 03:45,210.7,218.7,232.5,259,08-08-2023 03:40,0.0839,0.0018,0.0159,0.0155,0.048,0.0053,0.057,0.0204,0.0033,0.0839,0.0839,104.0897,1,6.9,0.5004711,756.8016,613.4788,336.3282,08-08-2023 02:58,244,4.535992,56.046
150,08-08-2023,44070,56SICR7,C,0.018703965,0.1074906,3,0,2,0,2,7,0,18.32821,5.007046,23.33526,43.961,66.03005,9,1.061936,0.5019616,3.115426,1629,480.7387,11356.76,168.7576,-1,46.65,19.93333334,66.58333334,08-08-2023 04:05,08-08-2023 04:51,207.2,216.4,232,253.5,08-08-2023 04:51,0.052,0.0018,0.0095,0.022,0.048,0.0056,0.0196,0.0162,0.0033,0.0977,0.052,133.5072,1,7.3,2.05349,1056.409,765.2104,357.8376,08-08-2023 03:45,337,4.580739,58.208
151,08-08-2023,44071,56SICR7,C,0.018703965,0.07003894,3,0,2,0,2,7,0,6.395262,5.025663,11.42093,38.159,66.57993,9,1.231161,1.002941,2.336285,1629,404.827,8236.835,141.0902,435,37.23333333,12.13333333,49.36666666,08-08-2023 05:03,08-08-2023 05:41,205,215.6,232.2,253,08-08-2023 05:35,0.0899,0.0028,0.0258,0.0181,0.0529,0.0052,0.0602,0.015,0.0034,0.0899,0.0899,115.538,1,8.8,1.105124,745.7343,633.6854,491.8873,08-08-2023 04:51,189,4.606031,61.889
152,08-08-2023,44072,AISI410,C,0,0.06290527,3,0,2,0,2,7,0,7.081398,5.5084785,10.08627,38.385,65.47127,9,1.2,1.002025,2.173677,1629,614.8796,5928.022,106.4826,-1,39.35,11.06666668,50.41666668,08-08-2023 05:52,08-08-2023 06:31,200.9,213.1,230.7,252.8,08-08-2023 06:28,0.0899,0.0018,0.0188,0.0163,0.0436,0.006,0.0608,0.0185,0.0033,0.0899,0.0899,125.7458,1,7.2,0.9736767,766.302,753.321,274.3425,08-08-2023 05:41,542,4.588197,55.833
153,08-08-2023,44073,C45RPB,A,0.01566861,0.123541,3,0,2,0,2,7,0,11.62691,5.018528,16.64544,43.961,66.03005,9,1.700812,2.406487,3.893536,1629,502.1679,11668.75,173.3675,426,40.25000001,23.26666666,82.91666667,08-08-2023 06:54,08-08-2023 07:54,204,215.8,231.6,262.7,08-08-2023 07:49,0.0535,0.0027,0.0144,0.0172,0.0445,0.0075,0.042,0.0169,0.0033,0.0888,0.0535,166.7793,1,6.7,2.192724,934.8616,912.3456,724.8135,08-08-2023 06:31,349,4.642024,55.754
154,08-08-2023,44074,C45RPB,A,0.05252463,0.126459,3,0,2,0,2,7,0,17.43228,4.271688,21.70396,37.93,66.03005,9,1.9022595,2.758653,1.525581,1581,419.847,11887.14,199.3351,-1,32.86666666,24.2,57.06666666,08-08-2023 08:18,08-08-2023 08:51,207.9,216.4,231,280.8,08-08-2023 08:42,0.1554,0.0046,0.0102,0.0087,0.04643,0.0039,0.02,0.0122,0.0033,0.1554,0.1554,70.29041,1,7.3,1.024309,827.4836,661.4929,463.1431,08-08-2023 07:54,216,4.617704,62.189
155,08-08-2023,44075,GTD450,A,0.009142059,0.1334304,3,0,2,0,2,7,0,10.29886,5.5084785,10.29886,43.95,66.03005,9,1.9022595,1.935055,1.171197,1,561.43585,9749.997,150.10445,-1,54.86666667,12.80000001,67.66666667,08-08-2023 09:04,08-08-2023 09:59,193.1,207.3,225.5,253.5,08-08-2023 09:39,0.0774,0.0009,0.0053,0.0075,0.029,0.0043,0.0104,0.0117,0.0033,0.3827,0.0774,113.721,1,7.3,1.01652,832.6849,540.7231,361.5063,08-08-2023 08:51,578,4.488976,55.754
157,08-08-2023,44076,SUP9,A,-0.007846313,0.06014893,3,0,2,0,2,7,0,8.394765,5.02902,13.42379,48.137,68.56079,9,1.716639,0.9059821,4.67078,1696,568.0426,9188.411,131.1491,-1,45.36666666,14.9,56.1,08-08-2023 10:44,08-08-2023 11:29,199,209.9,227.9,266.8,08-08-2023 11:24,0.0695,0.0012,0.0303,0.0136,0.0297,0.0066,0.0422,0.0195,0.0033,0.0695,0.0695,213.0462,1,8.5,0.93473065,954.3096,851.2861,729.2327,08-08-2023 10:35,253,4.708171,56.58
158,08-08-2023,44077,41CR4,A,0.06373022,0.08527869,3,0,2,0,2,7,0,7.768069,5.5084785,9.95504,44.694,61.64904,9,1.601013,2.235471,2.637007,1669,657.7126,8096.436,130.2745,-1,43.41666666,18.66666667,62.08333333,08-08-2023 11:48,08-08-2023 12:32,212.8,220.7,232.3,280,08-08-2023 12:31,0.0967,0.0016,0.0198,0.0125,0.027,0.0072,0.061,0.0195,0.0035,0.4867,0.0967,151.0742,1,7.5,1.035994,970.1057,805.0994,505.8733,08-08-2023 11:29,498,4.742218,49.036
159,08-08-2023,44078,SUP9,A,0,0.04377441,3,0,2,0,2,7,0,10.28269,5.018889,15.30158,45.119,67.42058,9,0.8788245,2.347522,2.306235,1639,729.8949,6193.224,94.52334,-1,39.95,12.33333334,52.28333334,08-08-2023 12:44,08-08-2023 13:24,211.4,219.3,231.9,274.1,08-08-2023 13:19,0.3928,0.0014,0.0158,0.0162,0.0435,0.0058,0.0409,0.0202,0.0032,0.3928,0.3928,113.042,1,5.1,1.42741,777.0612,749.0359,581.5221,08-08-2023 12:32,365,4.458171,56.046
160,08-08-2023,44079,C45RPB,A,0.018703965,0.007782104,2,0,2,0,2,6,0,10.02315,5.005146,15.02829,47.792,68.82029,9,1.489518,1.745878,3.507951,1617,639.6049,4882.815,71.67931,-1,38.6,13,51.6,08-08-2023 13:37,08-08-2023 14:15,219.5,223.2,234.8,280.3,08-08-2023 14:07,0.16985,0.001,0.0205,0.0199,0.0399,0.00525,0.0374,0.02,0.0032,0.598,0.16985,172.5649,1,5.3,2.018433,948.3073,890.5569,576.4573,08-08-2023 13:24,505,4.567445,55.754
161,08-08-2023,44080,C45RPB,B,0,0.001621216,2,0,2,0,2,6,0,15.74329,5.01761,20.7609,41.31,68.0709,9,2.261878,2.005891,4.245259,581,723.2388,12620.33,185.1277,-1,51.69999999,14.9,56.1,08-08-2023 15:18,08-08-2023 16:10,200.9,211.2,227.5,258.6,08-08-2023 15:56,0.4603,0.0018,0.0207,0.0126,0.0478,0.00525,0.0736,0.0249,0.0032,0.4603,0.4603,158.0461,1,6.1,1.983381,832.6849,749.40455,425.6214,08-08-2023 14:15,437,4.738003,52.734
162,08-08-2023,44081,51CrV4,B,0.0114935,0.07944238,2,0,2,0,2,6,0,17.61521,5.021013,22.63622,46.109,74.74522,9,2.700202,2.005599,3.810195,6554,589.8561,14851.07,198.159,-1,40.25000001,10.73333334,66.23333334,08-08-2023 16:20,08-08-2023 17:16,203.3,215.3,231,259.4,08-08-2023 17:08,0.1494,0.0023,0.0137,0.0154,0.06,0.00525,0.077,0.0192,0.0032,0.1494,0.1494,132.1323,1,6.2,1.109993,832.6849,749.40455,331.3266,08-08-2023 16:10,324,4.457199,54.184
163,08-08-2023,44082,SUP 9,B,0.01413297,0.006647095,2,0,2,0,2,6,0,14.29827,5.010635,19.30891,45.749,71.05791,9,2.307587,1.456611,4.271494,1591,592.2855,6879.628,105.7462,-1,36.68333334,12.93333333,49.61666667,08-08-2023 17:29,08-08-2023 18:05,210.6,220.2,234.8,271.1,NULL,0,0,0.02135,0.014,0.0621,0.00525,0,0.01825,0.0033,0,0,221.2188,1,7.3,1.963907,876.9869,888.6459,444.2695,08-08-2023 17:16,381,4.582361,54.784
164,08-08-2023,44083,SUP 9,B,0.01322113,0.09225037,2,0,2,0,2,6,0,12.37589,5.012078,17.38796,42.238,65.62596,9,2.493142,2.004592,3.512582,1654,600.8513,13400.31,202.9551,-1,40.25000001,11.46666666,74.71666667,08-08-2023 18:17,08-08-2023 19:20,199.5,211.9,229.4,269.4,08-08-2023 18:51,0.2311,0.0009,0.019,0.016,0.0541,0.0085,0.0617,0.0201,0.0033,0.2311,0.2311,147.6622,1,6.4,1.01944,844.4247,896.4022,327.8069,08-08-2023 18:05,577,4.532425,54.784
165,08-08-2023,44084,SUP 9,B,0,0.07571313,2,0,2,0,2,6,0,7.964912,5.230638,13.19555,46.309,65.50455,9,1.632818,1.490852,2.678549,1592,576.9556,10342.78,157.4135,-1,53.76666666,31.73333333,56.1,08-08-2023 19:52,08-08-2023 20:46,197.2,210.2,227,264.2,08-08-2023 20:28,0.2641,0.0019,0.015,0.0175,0.0532,0.0071,0.0444,0.0159,0.0032,0.2641,0.2641,138.1012,1,6.2,1.045731,847.6774,787.2165,503.6047,08-08-2023 19:20,329,4.575875,59.707
166,08-08-2023,44085,C45RPb,B,-0.01838,0.0499353,2,0,2,0,2,6,0,5.869657,5.006693,10.87635,48.4,65.27635,9,2.370718,2.00526,3.375555,1625,561.43585,4742.415,71.66328,-1,50.96666667,10.06666666,61.03333333,08-08-2023 20:56,08-08-2023 21:47,206,216.4,230.1,268.6,08-08-2023 21:43,0.3393,0.0018,0.0187,0.015,0.0431,0.006,0.0432,0.0164,0.0033,0.3393,0.3393,189.8902,1,6.9,1.004837,1015.663,982.2663,404.6777,08-08-2023 20:46,509,4.567769,55.754
167,08-08-2023,44086,C45RPb,C,-0.003047363,0.04766553,2,0,2,0,2,6,0,11.38423,5.014292,16.39852,45.098,67.49652,9,2.200603,1.504609,3.215178,1622,691.1755,7144.83,105.8548,-1,48.15,10.86666667,59.01666667,08-08-2023 21:58,08-08-2023 22:46,200.2,211.6,228.6,263,08-08-2023 22:41,0.0671,0.0021,0.0141,0.0155,0.0496,0.0061,0.0339,0.0192,0.0033,0.0671,0.0671,143.5442,1,6,1.014574,1003.649,830.1328,408.2953,08-08-2023 21:47,188,4.73703,52.734
168,08-08-2023,44087,B14,C,0.01957977,0.1131648,2,0,2,0,2,6,0,12.80572,5.017677,17.82339,43.707,67.53039,9,2.124832,1.003702,3.600925,1604,564.5085,8127.636,119.4706,-1,39.54999999,10.53333333,50.08333333,08-08-2023 22:56,08-08-2023 23:36,199.8,213.2,229.7,265.5,08-08-2023 23:33,0.05,0.0012,0.0166,0.0203,0.0497,0.0061,0.047,0.0161,0.0035,0.05,0.05,148.0437,1,6.5,1.476093,833.6942,758.0891,541.666,08-08-2023 22:46,229,4.503242,53.35
169,08-08-2023,44088,SUP6,C,0.02409079,0.1295399,2,0,2,0,2,6,0,9.538672,5.009917,14.735965,42.497,74.02288,9,1.753722,2.00438,2.710847,1642,567.0248,12308.33,180.944,-1,45.51666667,10.8,56.31666667,08-08-2023 23:47,09-08-2023 00:32,196.7,209.7,227.8,261,09-08-2023 00:19,0.1121,0.0023,0.0082,0.0203,0.056,0.0059,0.0236,0.0128,0.0036,0.1121,0.1121,106.1999,1,7.3,0.9571247,978.6932,748.0865,251.0594,08-08-2023 23:36,240,4.503567,56.046
170,09-08-2023,44089,SUP6,C,0.05209271,0.128729,2,0,2,0,2,6,0,8.423219,5.011907,13.43513,45.863,65.29813,9,2.335732,0.5002434,4.498272,1642,576.4208,6723.627,101.11,-1,40.95000001,11.93333333,52.88333333,09-08-2023 00:44,09-08-2023 01:25,208.2,217.8,233.1,264.3,09-08-2023 01:22,0.1824,0.0014,0.0131,0.0148,0.045,0.0057,0.0353,0.0142,0.0033,0.1824,0.1824,217.991,1,7.2,2.16254,1006.785,773.104,536.1239,09-08-2023 00:32,309,4.569066,61.804
171,09-08-2023,44090,B14,C,0.003143341,0.25,2,0,2,0,2,6,0,7.899242,5.013541,12.91278,48.701,67.61378,9,2.417767,0.7736183,3.848101,1607,711.9684,8611.226,122.9933,-1,47.55,14.9,82.55,09-08-2023 02:00,09-08-2023 02:48,198.2,209.5,228.1,259,09-08-2023 02:38,0.262,0.0033,0.0222,0.0149,0.0492,0.007,0.0553,0.0159,0.0033,0.262,0.262,180.5537,1,8.4,1.430334,1054.424,910.5757,671.1075,09-08-2023 01:25,200,4.544747,53.35
172,09-08-2023,44091,B14,C,0.05487613,0.05333984,2,0,2,0,2,6,0,15.39066,5.004733,20.39539,41.506,67.90139,9,1.854582,1.097945,3.427071,1624,660.1756,12698.32,186.7362,-1,49.08333333,9.53333333,58.61666666,09-08-2023 02:57,09-08-2023 03:46,211.9,219.7,234.4,264.5,09-08-2023 03:42,0.2127,0.0022,0.0173,0.013,0.0393,0.0065,0.0498,0.017,0.0036,0.2836,0.2127,129.3459,1,6.1,1.572489,974.0366,749.40455,268.3386,09-08-2023 02:48,204,4.579767,55.754
173,09-08-2023,44092,B14,C,0,0.1284045,2,0,2,0,2,6,0,12.21565,5.001992,17.21764,43.794,67.01164,9,1.727427,1.196331,3.09155,1619,692.0173,11153.96,166.9464,-1,52.49999999,12.35000001,64.85,09-08-2023 03:59,09-08-2023 04:51,209.7,216.4,232.2,261.7,09-08-2023 04:47,0.2566,0.0048,0.0152,0.012,0.0446,0.0068,0.0367,0.0167,0.0033,0.5372,0.2566,134.3122,1,5.8,1.364122,923.1069,757.5848,281.5907,09-08-2023 03:46,237,4.636835,49.538
174,09-08-2023,44093,51CRV4,C,0.08263814,0.1583983,2,0,2,0,2,6,0,17.5662,5.003222,22.56942,37.354,65.92342,9,2.460009,1.50273,2.888586,1,455.4672,16161.44,246.6513,-1,40.25000001,10.73333334,69.96666667,09-08-2023 05:02,09-08-2023 06:01,201.4,211.2,228.1,257,09-08-2023 05:59,0.0669,0.0041,0.0118,0.0122,0.0456,0.0076,0.0299,0.0161,0.0033,0.2825,0.0669,179.3068,1,5.6,0.93473065,832.6849,720.1002,363.0912,09-08-2023 04:51,172,4.606679,57.608
175,09-08-2023,44094,51CRV4,A,0.08196628,0.02285986,2,0,2,0,2,6,0,9.211129,5.5084785,12.21482,49.806,68.02082,9,2.615234,1.66871,3.634676,1633,750.0892,5522.419,78.30905,-1,44.01666667,15.06666667,59.08333334,09-08-2023 06:16,09-08-2023 07:00,210.2,219.3,233.4,263.8,09-08-2023 06:54,0.3102,0.0012,0.0171,0.0124,0.0429,0.0058,0.0454,0.018,0.0034,0.3102,0.3102,175.4625,1,8.5,1.019442,898.4354,884.4051,712.1167,09-08-2023 06:01,301,4.510052,56.496
176,09-08-2023,44095,51CRV4,A,0,0.06193237,2,0,2,0,2,6,0,7.497525,5.015238,12.51276,44.531,63.04376,9,1.863899,2.001706,3.467546,1,648.9075,9063.614,136.8222,-1,30.91666666,14.9,66.95,09-08-2023 07:36,09-08-2023 08:07,212.7,222.3,236.6,267.8,09-08-2023 08:03,0.2847,0.0017,0.0245,0.0168,0.0448,0.0065,0.0799,0.0177,0.0033,0.4679,0.2847,163.4651,1,8.7,1.603647,916.4964,883.205,588.9125,09-08-2023 07:00,561,4.553826,59.879
177,09-08-2023,44096,SUP9,A,-0.009118042,0.05415051,2,0,2,0,2,6,0,10.2859,5.020608,15.30651,43.806,65.11251,9,2.221939,1.475185,4.054402,1621,611.7984,8907.618,136.6147,-1,37.93333333,9.133333341,47.06666667,09-08-2023 08:16,09-08-2023 08:54,221,228.3,240.5,268.3,09-08-2023 08:51,0.1109,0.0016,0.0175,0.013,0.041,0.007,0.0718,0.0179,0.0032,0.1109,0.1109,189.489,1,6.09,1.832463,811.0929,718.6972,640.7607,09-08-2023 08:07,409,4.610571,57.608
178,09-08-2023,44097,C45RPB,A,-0.00196759,0.0646886,2,0,2,0,2,6,0,7.803247,5.5084785,10.81669,49.507,66.32369,9,1.834334,1.592151,3.915082,1642,667.4455,3650.408,54.70932,-1,41.28333333,11.66666667,52.95,09-08-2023 09:06,09-08-2023 09:47,219.4,225.6,238.4,267.3,09-08-2023 09:45,0.1645,0.0008,0.0121,0.0115,0.0352,0.0055,0.0333,0.0183,0.0035,0.3749,0.1645,227.4003,1,6.4,2.080748,1030.952,909.0159,594.4747,09-08-2023 08:54,269,4.598897,55.754
179,09-08-2023,44098,C45RPB,A,0.02946564,0.1248379,2,0,2,0,2,6,0,9.80712,6.016751,15.82387,43.81,65.63387,9,2.243335,2.802805,2.834358,1,498.6891,11793.55,178.3284,-1,36.56666667,30.66666667,67.23333333,09-08-2023 10:18,09-08-2023 10:54,208.9,218.8,236.8,261.7,09-08-2023 10:45,0.2252,0.0027,0.0182,0.0135,0.0527,0.0071,0.042,0.0162,0.0033,0.2252,0.2252,126.9653,1,6.5,0.5910225,907.5921,787.171,503.2019,09-08-2023 09:47,209,4.586576,52.734
180,09-08-2023,44100,27MNCRB5,A,-4.80E-05,0.1196495,2,0,2,0,2,6,0,15.60334,5.5084785,18.61808,41.519,66.13708,9,2.244329,2.405256,3.26085,1598,626.8091,10810.77,163.7076,-1,38.43333333,17.66666667,56.1,09-08-2023 11:12,09-08-2023 11:50,212.7,221.5,237.5,260,09-08-2023 11:50,0.2692,0.0009,0.0162,0.0102,0.0456,0.0052,0.0242,0.0155,0.0033,0.6043,0.2692,132.9978,1,5.9,1.016521,968.733,908.5488,479.5162,09-08-2023 10:54,245,4.46952,57.608
181,09-08-2023,44101,27MNCRB5,A,-0.002495514,0.2067122,2,0,2,0,2,6,0,13.65942,6.014789,19.67421,43.403,69.07721,9,2.421093,1.388058,4.216556,1636,546.7595,11949.54,170.7633,-1,43.35,10,53.35,09-08-2023 12:00,09-08-2023 12:44,208.9,220.9,238,264.3,09-08-2023 12:29,0.1939,0.001,0.022,0.018,0.0463,0.0064,0.0381,0.0162,0.0034,0.1939,0.1939,158.671,1,6.9,1.795464,855.7324,787.9687,640.3071,09-08-2023 11:50,284,4.642996,58.208
182,09-08-2023,44102,27MNCRB5,A,0,0.1653698,2,0,2,0,2,6,0,14.12805,5.5084785,17.1501,40.222,63.3721,9,2.078919,1.124972,4.153828,1630,562.0037,10139.99,157.0336,-1,32.8,14.48333333,47.28333333,09-08-2023 12:58,09-08-2023 13:31,219.8,228.7,243.1,270.9,09-08-2023 13:26,0.3626,0.0016,0.0193,0.0188,0.0584,0.0048,0.0421,0.013,0.0032,0.3626,0.3626,170.5877,1,7.2,2.074909,833.4446,768.8957,517.4211,09-08-2023 12:44,445,4.517834,54.186
183,09-08-2023,44103,27MNCRB5,A,0.05528406,0.1845006,2,0,2,0,2,6,0,9.538672,5.5084785,21.14408,42.661,69.80508,9,1.8325,2.810148,1.976604,1543,522.5409,12511.13,196.0836,-1,40.25000001,10.2,56.1,09-08-2023 13:41,09-08-2023 15:08,195.7,207.6,230.2,256.8,09-08-2023 15:03,0.0647,0.0037,0.0046,0.0102,0.0585,0.0048,0.0078,0.011,0.0035,0.0647,0.0647,93.4826,1,7.3,0.144104,1028.087,888.1605,612.6673,09-08-2023 13:31,181,4.559014,57.608
184,09-08-2023,44104,SUP 9,B,0.00527887,0.1605059,2,0,2,0,2,6,0,11.11591,5.006219,16.12213,43.061,65.18313,9,1.971073,1.297501,2.914567,1629,639.1806,10826.37,165.0786,-1,35.93333333,9.800000007,45.73333334,09-08-2023 15:18,09-08-2023 15:54,208.6,216.7,236.8,263.4,09-08-2023 15:50,0.207,0.0023,0.0186,0.01611,0.0559,0.0077,0.081,0.0174,0.0031,0.207,0.207,129.4091,1,6.4,0.9434948,819.1221,777.0881,236.9372,09-08-2023 15:08,184,4.576848,50.377
185,09-08-2023,44105,45C8,B,0.07032883,0.06355371,2,0,2,0,2,6,0,13.79228,5.016247,18.80853,44.549,69.35753,9,1.701659,1.512148,2.187523,1589,628.8222,11902.74,168.6956,-1,37.16666667,11.2,48.36666667,09-08-2023 16:05,09-08-2023 16:42,218.5,224.9,242.7,273.5,09-08-2023 16:35,0.2635,0.0019,0.0245,0.026,0.0543,0.0079,0.0841,0.0159,0.0032,0.2635,0.2635,84.10792,1,7.2,0.4858646,826.6218,779.2075,336.9966,09-08-2023 15:54,289,4.588197,51.6
186,09-08-2023,44106,VS13113SU,B,0,0.02140088,2,0,2,0,2,6,0,11.31135,5.004266,16.31561,44,66.31561,9,1.70151,1.382121,2.701478,1649,543.0475,11169.56,163.0221,-1,31.66666666,14.9,75.2,09-08-2023 17:26,09-08-2023 17:57,218.3,225.1,243.2,276.9,09-08-2023 17:52,0.16985,0.0026,0.0229,0.014,0.0608,0.0063,0.0483,0.0138,0.00352,0.6455,0.16985,110.1942,1,8.2,0.9999676,915.4617,855.7535,702.9217,09-08-2023 16:42,157,4.65013,56.7
187,09-08-2023,44107,VS13113SU,B,0.06982489,0.03339783,2,0,2,0,2,6,0,11.39426,5.003588,16.39785,48.758,71.15585,9,1.703537,2.006407,2.712267,1578,646.9694,6411.625,89.22899,-1,37.41666668,10.2,47.61666667,09-08-2023 18:07,09-08-2023 18:45,214.2,219.6,238.9,272,09-08-2023 18:40,0.3637,0.0028,0.0169,0.023,0.0561,0.0059,0.0366,0.013,0.0031,0.3637,0.3637,117.4251,1,6.7,1.00873,903.4491,824.2194,674.382,09-08-2023 17:57,253,4.451686,56.7
188,09-08-2023,44108,VS13113SU,B,0.04086317,0.06387805,2,0,2,0,2,6,0,16.81578,5.184496,22.00027,46.455,74.45527,9,1.996792,1.664459,2.622866,1559,547.3632,8938.817,130.5789,-1,48.24999999,11.86666666,60.11666666,09-08-2023 18:57,09-08-2023 19:45,209.9,218.7,238.4,266,09-08-2023 19:23,0.199,0.002,0.0069,0.013,0.0519,0.0048,0.0125,0.0115,0.0031,0.199,0.199,119.2197,1,7.3,0.6260738,925.8183,945.3677,580.33,09-08-2023 18:45,157,4.490921,50.05
189,09-08-2023,44109,SUP 11A,B,0.001583649,0.03809985,2,0,2,0,2,6,0,11.78911,5.017119,16.80622,45.111,67.91722,9,1.970809,1.503099,2.999013,1504,582.4477,10186.79,149.7677,-1,34.21666667,11.4,45.61666667,09-08-2023 19:56,09-08-2023 20:31,221.3,226,241.9,271.2,09-08-2023 20:28,0.2278,0.0018,0.0194,0.0241,0.046,0.005,0.0493,0.0144,0.0034,0.2278,0.2278,130.9257,1,6.1,1.028204,785.1863,729.3446,599.4106,09-08-2023 19:45,213,4.383268,59.107
190,09-08-2023,44110,8720,B,0.06600974,0.04247742,2,0,2,0,2,6,0,12.03041,5.00789,17.0383,42.549,65.5873,9,2.202492,1.470583,4.218981,0,585.8072,10654.77,161.2227,-1,33.75,11.2,44.95,09-08-2023 20:42,09-08-2023 21:15,224.2,229.7,243.9,272.3,09-08-2023 21:13,0.2278,0.0022,0.0223,0.0231,0.0466,0.0067,0.0546,0.0164,0.0033,0.2278,0.2278,179.239,1,6.5,2.016489,768.6292,730.7269,472.4832,09-08-2023 20:31,213,4.515564,50.4
191,09-08-2023,44111,S40C,B,0.0499812,0.006971313,2,0,2,0,2,6,0,11.83897,5.010918,16.84989,44.44,67.28989,9,1.814792,1.004788,3.852701,1642,594.3082,9516.003,139.7565,-1,35.00000001,8.799999993,43.8,09-08-2023 21:24,09-08-2023 21:59,228.6,232,248.9,277.8,09-08-2023 21:55,0.2357,0.0011,0.0211,0.0189,0.0392,0.0056,0.0467,0.0167,0.0033,0.2357,0.2357,162.9057,1,6.8,2.037909,829.5023,779.625,508.2079,09-08-2023 21:15,172,4.598897,56.7
192,09-08-2023,44112,S40C,C,0,0.02253589,2,0,2,0,2,6,0,13.14087,5.010889,18.15175,45.513,69.66475,9,2.022868,1.503886,3.556411,1608,604.6729,8190.036,116.8924,-1,34.9,28.66666666,63.56666666,09-08-2023 22:28,09-08-2023 23:03,215.1,223.6,242.4,268.8,09-08-2023 22:58,0.2669,0.0018,0.0176,0.0176,0.0448,0.0054,0.0693,0.0178,0.0036,0.2669,0.2669,144.8536,1,6.4,1.533543,954.6094,622.525,808.1823,09-08-2023 21:59,185,4.495461,55.65
193,09-08-2023,44113,B14,C,0,0.1412125,2,0,2,0,2,6,0,13.94878,5.015472,18.96425,44.86,69.82425,9,2.195262,1.866213,3.224441,1601,649.4455,9999.591,142.8018,-1,37.55,9.533333341,47.08333334,09-08-2023 23:12,09-08-2023 23:50,221.3,226.1,243.9,270,09-08-2023 23:43,0.1887,0.0009,0.0192,0.0213,0.0498,0.0054,0.0565,0.0169,0.0033,0.1887,0.1887,128.1358,1,6.2,1.029179,861.0301,749.40455,638.2384,09-08-2023 23:03,184,4.577821,53.35
194,10-08-2023,44114,27MnCrB5,C,0.06082684,0.1405642,2,0,2,0,2,6,0,11.16279,5.00452,16.16731,43.628,65.79531,9,2.200808,2.006095,3.213432,1632,663.9253,7300.831,108.6509,-1,38.13333333,15.38333334,53.51666667,10-08-2023 00:05,10-08-2023 00:43,218.8,227,244.8,268.9,10-08-2023 00:39,0.11,0.0033,0.0129,0.0102,0.0543,0.0056,0.0317,0.0149,0.0033,0.11,0.11,136.3512,1,7.4,1.012625,891.6754,597.3775,800.6174,09-08-2023 23:50,244,4.595655,59.32
195,10-08-2023,44115,27MnCrB5,C,0.04621402,0.0864137,2,0,2,0,2,6,0,12.53227,5.004356,17.53663,44.294,67.83063,9,2.525798,1.926532,3.356345,1635,682.4092,9048.015,132.9991,-1,39.76666667,8.466666666,48.23333333,10-08-2023 00:52,10-08-2023 01:32,222.6,230.4,246.3,271.9,10-08-2023 01:26,0.2533,0.0014,0.0134,0.0085,0.039,0.0047,0.0373,0.0173,0.0033,0.2533,0.2533,141.3994,1,6.2,0.8305473,944.198,754.3062,558.0027,10-08-2023 00:43,225,4.585603,58.208
196,10-08-2023,44116,27MnCrB5,C,0,0.2315181,2,0,2,0,2,6,0,17.42314,4.405927,21.82907,43.141,70.97007,9,2.396825,1.50549,3.412372,1641,627.0494,13072.71,181.1376,-1,48.31666667,8.866666665,57.18333333,10-08-2023 01:41,10-08-2023 02:29,225.7,231.1,246.7,274.4,10-08-2023 02:17,0.2375,0.0011,0.0308,0.0193,0.0475,0.0053,0.0718,0.01825,0.0034,0.2375,0.2375,117.5502,1,7.2,1.015547,1051.173,635.7094,423.4874,10-08-2023 01:32,217,4.574578,59.92
197,10-08-2023,44117,27MnCrB5,C,0.01588455,0.1783397,2,0,2,0,2,6,0,16.74478,5.012437,21.75721,41.849,69.60621,9,2.603199,2.004601,3.627508,1622,608.4493,12183.54,174.0351,-1,36.21666667,11.33333333,47.55,10-08-2023 02:40,10-08-2023 03:16,217.4,224.9,243.2,267.8,10-08-2023 03:13,0.092,0.0029,0.0183,0.0097,0.0461,0.0058,0.0452,0.01825,0.0033,0.092,0.092,128.8305,1,6.4,1.024309,812.7903,658.059,516.652,10-08-2023 02:29,200,4.625162,59.92
198,10-08-2023,44118,27MnCrB5,C,0.018703965,0.1047341,2,0,2,0,2,6,0,12.73734,5.003531,17.74087,43.423,67.16387,9,2.701553,1.502288,3.726836,1653,686.201,9905.993,145.5397,-1,42.9,13.4,56.3,10-08-2023 03:30,10-08-2023 04:13,224.7,232.3,249.1,270.2,10-08-2023 04:10,0.245,0.001,0.0201,0.0085,0.0524,0.0051,0.0382,0.0229,0.003,0.245,0.245,157.6438,1,5.9,1.025284,982.163,603.4012,612.734,10-08-2023 03:16,253,4.418612,63.131
199,10-08-2023,44119,27MnCrB5,C,0.06843321,0.1467249,2,0,2,0,2,6,0,16.40097,5.013408,21.41438,44.641,72.05538,9,2.700754,1.886146,3.705591,1635,586.255,11278.76,156.529,-1,39.81666667,8.999999998,48.81666667,10-08-2023 04:22,10-08-2023 05:02,212.7,224.9,243.5,264.5,10-08-2023 04:54,0.245,0.0033,0.018,0.0152,0.0535,0.0059,0.055,0.0203,0.0033,0.245,0.245,135.1696,1,6,1.004837,931.0803,696.7832,563.0072,10-08-2023 04:13,188,4.609922,56.7
200,10-08-2023,44120,SAE1541M,C,0.018703965,0.1464005,2,0,2,0,2,6,0,18.27461,5.00436,23.27897,38.297,67.57597,9,2.432472,1.505643,4.346722,1627,575.5782,15116.26,227.0528,-1,49.38333333,10.73333333,60.11666666,10-08-2023 05:12,10-08-2023 06:02,210.1,221.5,242.5,261.7,10-08-2023 05:58,0.1287,0.0033,0.0379,0.0151,0.0597,0.0064,0.0415,0.0161,0.0034,0.1357,0.1287,153.7086,1,5,1.914249,942.4202,828.6613,264.858,10-08-2023 05:02,165,4.567769,56.7
201,10-08-2023,44121,SAE1541M,A,0.06238652,0.1496433,2,0,2,0,2,6,0,12.17807,5.5084785,15.18866,44.5,65.68866,9,1.812801,1.982727,2.825426,1627,600.0902,6973.229,105.6731,-1,34.68333333,12.53333334,47.21666667,10-08-2023 06:14,10-08-2023 06:49,224.2,234,251.7,268.4,10-08-2023 06:45,0.2227,0.001,0.0254,0.0152,0.0425,0.0071,0.0496,0.0224,0.0033,0.2227,0.2227,131.4845,1,6.3,1.012625,815.0243,762.0894,621.5865,10-08-2023 06:02,225,4.487354,59.85
202,10-08-2023,44122,SUP9,A,-0.009741882,0.1439688,2,0,2,0,2,6,0,8.589914,5.005871,13.59579,45.845,65.44079,9,1.896522,1.022519,2.9442,1616,575.8857,6598.826,99.92046,-1,40.68333334,13.46666666,54.15,10-08-2023 07:02,10-08-2023 07:43,225.7,233.6,250.9,268.6,10-08-2023 07:43,0.0812,0.0015,0.0172,0.0102,0.0525,0.0058,0.065,0.0218,0.0034,0.4806,0.0812,145.7829,1,6.6,1.047678,872.5085,775.0791,602.7101,10-08-2023 06:49,320,4.574578,57.608
203,10-08-2023,44123,SUP9,A,0,0.2007133,2,0,2,0,2,6,0,13.39698,4.014493,17.41147,40.827,64.23847,9,1.930348,2.001959,2.737526,0,563.5849,10483.18,160.4442,-1,38.01666667,13.73333333,51.75,10-08-2023 07:57,10-08-2023 08:35,223.5,232.7,251.4,270.7,10-08-2023 08:25,0.1735,0.0016,0.018,0.0132,0.0511,0.0062,0.0488,0.0205,0.0033,0.1735,0.1735,111.6835,1,7.1,0.8071785,859.104,584.581,490.8868,10-08-2023 07:43,301,4.554799,58.208
204,10-08-2023,44124,SUP9,A,0.001679657,0.1429962,2,0,2,0,2,6,0,11.01107,5.006,16.01707,41.684,63.70107,9,2.081712,1.010897,3.588966,1646,394.9797,10139.99,158.4347,-1,37.36666667,11.46666666,48.83333334,10-08-2023 08:46,10-08-2023 09:24,218.7,230.5,249.7,267.8,10-08-2023 09:21,0.1787,0.0038,0.0188,0.0152,0.0327,0.005,0.0435,0.0191,0.0033,0.1787,0.1787,160.8171,1,6.3,1.507254,887.418,781.7837,402.2167,10-08-2023 08:35,209,4.418288,58.208
205,10-08-2023,44126,16MNCR5,A,0,0.03291199,2,0,2,0,2,6,0,13.73167,5.5084785,13.73167,41.524,61.25567,9,2.004173,2.535591,2.315748,1659,576.3102,10795.17,176.2314,-1,40.96666667,14.9,56.1,10-08-2023 11:10,10-08-2023 11:51,212.1,225.2,244.8,250.9,10-08-2023 11:47,0.4118,0.001,0.0226,0.0181,0.0362,0.0045,0.0361,0.0191,0.0033,0.4118,0.4118,117.362,1,6,0.3115749,1029.299,749.40455,561.1694,10-08-2023 09:24,345,4.570687,50.4
206,10-08-2023,44127,16MNCR5,A,0.04393448,0.1429963,2,0,2,0,2,6,0,10.87826,5.022748,15.90101,43.89,65.79101,9,1.904193,2.247818,2.20798,1627,533.0471,8970.017,135.5172,-1,35.56666666,11.13333334,46.7,10-08-2023 12:02,10-08-2023 12:38,215.2,226.9,246.4,257.5,10-08-2023 12:35,0.1478,0.0049,0.0185,0.0182,0.0407,0.0056,0.0531,0.0177,0.0033,0.1478,0.1478,99.00808,1,6.4,0.3037872,826.6721,762.2416,629.8447,10-08-2023 11:51,285,4.483139,56.7
207,10-08-2023,44128,16MNCR5,A,0.018703965,0.157912,2,0,2,0,2,6,0,15.50853,5.01002,20.51855,43.95,61.75855,9,1.9022595,2.294147,3.824705,1749,561.43585,15865.04,250.401,-1,52.45,10.4,62.85,10-08-2023 12:48,10-08-2023 13:40,218.7,229.6,250.1,261.4,10-08-2023 13:37,0.2805,0.0027,0.0201,0.0132,0.0376,0.0065,0.0417,0.0162,0.0032,0.5899,0.2805,136.0207,1,7.6,0.4985237,1017.444,761.6232,404.8753,10-08-2023 12:38,297,4.605707,58.45
208,10-08-2023,44129,SUP9,A,0.08558948,0.06987683,2,0,2,0,2,6,0,11.4106,5.016141,16.42674,49.26,71.68674,9,2.138557,1.603785,3.159946,1627,649.1433,8392.831,112.2235,-1,37.16666667,10.53333333,47.7,10-08-2023 13:51,10-08-2023 14:28,219.8,229.1,249.5,263.2,10-08-2023 14:19,0.16985,0.0016,0.0291,0.018,0.0441,0.0049,0.0539,0.0143,0.0031,0.6274,0.16985,123.7896,1,9.1,1.021389,861.4586,823.2156,632.2142,10-08-2023 13:40,193,4.618029,55.896
209,10-08-2023,44130,SUP9,B,0.08074255,0.01507776,2,0,2,0,2,6,0,18.92758,5.001398,23.92898,45.094,75.02298,10,2.003327,0.5022001,2.888586,1603,562.8667,9484.804,137.4152,-1,30.95,10.53333333,41.48333333,10-08-2023 14:39,10-08-2023 15:10,232,238.1,253.9,272.8,10-08-2023 15:05,0.16985,0.0009,0.0097,0.016,0.0395,0.0037,0.0156,0.0119,0.0034,0.6274,0.16985,211.8128,1,7.3,0.93473065,808.5302,815.7684,548.2504,10-08-2023 14:28,196,4.518483,54.784
210,10-08-2023,44131,SUP9,B,-0.002759399,0.06177026,2,0,2,0,2,6,0,12.7107,5.013413,17.72411,43.474,67.19811,10,2.206398,1.072665,4.279358,1588,611.3658,11668.75,171.604,-1,39.83333333,15.00000001,54.83333334,10-08-2023 15:25,10-08-2023 16:04,227.2,234,254.6,276,10-08-2023 15:59,0.4703,0.0019,0.0218,0.015,0.0521,0.0041,0.047,0.0118,0.0032,0.4703,0.4703,174.496,1,6.8,2.07296,847.8837,776.8161,461.4112,10-08-2023 15:10,173,4.584955,56.496
211,10-08-2023,44132,SUP9,B,0.07056876,0.01961743,2,0,2,0,2,6,0,17.50387,5.004002,22.50788,40.578,69.08588,10,2.22541,1.015274,4.240927,1656,593.0076,9578.401,151.8311,-1,32.68333334,12.26666666,44.95,10-08-2023 16:17,10-08-2023 16:49,231.5,236.2,254.9,275.6,10-08-2023 16:42,0.16985,0.001,0.0138,0.016,0.0484,0.0056,0.015,0.0151,0.0031,0.566,0.16985,188.4197,1,7.3,2.015516,853.4163,862.5113,274.7732,10-08-2023 16:04,237,4.467575,55.128
212,10-08-2023,44133,41Cr4,B,0,0.01037598,2,0,2,0,2,6,0,11.62249,5.013823,16.63631,43.31,65.94631,10,2.207568,1.507335,3.277641,1,602.1418,10358.38,154.4959,-1,33.75,13.6,47.35,10-08-2023 17:03,10-08-2023 17:37,233.9,240,258.8,282,10-08-2023 17:36,0.4722,0.0033,0.0169,0.0172,0.0494,0.0052,0.0241,0.0142,0.0031,0.4722,0.4722,138.0855,1,7.1,1.070072,776.15,727.1721,472.4259,10-08-2023 16:49,193,4.575875,54.88
213,10-08-2023,44134,41Cr4,B,0.018703965,0.008917236,2,0,2,0,2,6,0,17.29715,5.229539,22.52669,45.503,74.02969,10,1.970815,0.9019886,3.694226,1618,562.2722,9266.409,136.2113,-1,45.9,11.79999999,57.69999999,10-08-2023 17:49,10-08-2023 18:34,223.9,232.2,253.3,272.2,10-08-2023 18:16,0.2117,0.0013,0.0082,0.014,0.045,0.004,0.0092,0.0118,0.0031,0.2117,0.2117,163.9933,1,7.3,1.723412,881.8206,894.2113,555.0499,10-08-2023 17:37,177,4.52821,58.31
214,10-08-2023,44135,41Cr4,B,0.01631648,0.003566895,2,0,2,0,2,6,0,9.470209,5.007318,14.47753,46.665,67.14253,10,2.202308,1.503916,3.247064,1624,609.0437,8548.827,125.6395,-1,36.75,10.13333333,46.88333333,10-08-2023 18:45,10-08-2023 19:21,234.4,242.3,261.2,279.7,10-08-2023 19:19,0.5431,0.0022,0.0164,0.017,0.0414,0.0059,0.023,0.0143,0.0036,0.5431,0.5431,151.8914,1,6.9,1.044756,787.2759,772.5475,582.0269,10-08-2023 18:34,189,4.422828,58.31
215,10-08-2023,44136,41Cr4,B,0,0.02253564,2,0,2,0,2,6,0,9.538672,4.002714,24.00665,44.073,74.07965,10,2.489047,1.810121,4.055695,1610,635.8745,10373.98,152.3801,-1,37.61666666,8.000000005,45.61666666,10-08-2023 19:29,10-08-2023 20:07,233.6,242.1,261,282.4,10-08-2023 19:58,0.4401,0.0037,0.0124,0.0164,0.0454,0.0058,0.0102,0.0125,0.0033,0.4401,0.4401,168.9405,1,7.3,1.566648,876.9105,877.157,314.3443,10-08-2023 19:21,297,4.412127,56.98
216,10-08-2023,44137,SUP 9,B,-0.003503265,0.04053174,2,0,2,0,2,6,0,14.99642,5.007248,20.00367,41.117,67.12067,10,2.623554,1.808055,3.846494,1669,638.4214,13197.51,196.917,-1,40.3,10.01666667,50.31666667,10-08-2023 20:17,10-08-2023 20:57,241.8,248.2,266.3,287.7,10-08-2023 20:50,0.4401,0.0017,0.0137,0.015,0.0478,0.0051,0.0231,0.015,0.0031,0.4401,0.4401,148.4923,1,5.9,1.22294,846.2841,824.1226,251.3118,10-08-2023 20:07,261,4.583009,57.084
217,10-08-2023,44138,SUP 9,B,0.001079773,0.04766553,2,0,2,0,2,6,0,13.29124,5.006834,18.29807,43.708,68.00607,10,2.369108,1.35403,3.851045,1621,635.0975,10592.38,155.7334,-1,36.75,11.06666667,47.81666667,10-08-2023 21:08,10-08-2023 21:45,238.9,246.2,263,285.4,10-08-2023 21:38,0.5261,0.0032,0.0235,0.02,0.0581,0.0063,0.0487,0.0155,0.0033,0.5261,0.5261,158.4266,1,6.01,1.481937,719.6091,725.8824,488.5267,10-08-2023 20:57,165,4.616732,53.308
218,10-08-2023,44139,B14,C,0,0.08171204,2,0,2,0,2,6,0,14.23075,5.024991,19.25574,44.955,70.21074,10,2.266011,0.9146851,4.176369,1630,484.22,11653.15,166.448,-1,38.48333334,14.86666666,53.35,10-08-2023 22:00,10-08-2023 22:38,229.6,240,261.9,281.6,10-08-2023 22:26,0.3356,0.0028,0.0178,0.0244,0.0482,0.0053,0.0379,0.0156,0.0035,0.3356,0.3356,166.6831,1,5.8,1.910358,836.6001,755.8162,627.7707,10-08-2023 21:45,88,4.691634,53.35
