Repository: Yugal13042001/Optimizing-steel-Manufacturing-Charge-composition-and-energy-use

# Optimizing-steel-Manufacturing-Charge-composition-and-energy-use

Overview:-
This project aims to enhance steel manufacturing by optimizing charge composition and reducing energy use, leading to improved efficiency and sustainability.

Objectives:-
Optimize charge composition for cost-efficiency.
Reduce energy consumption in the steelmaking process.
Lower the carbon footprint of production.

Methodology:-
Data Collection: Historical data on charge and energy use.
Analysis: Data cleaning, EDA, and optimization modeling.
Implementation: Applying optimized charge compositions in simulations.

Technologies:-
Python: Data analysis and modeling.
Pandas, NumPy: Data manipulation.

File: steel data_set.csv (part 18 of 23)
SRNO,datetime,HEATNO,GRADE,SECTION_IC,INJ1_QTY,INJ2_QTY,BSM,SKULL,BP,HBI,OTHERS,SCRAP_QTY,PIGIRON,DRI1_QTY,DRI2_QTY,TOT_DRI_QTY,HOT_METAL,Total_Charge,Hot_Heel,DOLO,DOLO1_EMPTY,TOT_LIME_QTY,TAP_TEMP,O2ACT,ENERGY,KWH_PER_TON,KWH_PER_MIN,MELT_TIME,TA_TIME,TT_TIME,pow_on_time,TAPPING_TIME,E1_CUR,E2_CUR,E3_CUR,SPOUT,LAB_REP_TIME,C,SI,MN,P,S,CU,CR,NI,N,OPEN_C,TAP_C,IT_KG,BUCKET_NO,STATIC_WT,LIME,O2SIDE1,O2SIDE2,O2SIDE3,PREV_TAP_TIME,TAP_DURATION,LM_WT,Production
219,10-08-2023,44140,41Cr4,C,0.03731192,0.08900781,2,0,2,0,2,6,0,12.97663,5.017992,17.99463,39.567,63.56163,10,1.651696,1.83952,2.322561,1636,480.1222,11060.36,172.1146,-1,31.15,14.46666666,45.61666666,10-08-2023 22:53,10-08-2023 23:24,225.1,236.4,259.7,276.1,10-08-2023 23:21,0.0945,0.0027,0.018,0.016,0.0427,0.0056,0.0448,0.0187,0.0032,0.0945,0.0945,94.05126,1,6.7,0.6708641,817.7426,677.835,599.1069,10-08-2023 22:38,149,4.600194,55.754
220,10-08-2023,44141,41Cr4,C,0.03942346,0.09176397,2,0,2,0,2,6,0,12.48173,5.032746,17.51448,44.471,67.98548,10,1.658233,2.001618,3.284276,1635,568.564,10966.77,160.8373,-1,39.78333333,14,53.78333333,10-08-2023 23:38,11-08-2023 00:18,226,237.5,261.9,273.8,11-08-2023 00:16,0.0436,0.0018,0.0141,0.0212,0.0415,0.0056,0.0338,0.0151,0.0033,0.0602,0.0436,138.4925,1,6.2,1.626043,925.7943,811.0172,678.7818,10-08-2023 23:24,197,4.558042,58.31
221,11-08-2023,44142,41Cr4,C,0.05158887,0.1736382,2,0,2,0,2,6,0,16.83162,5.047924,21.87954,46.317,74.19654,10,1.112419,1.914696,3.182458,1640,513.0919,8595.626,126.042,-1,30.46666667,13.06666666,43.53333334,11-08-2023 00:31,11-08-2023 01:01,230.5,240.8,263.8,275.3,11-08-2023 01:00,0.0686,0.0006,0.0078,0.015,0.0483,0.005,0.0142,0.012,0.0035,0.0686,0.0686,145.4536,1,7.3,2.07004,811.1113,728.3246,658.2929,11-08-2023 00:18,157,4.570039,61.74
222,11-08-2023,44143,41Cr4,C,0.08614137,0.1248376,2,0,2,0,2,6,0,15.73503,5.025288,20.76031,43.649,70.40931,10,2.123769,1.598994,3.266866,1635,511.4727,11200.76,159.9896,-1,34.61666667,16.8,51.41666667,11-08-2023 01:18,11-08-2023 01:53,229,241.4,264,274.1,11-08-2023 01:49,0.1864,0.0006,0.0095,0.0116,0.045,0.005,0.0486,0.0171,0.0033,0.1864,0.1864,123.9312,1,5.6,1.143097,876.6539,704.9749,597.0881,11-08-2023 01:01,165,4.63262,60.76
223,11-08-2023,44144,C70S6,C,0.05358041,0.1507783,2,0,2,0,2,6,0,9.663301,5.023999,14.6873,48.454,69.1413,10,2.240592,1.689663,3.379794,1635,624.0486,5678.42,81.07246,-1,34.55,11.6,46.15,11-08-2023 02:04,11-08-2023 02:39,238.7,245.9,264.9,274.4,11-08-2023 02:35,0.4355,0.002,0.0141,0.0142,0.0495,0.0052,0.0289,0.0149,0.0033,0.4355,0.4355,156.564,1,6.9,1.139202,887.5642,878.1279,801.0225,11-08-2023 01:53,566,4.514267,54.507
224,11-08-2023,44145,B-14,C,0.01187744,0.05496094,2,0,2,0,2,6,0,13.41286,5.039658,18.45252,42.257,66.70952,10,2.40104,1.591798,3.74569,1639,480.0693,11918.34,177.0677,-1,38.35000001,26.33333333,64.68333333,11-08-2023 03:05,11-08-2023 03:44,225.1,234.7,259.5,297.4,11-08-2023 03:33,0.0635,0.0027,0.0158,0.0124,0.0562,0.0055,0.0354,0.0154,0.0033,0.0635,0.0635,155.7296,1,5.6,1.34465,842.933,752.7051,612.0746,11-08-2023 02:39,534,4.611544,53.35
225,11-08-2023,44146,AISI410,C,0,0.1752594,2,0,2,0,2,6,0,7.900881,5.5084785,7.900881,41.278,66.03005,10,1.798983,1.002016,3.620736,1629,525.0038,5226.018,94.36842,-1,39.48333333,11.2,50.68333333,11-08-2023 03:55,11-08-2023 04:34,224.6,235.1,259.4,289.5,11-08-2023 04:26,0.1398,0.0018,0.0122,0.009,0.0328,0.0036,0.0212,0.015,0.0033,0.1398,0.1398,133.76555,1,6.2,1.821753,771.1961,767.1649,721.7224,11-08-2023 03:44,517,4.537938,51.66
226,11-08-2023,44147,56SICR7,C,0,0.02934497,2,0,2,0,2,6,0,14.67592,5.062663,19.73858,43.075,68.81358,10,2.196259,2.008922,3.211805,1642,510.5559,11933.94,172.9216,-1,40.15000001,10.14999999,50.3,11-08-2023 04:44,11-08-2023 05:25,225.8,233.3,257.5,290,11-08-2023 05:15,0.1674,0.0011,0.0107,0.0104,0.0455,0.0054,0.0218,0.0143,0.0032,0.1674,0.1674,123.8235,1,6.2,1.015546,925.4272,782.3579,623.8283,11-08-2023 04:34,525,4.536641,55.896
227,11-08-2023,44148,56SICR7,C,0.04652594,0.1305122,2,0,2,0,2,6,0,11.3871,5.033373,16.42048,47.591,70.01148,8,1.826743,1.943808,2.924079,1636,560.0375,7378.831,108.4939,-1,38.35000001,10.99999999,49.35,11-08-2023 05:36,11-08-2023 06:14,221.5,232.6,257.4,279.4,11-08-2023 06:04,0.1588,0.003,0.0099,0.0127,0.046,0.0067,0.02,0.0169,0.0033,0.1588,0.1588,143.1935,1,4,1.097336,863.0924,805.5448,697.8428,11-08-2023 05:25,449,4.55642,58.38
228,11-08-2023,44149,SUP9,A,0.0078703,0.2042803,2,0,2,0,2,6,0,13.64538,5.000186,18.64557,40.788,65.43357,8,1.309861,1.837499,1.91841,1647,566.8936,14305.08,219.9646,-1,51.78333334,25.4,77.18333333,11-08-2023 06:39,11-08-2023 07:31,209.3,221.4,250.9,278.8,11-08-2023 07:15,0.0519,0.0048,0.015,0.0157,0.0528,0.0066,0.0455,0.0154,0.0035,0.1167,0.0519,79.12414,1,5.6,0.6085491,1065.559,749.40455,650.7618,11-08-2023 06:14,597,4.576524,54.741
229,11-08-2023,44150,SUP9,A,0.03318484,0.2033071,2,0,2,0,2,6,0,11.30025,5.018031,16.31828,45.262,67.58028,8,1.837991,1.708735,3.178744,1612,516.7519,9313.208,137.8095,-1,38.23333333,12.26666666,50.5,11-08-2023 07:43,11-08-2023 08:22,211,225.2,252.9,283.4,11-08-2023 08:17,0.0514,0.0022,0.0152,0.014,0.0572,0.007,0.042,0.0147,0.0033,0.0706,0.0514,142.4278,1,6,1.340754,928.6713,704.8942,610.1038,11-08-2023 07:31,285,4.601491,56.668
230,11-08-2023,44151,44MnSiVS6,A,0.004319061,0.1391053,2,0,2,0,2,6,0,8.563739,6.332425,14.89616,44.689,65.58516,8,1.577621,1.696715,2.121907,1636,560.8084,11996.34,178.8226,-1,41.11666667,14.9,56.1,11-08-2023 09:31,11-08-2023 10:12,212.3,226.9,254.5,280.4,11-08-2023 10:03,0.1564,0.0014,0.0229,0.011,0.0671,0.0054,0.0443,0.0239,0.0031,0.1564,0.1564,94.74422,1,7.5,0.5442867,921.6968,675.3178,523.9036,11-08-2023 08:22,438,4.598573,56.7
231,11-08-2023,44152,40MnSiVS6,A,0.041679,0.09711426,2,0,2,0,2,6,0,10.667,5.006145,15.67314,45.844,67.51714,8,1.683012,1.749735,2.219509,1503,530.7251,10576.78,153.0268,-1,36.35,9.333333325,45.68333333,11-08-2023 10:21,11-08-2023 10:58,218.2,231.2,256.5,287.3,11-08-2023 10:51,0.0928,0.0027,0.0209,0.01,0.062,0.0056,0.0302,0.0187,0.0034,0.0928,0.0928,95.36781,1,7.6,0.5364971,837.9235,671.774,484.1927,11-08-2023 10:12,305,4.32847,54.25
232,11-08-2023,44153,SCR420HV,A,-0.009573914,0.1254865,2,0,2,0,2,6,0,6.462671,6.025739,12.48841,44.484,62.97241,8,2.012724,1.788724,2.537537,1652,564.8344,9016.815,141.3905,-1,45.18333333,8.66666667,53.85,11-08-2023 11:06,11-08-2023 11:51,214.8,229,259.5,288.1,11-08-2023 11:41,0.082,0.0008,0.0202,0.0104,0.0634,0.0078,0.0388,0.0189,0.0033,0.082,0.082,131.5576,1,6.8,0.5248127,875.8865,762.706,565.222,11-08-2023 10:58,357,4.524968,57.508
233,11-08-2023,44154,SCR420HV,A,0.02015564,0.1917964,2,0,2,0,2,6,0,7.683761,5.021869,12.70563,45.116,63.82163,8,2.580303,1.279246,3.604612,1597,656.5569,8720.423,138.3719,-1,44.75,11.33333333,56.08333334,11-08-2023 12:03,11-08-2023 12:48,214.4,227.8,257.1,289.4,11-08-2023 12:37,0.0868,0.001,0.0134,0.011,0.0586,0.0062,0.0308,0.017,0.0034,0.0868,0.0868,201.3117,1,5.2,1.024309,951.6111,752.4211,438.079,11-08-2023 11:51,341,4.612841,58.208
234,11-08-2023,44155,SCR420HV,B,0.007750336,0.09176397,2,0,2,0,2,6,0,7.308721,5.011175,12.3199,46.527,64.8469,8,1.74342,1.006551,2.831019,1653,633.829,13119.51,196.8511,-1,40.25000001,17.73333333,56.1,11-08-2023 13:05,11-08-2023 14:31,207.9,221.7,253.6,275.9,11-08-2023 14:07,0.0841,0.0014,0.0193,0.012,0.0511,0.0065,0.0477,0.0193,0.0032,0.3309,0.0841,140.7074,1,7.8,1.087599,832.6849,902.1561,893.6241,11-08-2023 12:48,389,4.421206,56.496
235,11-08-2023,44156,SCR420HV,B,0.02449872,0.1350519,2,0,2,0,2,6,0,12.83485,4.551627,17.38648,47.879,71.26548,8,1.206806,2.002785,2.367432,1628,623.6488,8408.431,128.8343,-1,37.66666667,30.26666667,67.93333334,11-08-2023 15:01,11-08-2023 15:39,217.7,232.9,259.3,274.7,11-08-2023 15:32,0.1505,0.0026,0.0115,0.0123,0.0587,0.0047,0.0229,0.0138,0.0033,0.1505,0.1505,136.1651,1,7.3,1.160625,981.8635,916.2154,582.4216,11-08-2023 14:31,384,4.55642,59.707
236,11-08-2023,44158,40MNVS6,B,0.01043774,0.223249,2,0,2,0,2,6,0,17.54025,5.002126,22.54238,43.95,66.03005,8,1.746378,2.002315,2.820344,1657,554.2082,10639.17,141.2523,-1,38.08333334,11.39999999,49.48333333,11-08-2023 15:50,11-08-2023 16:28,225.5,239.8,264.3,271.4,11-08-2023 16:26,0.0503,0.0019,0.0094,0.0159,0.0478,0.0038,0.0136,0.0113,0.0036,0.0503,0.0503,125.113,1,7.3,1.073967,950.8878,772.0246,642.3635,11-08-2023 15:39,385,4.561284,54.95
237,11-08-2023,44159,40MNVS6,B,0.03083334,0.2498381,2,0,2,0,2,6,0,11.29696,5.065404,16.36236,46.089,68.45136,8,1.751054,1.001198,3.918465,1625,571.1611,10061.99,146.9947,-1,42.21666667,12,54.21666666,11-08-2023 16:40,11-08-2023 17:22,224,235.7,261.6,281.3,11-08-2023 17:17,0.0588,0.0011,0.0174,0.0169,0.0616,0.0043,0.0179,0.0153,0.0033,0.1477,0.0588,175.2259,1,6,2.167412,854.4721,848.0608,499.2776,11-08-2023 16:28,353,4.500324,56.7
238,11-08-2023,44160,60SI7,B,0.02152335,0.09176397,2,0,2,0,2,6,0,11.73988,5.04019,16.78007,46.253,69.03307,8,1.986386,1.660316,2.502436,1648,627.554,10077.59,147.262,-1,43.44999999,16.2,59.65,11-08-2023 17:39,11-08-2023 18:22,232.8,242.7,268,292.8,11-08-2023 18:17,0.08,0.0019,0.0138,0.0151,0.0634,0.005,0.0281,0.016,0.0033,0.2051,0.08,112.8236,1,5.4,0.5160503,838.3231,786.6492,585.5681,11-08-2023 17:22,357,4.598897,49.99
239,11-08-2023,44161,60SI7,B,0.02852985,0.09176397,2,0,2,0,2,6,0,11.88872,5.040395,16.92912,42.921,65.85012,8,2.028711,1.001546,2.959549,1725,741.9221,14117.89,213.7451,-1,40.25000001,32.73333334,56.1,11-08-2023 18:55,11-08-2023 20:33,202.9,218.9,253.3,264.9,NULL,0,0,0.02135,0.014,0.0621,0.00525,0,0.01825,0.0033,0,0,127.9577,1,6.2,0.9308376,832.6849,749.40455,540.306,11-08-2023 18:22,461,4.581388,56.111
240,11-08-2023,44162,60SI7,B,0,0.0954928,2,0,2,0,2,6,0,11.2646,5.026401,16.291,44.182,66.473,8,1.797467,1.66871,1.899703,1602,605.1866,10202.39,154.4108,-1,37.4,18.26666666,55.66666667,11-08-2023 20:52,11-08-2023 21:29,229.4,233.9,263.9,275.4,11-08-2023 21:24,0.1372,0.0015,0.0166,0.011,0.0479,0.007,0.0513,0.01825,0.0033,0.1372,0.1372,86.78008,1,5.6,0.1022358,905.3488,884.463,520.0402,11-08-2023 20:33,437,4.434176,53.629
241,11-08-2023,44163,S43C,B,0.009501923,0.07555127,2,0,2,0,2,6,0,10.75774,5.060385,15.81813,45.1,66.91813,8,1.2,2.043622,2.436572,1616,564.5735,10280.38,155.7206,-1,42.23333334,12.53333333,54.76666667,11-08-2023 21:41,11-08-2023 22:24,244.1,243.8,268.7,285.3,11-08-2023 22:13,0.1904,0.0029,0.0164,0.0132,0.048,0.0047,0.0299,0.0163,0.0033,0.1904,0.1904,116.4814,1,5.1,1.236572,905.1716,810.2253,398.3397,11-08-2023 21:29,473,4.413748,59.85
242,11-08-2023,44164,S43C,C,0,0.02723718,2,0,2,0,2,6,0,8.452982,4.007023,12.46,48.735,67.195,8,2.202174,2.068061,3.318007,1661,709.6832,6614.426,98.29,-1,45.16666666,24.13333334,69.3,11-08-2023 22:48,11-08-2023 23:33,230,237,264.9,281.1,11-08-2023 23:27,0.4184,0.0016,0.0152,0.0138,0.0441,0.0043,0.037,0.0147,0.0033,0.2086,0.4184,178.7719,1,6.1,1.115833,990.3341,923.3958,597.335,11-08-2023 22:24,349,4.625162,53.55
243,11-08-2023,44165,EN353,C,0,0.01167322,2,0,2,0,2,6,0,11.53751,5.015134,16.55265,44.748,67.30065,8,2.339162,1.644072,3.333288,1671,599.846,10217.99,152.2785,-1,44.11666667,10.33333333,54.45,11-08-2023 23:43,12-08-2023 00:27,223.8,233.9,263,277.3,12-08-2023 00:24,0.052,0.0007,0.0111,0.0152,0.0495,0.0047,0.0396,0.02,0.0033,0.052,0.052,149.1227,1,5.8,0.9941254,891.4297,859.7789,640.1642,11-08-2023 23:33,501,4.759727,50.826
244,12-08-2023,44166,EN353,C,0.03731195,0.1211089,2,0,2,0,2,6,0,15.34843,5.016483,20.36491,40.498,66.86291,8,2.396015,1.538947,2.911091,1638,546.9581,11699.95,174.9841,-1,35.75000001,9.399999997,45.15,12-08-2023 00:37,12-08-2023 01:13,227.7,238.8,270.5,294.3,12-08-2023 01:08,0.0528,0.0039,0.0155,0.0132,0.0477,0.0056,0.0306,0.021,0.0033,0.0528,0.0528,110.4154,1,6,0.5150757,812.0266,723.9307,493.97,12-08-2023 00:27,405,4.57393,56.046
245,12-08-2023,44167,EN1A,C,0.04283072,0.0141051,2,0,2,0,2,6,0,15.02609,5.107327,20.13341,40.567,66.70041,8,2.563343,2.194567,3.20013,1654,601.7584,12433.13,185.8453,-1,42.68333333,18.33333333,61.01666666,12-08-2023 01:31,12-08-2023 02:14,237.4,243.7,270.7,289.6,12-08-2023 02:11,0.0731,0.0006,0.0142,0.009,0.052,0.0051,0.0224,0.0179,0.0033,0.3093,0.0731,121.5236,1,6.2,0.6367874,922.8782,859.918,602.8968,12-08-2023 01:13,285,4.51751,56.668
246,12-08-2023,44168,B14,C,0.05271661,0.1577495,2,0,2,0,2,6,0,16.28469,5.017066,21.30175,43.129,70.43075,8,2.387372,2.169858,3.287054,1652,621.7094,11715.55,169.7149,-1,43.68333334,9.733333335,53.41666667,12-08-2023 02:23,12-08-2023 03:07,248.5,251.2,277,307,12-08-2023 02:56,0.16985,0.0028,0.0144,0.017,0.0547,0.0046,0.0247,0.0169,0.0033,0.5669,0.16985,126.9047,1,4.6,0.8996811,928.3312,747.7076,470.995,12-08-2023 02:14,288,4.585603,53.35
247,12-08-2023,44169,SAE1050,C,0.02070755,0.1350519,2,0,2,0,2,6,0,12.94725,5.5084785,22.96867,42.508,71.47667,8,2.70444,1.993555,3.75796,1622,628.3682,12308.33,173.4138,-1,40.28333334,9.466666658,49.75,12-08-2023 03:17,12-08-2023 03:57,235.6,242.8,271.2,298.5,12-08-2023 03:52,0.2225,0.0009,0.0142,0.0162,0.0617,0.0045,0.02,0.0135,0.0033,0.2225,0.2225,132.0034,1,5.5,1.05352,829.4841,764.2841,445.0122,12-08-2023 03:07,284,4.615759,57.608
248,12-08-2023,44170,SAE1050,C,0.02262714,0.06387805,2,0,2,0,2,6,0,17.07289,5.5084785,20.07722,41.854,67.93122,8,2.677631,1.425116,3.682468,1623,550.4029,13525.1,195.9273,-1,36.15,9.399999997,45.54999999,12-08-2023 04:06,12-08-2023 04:42,239.9,248.4,276.5,299.7,12-08-2023 04:38,0.1027,0.0024,0.0242,0.0142,0.0549,0.0048,0.0262,0.0141,0.0033,0.1027,0.1027,135.4984,1,7.1,1.004837,690.6433,668.405,542.7111,12-08-2023 03:57,280,4.579767,58.208
249,12-08-2023,44171,SAE1050,C,0.03791182,0.0408562,2,0,2,0,2,6,0,13.327,5.010242,18.33724,42.615,66.95224,8,2.658938,1.666471,3.969511,1616,682.1888,11621.95,173.3268,-1,34.46666667,11.13333334,45.6,12-08-2023 04:53,12-08-2023 05:28,237.6,249.3,276.9,297.3,12-08-2023 05:24,0.2799,0.0009,0.0184,0.0132,0.0497,0.0047,0.0242,0.016,0.0033,0.2799,0.2799,162.437,1,6.1,1.310574,693.0967,685.759,549.0729,12-08-2023 04:42,380,4.526265,58.208
250,12-08-2023,44172,SAE1050,C,0.08957263,0.09419604,2,0,2,0,2,6,0,18.14572,5.018087,23.1638,39.607,68.7708,8,1.9022595,2.435932,4.35728,1613,543.9487,13681.1,200.6886,-1,37.48333333,11.26666667,48.75,12-08-2023 05:39,12-08-2023 06:17,237.6,249.3,279.6,295,12-08-2023 06:12,0.1349,0.001,0.0125,0.011,0.0525,0.0064,0.0198,0.0156,0.0032,0.1349,0.1349,152.5455,1,5.4,1.039888,817.3437,655.3768,582.0419,12-08-2023 05:28,337,4.699092,48.578
251,12-08-2023,44173,SCM 420HV,A,0.02207523,0.1759078,2,0,2,0,2,6,0,9.538672,5.003039,14.735965,47.804,66.03005,8,2.055908,1.001562,3.996451,1725,502.3658,11777.95,160.6321,-1,36.75,12.13333334,48.88333334,12-08-2023 06:29,12-08-2023 07:06,230.8,242,272,286.1,12-08-2023 06:57,0.1964,0.0017,0.0085,0.011,0.0515,0.0051,0.0062,0.0117,0.0036,0.1964,0.1964,156.6099,1,7.3,1.940542,762.6302,776.0861,613.7457,12-08-2023 06:17,149,4.650778,55.65
252,12-08-2023,44174,SCM 420HV,A,0,0.06533716,2,2,2,0,0,6,0,9.706885,5.015712,14.7226,42.852,63.5746,8,1.898948,1.523673,2.515286,1630,624.3162,10311.58,158.2148,-1,36.6,21.46666667,58.06666666,12-08-2023 07:27,12-08-2023 08:04,231.8,242.5,272,285.3,12-08-2023 08:03,0.1802,0.0018,0.0217,0.014,0.0527,0.0058,0.0274,0.0141,0.0032,0.1802,0.1802,123.768,1,5.6,0.6163387,898.2884,708.9873,484.4599,12-08-2023 07:06,168,4.553826,55.65
253,12-08-2023,44175,SCM 420HV,A,0.000815826,0.1451039,2,2,2,0,0,6,0,12.43872,5.021112,17.45983,42.254,65.71383,8,2.274225,1.001652,3.563376,1627,647.954,11356.76,167.223,-1,38.01666667,11.53333334,49.55000001,12-08-2023 08:15,12-08-2023 08:53,226,238.5,269.2,276.1,12-08-2023 08:44,0.3376,0.0017,0.0252,0.015,0.0485,0.0049,0.1022,0.0172,0.0032,0.3376,0.3376,138.8698,1,8.2,1.28915,734.1602,769.4664,523.0455,12-08-2023 08:04,232,4.501945,53.69
254,12-08-2023,44176,16MnCr5LSi,A,0,0.05625806,2,2,2,0,0,6,0,7.088108,5.018884,12.10699,47.331,65.43799,8,2.207297,1.000425,3.635684,1725,642.1371,5272.818,79.72449,-1,36.41666666,11.06666667,47.48333333,12-08-2023 09:04,12-08-2023 09:41,229,243.2,276.8,284.8,12-08-2023 09:34,0.3986,0.001,0.0299,0.023,0.0482,0.0067,0.058,0.0188,0.0032,0.3986,0.3986,193.3155,1,6.7,1.428387,870.7598,754.9796,628.4681,12-08-2023 08:53,276,4.582361,55.896
255,12-08-2023,44177,16MnCr5LSi,A,0,0.1034371,2,2,2,0,0,6,0,4.543641,4.844618,9.38826,45.924,61.31226,8,1.956114,1.07071,3.035921,1639,713.9816,2870.403,150.10445,-1,35.61666666,15.06666667,50.68333333,12-08-2023 09:56,12-08-2023 10:31,226.8,237.2,270.2,283,12-08-2023 10:25,0.16985,0.001,0.026,0.0253,0.0497,0.0049,0.0649,0.0143,0.0033,0.5735,0.16985,155.782,1,10.1,1.079807,893.4498,867.8557,688.704,12-08-2023 09:41,497,4.510052,61.419
256,12-08-2023,44178,B 14,A,0.018703965,0.04539551,2,2,2,0,0,6,0,5.379941,4.933775,10.31371,44.953,61.26671,8,2.206412,1.008662,3.547165,1638,590.1746,6692.427,104.119,-1,35,9.666666674,44.66666667,12-08-2023 10:41,12-08-2023 11:16,231,244.4,275.6,288.8,12-08-2023 11:12,0.16985,0.0005,0.027,0.019,0.0457,0.0048,0.0654,0.0158,0.0032,0.5735,0.16985,183.5654,1,9.01,1.340754,792.3687,711.2744,576.8221,12-08-2023 10:31,244,4.411479,53.35
257,12-08-2023,44179,SAE 1117,A,0,0.01264587,2,2,2,0,0,6,0,10.60516,5.046758,15.65191,43.294,64.94591,8,2.567396,0.5840569,4.560516,1618,603.0169,8548.827,126.5632,-1,34.15,14.2,48.35,12-08-2023 11:30,12-08-2023 12:04,234.6,248,277.3,284.1,12-08-2023 12:01,0.169,0.0008,0.021,0.012,0.0426,0.0046,0.0776,0.0189,0.0032,0.169,0.169,192.0063,1,8.1,1.99312,883.5081,829.1629,642.1922,12-08-2023 11:16,212,4.553826,51.94
258,12-08-2023,44180,SAE 1026,A,0.04412646,0.05512329,2,2,2,0,0,6,0,9.088812,5.012033,14.10085,46.827,66.92785,8,2.201366,0.7063603,4.359038,1603,761.5747,6692.427,99.69673,-1,45.63333333,10.13333333,55.76666667,12-08-2023 12:15,12-08-2023 13:00,226.8,243.8,275.9,280.3,12-08-2023 12:47,0.4464,0.001,0.0291,0.012,0.0337,0.0064,0.0491,0.0198,0.0034,0.4464,0.4464,214.722,1,6.2,2.157673,1015.214,895.5757,481.0373,12-08-2023 12:04,156,4.600843,54.356
259,12-08-2023,44181,B 14,A,0,0.1086251,2,2,2,0,0,6,0,11.4099,5.02002,16.42992,44.546,66.97592,8,2.202482,1.547476,3.674686,1688,588.4749,10436.38,155.5905,-1,40.76666666,27.33333333,68.09999999,12-08-2023 13:27,12-08-2023 14:08,224.6,237.4,270.2,283.1,12-08-2023 13:59,0.2187,0.0008,0.0198,0.0107,0.0484,0.0061,0.0299,0.0148,0.0033,0.2187,0.2187,163.1025,1,6.1,1.472204,905.584,852.2863,731.0897,12-08-2023 13:00,541,4.540856,53.35
260,12-08-2023,44182,S48C,B,-0.00251944,0.0368031,2,2,2,0,0,6,0,11.2184,5.026773,16.24517,50.34,72.58517,8,2.540914,2.546227,2.610046,1617,623.8089,8892.019,120.0243,-1,33.95,10.4,44.35000001,12-08-2023 14:19,12-08-2023 14:53,225.5,239.2,272.9,278,12-08-2023 14:48,0.0803,0.0008,0.0203,0.0205,0.048,0.0064,0.0562,0.0145,0.0032,0.0803,0.0803,109.919,1,7.5,0.06913185,845.5399,687.371,730.9747,12-08-2023 14:08,176,4.375162,55.65
261,12-08-2023,44183,S48C,B,0.0152847,0.1105707,2,2,2,0,0,6,0,10.65247,5.025408,15.67788,44.056,65.73388,8,2.667401,2.429095,3.122108,1605,486.0969,11590.75,171.6287,-1,38.61666667,13.46666666,52.08333333,12-08-2023 15:06,12-08-2023 15:45,224,237.6,270.9,275.4,12-08-2023 15:36,0.1258,0.0024,0.041,0.014,0.054,0.0067,0.0532,0.0162,0.0033,0.1258,0.1258,132.9809,1,7.8,0.4547071,884.5931,545.0423,648.4106,12-08-2023 14:53,204,4.543774,52.92
262,12-08-2023,44184,S48C,B,0.06363425,0.08625159,2,2,2,0,0,6,0,9.873274,5.022056,14.89533,43.453,64.34833,8,2.658195,1.66871,2.658195,1601,542.7776,9266.409,139.2433,-1,36.76666667,12.93333333,49.7,12-08-2023 15:58,12-08-2023 16:34,233,246.6,278,280.3,12-08-2023 16:29,0.1992,0.0009,0.0297,0.0121,0.0455,0.0075,0.0466,0.0168,0.0035,0.1992,0.1992,120.3058,1,7.2,0,833.6149,733.7075,758.3893,12-08-2023 15:45,117,4.587873,57.608
263,12-08-2023,44185,S48C,B,0.05864334,0.04053174,2,2,2,0,0,6,0,4.268455,5.01005,9.278505,46.723,62.001505,8,2.032521,2.959247,2.032521,1640,475.5551,8283.634,125.1276,-1,40.96666667,12.13333333,53.1,12-08-2023 16:47,12-08-2023 17:27,225.9,238.5,271.7,278.1,12-08-2023 17:19,0.1606,0.004,0.02135,0.02,0.0458,0.0076,0.0649,0.0163,0.0035,0.1606,0.1606,104.3469,1,10.2,0,926.4099,729.3471,662.2031,12-08-2023 16:34,301,4.559987,58.208
264,12-08-2023,44186,S48C,B,0.018703965,0.07052527,2,2,2,0,0,6,0,10.06554,5.00256,15.0681,46.017,67.0851,8,2.054838,1.639196,3.093754,1635,611.6862,8876.419,126.2916,-1,33.81666666,10.06666667,43.88333333,12-08-2023 17:38,12-08-2023 18:11,238.2,249.2,281.5,285.8,12-08-2023 18:06,0.2191,0.0015,0.0368,0.0183,0.0517,0.0068,0.0523,0.0167,0.0033,0.2191,0.2191,127.4823,1,9.2,1.038916,830.6749,689.8207,710.5344,12-08-2023 17:27,209,4.571012,57.245
265,12-08-2023,44187,S48C,B,0,0.1407261,2,2,2,0,0,6,0,9.538672,5.003107,14.735965,43.234,66.03005,8,1.587985,1.714418,3.655102,1625,442.513,14336.28,204.739,-1,44.98333333,10.60000001,55.58333333,12-08-2023 18:22,12-08-2023 19:07,236.8,246.7,278.7,283.2,12-08-2023 19:03,0.1085,0.0006,0.0164,0.0173,0.056,0.0071,0.0197,0.0136,0.0034,0.2522,0.1085,136.4442,1,7.3,2.067118,913.5734,664.103,309.2967,12-08-2023 18:11,225,4.367056,54.88
266,12-08-2023,44188,41Cr4,B,0,0.1507783,2,2,2,0,0,6,0,6.610704,5.00029,11.61099,47.205,64.81599,8,2.06993,2.521719,2.329901,1606,539.0822,6255.624,94.75922,-1,35.6,25.4,61,12-08-2023 19:32,12-08-2023 20:08,235.5,246,277.1,280.3,12-08-2023 20:04,0.1466,0.0007,0.0213,0.017,0.0509,0.006,0.0572,0.0163,0.0032,0.1466,0.1466,123.8585,1,7.2,0.2599716,948.3295,879.0108,788.0546,12-08-2023 19:07,188,4.625811,58.31
267,12-08-2023,44189,SAE1040,B,0,0.1243516,2,2,2,0,0,6,0,5.969851,5.019915,10.98977,45.024,62.01377,8,2.003134,2.000326,2.830762,1654,547.743,4087.21,64.35157,-1,33.95,9.53333333,43.48333334,12-08-2023 20:17,12-08-2023 20:51,235.2,247.4,279.8,282.8,12-08-2023 20:48,0.0928,0.001,0.021,0.0171,0.0416,0.0084,0.05165,0.021,0.0036,0.0928,0.0928,153.0988,1,7.5,0.8276272,841.1944,747.1854,737.7186,12-08-2023 20:08,205,4.626783,54.184
268,12-08-2023,44190,SAE1040,B,0,0.08657617,2,2,2,0,0,6,0,12.6193,5.009012,17.62831,40.474,64.10231,8,2.514506,2.535564,2.514506,1613,455.7752,10561.18,164.2426,-1,31.79999999,10.73333334,42.53333333,12-08-2023 21:02,12-08-2023 21:34,240.2,249.3,279.3,285.5,12-08-2023 21:28,0.1546,0.0018,0.0207,0.017,0.0362,0.0069,0.0564,0.0182,0.0033,0.1546,0.1546,105.526,1,6.2,0,700.6102,554.7903,563.7719,12-08-2023 20:51,97,4.653048,52.859
269,12-08-2023,44191,B14,B,0,0.2200065,2,2,2,0,0,6,0,14.45489,5.020134,19.47503,39.082,64.55703,8,2.200202,2.002295,2.571174,1623,456.7589,11122.76,168.1267,-1,30.46666666,10,40.46666667,12-08-2023 21:44,12-08-2023 22:14,238.1,246.9,277.6,285.6,12-08-2023 22:12,0.0556,0.0018,0.0275,0.0174,0.0489,0.00525,0.0567,0.0182,0.0035,0.0556,0.0556,94.96478,1,7.6,0.3709717,677.4124,608.6442,559.3293,12-08-2023 21:34,273,4.697471,53.35
270,12-08-2023,44192,SAE52100,C,0,0.01523999,2,2,2,0,0,6,0,11.97226,5.5084785,11.97226,48.871,66.84326,8,2.305863,2.00368,3.869591,1652,589.7982,7503.632,113.1031,-1,35.19999999,20.86666667,56.06666667,12-08-2023 22:35,12-08-2023 23:11,248.4,255.2,283.6,289.4,12-08-2023 23:04,0.191,0.0012,0.0258,0.0165,0.0399,0.0079,0.0624,0.0157,0.0034,0.191,0.191,221.4705,1,5.5,1.563728,909.916,910.6183,767.4214,12-08-2023 22:14,357,4.506485,56.7
271,12-08-2023,44193,SAE52100,C,0,0.04588196,2,2,2,0,0,6,0,10.63699,5.017297,15.65429,41.77,63.42429,8,1.857345,2.178277,3.001417,1700,512.6332,10748.37,166.064,-1,34.93333333,13.46666667,48.4,12-08-2023 23:24,12-08-2023 23:59,253.4,258.5,287.5,291.3,12-08-2023 23:51,0.2402,0,0.0248,0.02,0.0433,0.008,0.0839,0.0206,0.0035,0.2402,0.2402,130.7562,1,7.3,1.144072,772.6512,690.9243,556.6028,12-08-2023 23:11,497,4.587549,56.7
272,13-08-2023,44194,SAE52100,C,0,0.009889648,2,2,2,0,0,6,0,9.440271,5.022159,14.46243,43.216,63.67843,8,2.075109,1.640009,4.238618,1634,538.7819,9671.999,145.0544,-1,31.93333334,13.73333334,45.66666668,13-08-2023 00:13,13-08-2023 00:45,249.6,257.6,285.2,292,13-08-2023 00:42,0.1841,0.0032,0.0241,0.0186,0.0443,0.0091,0.0484,0.021,0.0033,0.1841,0.1841,180.6556,1,9,2.163509,799.5126,797.9596,571.6841,12-08-2023 23:59,245,4.752594,57.05
273,13-08-2023,44195,52CR4MO2V,C,0.03716797,0.03647852,2,2,2,0,0,6,0,11.32872,5.020592,16.34932,41.036,63.38532,8,2.444255,2.599572,3.313749,1665,645.0282,12245.93,186.4334,-1,37.26666667,16.59999999,53.86666666,13-08-2023 01:01,13-08-2023 01:38,250,255.8,285.1,288.2,13-08-2023 01:37,0.172,0.0008,0.0199,0.015,0.0446,0.0068,0.0541,0.0179,0.0033,0.4438,0.172,134.4357,1,8.3,0.8694935,860.4741,764.0217,439.3342,13-08-2023 00:45,401,4.714008,57.608
274,13-08-2023,44196,52CR4MO2V,C,0,0.1149482,2,2,2,0,0,6,0,13.01627,5.013849,18.03012,50.427,74.45712,8,1.714923,2.523748,2.656471,1665,556.5114,5740.821,83.86009,-1,35.9,12.53333333,48.43333333,13-08-2023 01:51,13-08-2023 02:27,243.2,247,278.6,284.3,13-08-2023 02:22,0.0915,0.001,0.0097,0.0184,0.0465,0.0059,0.0188,0.0135,0.0035,0.0915,0.0915,147.3352,1,7.3,0.9415474,938.8717,861.5453,690.7069,13-08-2023 01:38,149,4.566148,54.956
275,13-08-2023,44197,GRADE3,C,0,0.03907275,2,2,2,0,0,6,0,16.2086,5.013203,21.22181,44.788,72.00981,8,2.009977,1.66871,2.009977,1632,581.7942,9438.005,140.8451,-1,37.81666666,17.4,55.21666667,13-08-2023 02:44,13-08-2023 03:22,240.6,248,279.8,282.8,13-08-2023 03:15,0.1348,0.0004,0.0085,0.013,0.0589,0.0054,0.0133,0.0122,0.0035,0.1348,0.1348,94.7128,1,7.3,0,907.0527,808.2374,502.4748,13-08-2023 02:27,120,4.473411,56.7
276,13-08-2023,44198,GRADE3,C,0.05031711,0.1703955,2,2,2,0,0,6,0,13.37059,5.008886,18.37947,43.306,67.68547,8,1.832605,1.251253,3.882198,1614,575.0339,12651.52,185.274,-1,36.21666667,13.6,49.81666667,13-08-2023 03:36,13-08-2023 04:12,243.1,249.2,281.2,290.1,13-08-2023 04:08,0.1716,0.0008,0.0183,0.018,0.0508,0.0055,0.0467,0.0134,0.0036,0.1716,0.1716,155.4155,1,6.6,2.049593,798.2839,594.0031,468.1077,13-08-2023 03:22,201,4.551881,63
277,13-08-2023,44199,GRADE3,C,0,0.1971464,2,2,2,0,0,6,0,10.94925,5.220866,16.17012,42.994,65.16412,8,1.776331,0.8030706,4.250448,1654,646.9138,11169.56,167.8015,-1,40.41666666,15.2,55.61666667,13-08-2023 04:27,13-08-2023 05:08,251.7,256.9,285,291.8,13-08-2023 05:05,0.2176,0.0005,0.0233,0.018,0.0391,0.006,0.0359,0.0146,0.0033,0.4046,0.2176,180.3321,1,7.4,0.93473065,850.4417,710.9282,502.3156,13-08-2023 04:12,453,4.496758,59.85
278,13-08-2023,44200,GRADE3,C,0,0.1512645,2,2,2,0,0,6,0,8.10243,5.731085,13.83352,43.425,63.25852,8,1.780043,1.523811,3.804322,1685,658.4609,9609.601,144.8134,-1,42.76666667,10.13333333,52.9,13-08-2023 05:18,13-08-2023 06:00,244.4,253,283.3,291,13-08-2023 05:59,0.143,-0.0001,0.0266,0.0182,0.0411,0.006,0.0377,0.0151,0.0033,0.4256,0.143,165.8848,1,9.1,2.024279,862.7967,713.2842,528.8488,13-08-2023 05:08,341,4.604734,54.95
279,13-08-2023,44201,56SiCr7,A,-0.01355707,0.03129028,2,2,2,0,0,6,0,4.0184,5.5084785,6.182874,43.403,66.03005,10,1.702205,1.206175,3.080934,1671,739.9905,9944.993,150.10445,-1,43.50000001,28.33333332,71.83333333,13-08-2023 06:29,13-08-2023 07:12,241.3,246,275.9,279.7,13-08-2023 07:04,0.4522,0.0025,0.0335,0.0201,0.0443,0.0063,0.0638,0.0145,0.0032,0.4522,0.4522,208.4124,1,8.6,1.378729,832.6849,799.1796,646.0769,13-08-2023 06:00,405,4.585279,54.184
280,13-08-2023,44202,SUP 9,A,0.0634903,0.05512305,2,2,2,0,0,6,0,10.98483,5.5084785,13.09506,42.021,61.11606,10,1.9022595,1.203304,2.737468,1648,684.4916,9944.993,150.10445,-1,40.25000001,12,67.6,13-08-2023 07:24,13-08-2023 08:20,223.5,227.3,269.1,291.7,13-08-2023 07:50,0.16985,0.0018,0.0135,0.0181,0.046,0.0058,0.0174,0.0118,0.0032,0.5608,0.16985,209.0459,1,7.3,2.072961,955.0934,956.5842,811.8147,13-08-2023 07:12,349,4.424125,58.765
281,13-08-2023,44204,38MnVS5,A,0.03088132,0.09095313,2,2,2,0,0,6,0,9.538672,5.5084785,20.47888,42.914,69.39288,10,2.42991,2.004825,3.643114,1671,613.0321,9944.993,150.10445,-1,40.25000001,14.9,56.1,13-08-2023 10:41,13-08-2023 11:57,231.6,240.8,273.6,274.4,13-08-2023 11:46,0.1899,0.0015,0.0133,0.014,0.0394,0.0061,0.0324,0.0174,0.0032,0.1899,0.1899,125.2839,1,8.6,1.213203,832.6849,749.40455,483.9893,13-08-2023 08:20,433,4.351816,54.488
282,13-08-2023,44205,38MnVS6,A,0.03688004,0.03923474,2,2,2,0,0,6,0,15.86216,5.009266,20.87143,42.44,69.31143,10,2.382358,1.204975,4.133033,1642,528.5956,13603.1,193.7448,-1,39.21666667,9.266666664,48.48333333,13-08-2023 12:06,13-08-2023 12:46,240.6,251.3,282.6,293.4,13-08-2023 12:37,0.4395,0.0035,0.0217,0.0145,0.0487,0.0063,0.0394,0.0139,0.0035,0.4395,0.4395,148.8232,1,6.9,1.750675,699.5326,690.0702,533.5716,13-08-2023 11:57,309,4.478923,49.42
283,13-08-2023,44206,45C8,A,0.01818808,0.02772351,2,2,2,0,0,6,0,11.37433,5.00781,16.38214,44.522,66.90414,10,2.20015,1.208002,3.687931,1654,550.885,10295.98,152.5237,443,36.48333333,9.466666669,45.95,13-08-2023 12:55,13-08-2023 13:31,247.8,255.5,288.5,300,13-08-2023 13:23,0.2629,0.0011,0.0211,0.015,0.0516,0.0064,0.0383,0.0154,0.0034,0.2629,0.2629,160.4694,1,6.6,1.487782,778.8615,741.8432,560.9406,13-08-2023 12:46,449,4.547341,51.6
284,13-08-2023,44207,500N,A,0.018703965,0.08803528,2,2,2,0,0,6,0,9.538672,5.000034,14.735965,44.67,66.03005,9,2.085867,1.272292,4.019592,1623,489.2539,11980.74,168.7525,-1,37.56666667,7.199999996,44.76666666,13-08-2023 13:39,13-08-2023 14:16,240.5,249.6,283.7,292.7,13-08-2023 14:07,0.0453,0.0011,0.0058,0.0106,0.0434,0.0055,0.0061,0.0119,0.0034,0.0453,0.0453,152.6857,1,7.3,1.933725,799.8173,743.5171,615.6849,13-08-2023 13:31,297,4.547341,53.971
285,13-08-2023,44208,C56E2,B,0,0.1001946,2,2,2,0,0,6,0,11.23069,5.004874,16.23556,42.816,65.05156,9,2.185436,1.318142,3.231167,1613,634.7328,12058.74,180.9221,-1,39.95,20,59.95000001,13-08-2023 14:36,13-08-2023 15:16,243.1,252.8,284.8,298.5,13-08-2023 15:06,0.2238,0.0011,0.0195,0.0132,0.0526,0.0059,0.0409,0.0157,0.0031,0.2238,0.2238,135.5607,1,7.6,1.045731,983.8393,749.40455,287.6892,13-08-2023 14:16,437,4.504539,55.754
286,13-08-2023,44209,R16,B,0.03301685,0.07944202,2,2,2,0,0,6,0,9.533018,5.014472,14.54749,43.249,63.79649,9,2.013685,1.915163,2.522919,1656,526.4356,11356.76,169.5127,-1,39.16666667,9.333333336,48.5,13-08-2023 15:26,13-08-2023 16:05,247.3,255.3,283.5,303.3,13-08-2023 15:59,0.0489,0.0047,0.0294,0.016,0.05,0.0073,0.0628,0.01825,0.0031,0.0489,0.0489,106.2394,1,9.2,0.5092335,878.4444,658.7742,405.0547,13-08-2023 15:16,370,4.733139,53.9
287,13-08-2023,44210,SAE1030,B,0,0.07911804,2,2,2,0,0,6,0,11.01473,5.019106,16.03383,48.035,70.06883,9,1.919261,1.36434,2.947465,1645,488.0016,12323.93,171.4781,-1,36.81666666,10.8,47.61666666,13-08-2023 16:15,13-08-2023 16:52,248.5,254.9,282.3,309.6,13-08-2023 16:44,0.1535,0.0007,0.034,0.0203,0.0526,0.0062,0.0621,0.0235,0.0033,0.1535,0.1535,123.6673,1,7.8,1.028204,802.1532,603.4201,572.2885,13-08-2023 16:05,281,4.517834,50.932
288,13-08-2023,44211,38MnSiVS5,B,0,0.06095972,2,0,2,0,2,6,0,8.83206,5.028332,13.86039,47.884,67.74439,9,1.962902,2.113167,3.035896,1659,625.9966,9172.812,133.8229,-1,41.83333333,12.40000001,54.23333333,13-08-2023 17:05,13-08-2023 17:47,246.5,251.2,278.4,306.8,13-08-2023 17:34,0.2798,0.001,0.0271,0.014,0.0489,0.00525,0.0544,0.0207,0.0036,0.2798,0.2798,146.9428,1,6.8,1.072994,972.5432,822.172,598.0509,13-08-2023 16:52,374,4.578145,56.056
289,13-08-2023,44212,38MnSiVS5,B,0.04446239,0.1136512,2,0,2,0,2,6,0,8.510108,5.000998,13.51111,47.551,67.06211,9,1.985828,2.003639,2.491167,1659,532.6026,8938.817,131.3333,-1,45.3,9.333333336,54.63333333,13-08-2023 17:56,13-08-2023 18:41,250,254.4,277.7,302.5,13-08-2023 18:31,0.096,0.0009,0.0284,0.015,0.0506,0.0088,0.0318,0.0196,0.0036,0.096,0.096,121.4545,1,7,0.5053387,914.1942,708.6738,681.8024,13-08-2023 17:47,405,4.56096,57.05
290,13-08-2023,44213,SCR420HV,B,0,0.02756177,2,0,2,0,2,6,0,9.944881,5.008277,14.95316,45.427,66.38016,9,2.08828,2.003884,2.603356,1631,535.9729,8268.034,123.8097,-1,42.94999999,9.666666674,52.61666667,13-08-2023 18:51,13-08-2023 19:34,248.2,250.1,274.6,314.1,13-08-2023 19:20,0.1464,0.0006,0.0225,0.017,0.0499,0.0082,0.0377,0.0174,0.0032,0.1464,0.1464,121.919,1,6.4,0.5150757,798.847,756.2121,697.5486,13-08-2023 18:41,433,4.559014,55.896
291,13-08-2023,44214,SCR420HV,B,0,0.1974709,2,0,2,0,2,6,0,8.261263,5.001059,13.26232,42.176,61.43832,9,2.301298,2.003495,2.301298,1611,494.7877,7519.232,119.2803,-1,45.36666667,11.21666667,56.58333334,13-08-2023 19:45,13-08-2023 20:30,238.3,246.6,270.4,300.5,13-08-2023 20:16,0.0575,0.0046,0.0211,0.0126,0.0487,0.0078,0.036,0.0161,0.0034,0.0575,0.0575,110.3088,1,7.6,0,837.1456,780.9361,725.7825,13-08-2023 19:34,425,4.592737,53.629
292,13-08-2023,44215,R16,B,0.02929767,0.1105709,2,0,2,0,2,6,0,11.36424,5.015244,16.37948,43.136,65.51548,9,2.454967,2.835143,2.454967,1616,583.8577,10670.37,159.2225,-1,35.48333334,12.66666666,48.15,13-08-2023 20:43,13-08-2023 21:19,250.8,256.4,277.4,319.9,13-08-2023 21:10,0.1527,0.003,0.0245,0.012,0.059,0.0071,0.0446,0.0159,0.0033,0.1527,0.1527,102.8066,1,7.5,0,819.8417,676.6612,558.9242,13-08-2023 20:30,285,4.509727,53.9
293,13-08-2023,44216,20MnCr5,B,0.018703965,0.2632944,2,0,2,0,2,6,0,12.98042,5.001749,17.98217,41.395,65.37717,9,2.196888,1.880685,2.698334,1601,532.2957,11980.74,181.5892,-1,38.01666667,14.2,52.21666667,13-08-2023 21:33,13-08-2023 22:11,251.8,257.1,273.3,319.7,13-08-2023 22:01,0.0565,0.0038,0.0207,0.015,0.0504,0.0077,0.037,0.0154,0.0031,0.0565,0.0565,109.768,1,6.6,0.5014458,825.9556,686.812,522.9495,13-08-2023 21:19,453,4.548638,56.7
294,13-08-2023,44217,20MnCr5,C,0.07911093,0.135214,2,0,2,0,2,6,0,10.07206,5.013562,15.08562,44.55,65.63562,9,1.697273,0.9058461,3.340841,1640,637.8246,8845.22,133.5417,-1,40.03333334,11.46666666,51.5,13-08-2023 22:22,13-08-2023 23:02,252.5,252.8,269.7,317.9,13-08-2023 22:54,0.103,0.0016,0.0217,0.014,0.057,0.0075,0.0528,0.0189,0.0033,0.103,0.103,154.0579,1,6.6,1.643568,712.3452,697.1532,542.7605,13-08-2023 22:11,389,4.530804,56.35
295,13-08-2023,44218,SCM415HV,C,0.02893774,0.1352141,2,0,2,0,2,6,0,9.319213,5.012681,14.33189,45.92,66.25189,9,1.719696,0.4843875,2.787821,1693,652.1085,8767.222,132.7323,-1,49,13.19999999,62.2,13-08-2023 23:15,14-08-2023 00:04,241.5,241.2,258.7,304,14-08-2023 00:02,0.052,0.0005,0.0175,0.0172,0.0323,0.0073,0.0482,0.021,0.0036,0.1206,0.052,138.4778,1,5.8,1.068125,848.6913,802.3643,602.5601,13-08-2023 23:02,555,4.786316,55.896
296,14-08-2023,44219,SCM415HV,C,0.07088069,0.08268481,2,0,2,0,2,6,0,9.434944,5.009049,14.44399,44.958,65.40199,9,1.600338,1.446536,2.665542,1659,682.0958,8143.236,123.3786,-1,42.43333333,11.2,53.63333333,14-08-2023 00:16,14-08-2023 00:58,244.9,245.4,260.5,308.1,14-08-2023 00:53,0.0605,0.0005,0.016,0.015,0.0387,0.0068,0.0662,0.0164,0.0032,0.2306,0.0605,126.6652,1,6.6,1.065205,837.9323,788.8424,597.1304,14-08-2023 00:04,609,4.403048,58.208
297,14-08-2023,44220,SCM415HV,C,0.07320818,0.1168939,2,0,2,0,2,6,0,11.88968,5.010437,16.90012,45.176,68.07612,9,1.278064,1.944913,2.536056,1659,664.4542,9422.405,140.2642,-1,43.43333332,9.133333341,52.56666666,14-08-2023 01:07,14-08-2023 01:51,245.8,245.1,256.5,307.8,14-08-2023 01:44,0.1025,0.0018,0.0167,0.015,0.0414,0.006,0.0581,0.0147,0.0035,0.1025,0.1025,115.2747,1,5.1,1.257992,841.7317,736.2307,549.8082,14-08-2023 00:58,449,4.448119,61.804
298,14-08-2023,44221,16MnCRS5,C,0.08638132,0.02610254,2,0,2,0,2,6,0,7.490463,5.014222,12.50468,45.924,64.42868,9,1.791778,1.445723,3.363296,1659,595.5347,4789.215,75.50551,-1,38.9,8.800000004,47.7,14-08-2023 01:59,14-08-2023 02:38,245.5,245.1,256.6,309.2,14-08-2023 02:33,0.0976,0.0015,0.0153,0.0134,0.0498,0.0071,0.0319,0.0147,0.0034,0.0976,0.0976,192.1369,1,5,1.571518,854.1464,737.201,744.3116,14-08-2023 01:51,349,4.586252,53.55
299,14-08-2023,44222,16MnCRS5,C,0.04861349,0.1340792,2,0,2,0,2,6,0,9.970556,5.000359,14.97091,42.83,63.80091,9,2.008349,1.416912,3.013185,1606,549.5847,10389.58,164.9116,-1,39.7,16.6,56.3,14-08-2023 02:55,14-08-2023 03:35,239.1,238.6,249.8,298.3,14-08-2023 03:28,0.0582,0.0005,0.0203,0.0123,0.0442,0.0069,0.0355,0.0164,0.003,0.0582,0.0582,149.3826,1,5.2,1.004835,800.1659,764.5963,683.4979,14-08-2023 02:38,425,4.521077,51.1
300,14-08-2023,44223,60SI7,C,0,0.19585,2,0,2,0,2,6,0,7.784267,5.000661,12.78493,42.145,60.92993,9,1.603328,1.304737,2.246931,1621,479.5717,9297.608,153.0976,-1,36.9,11.66666667,48.56666667,14-08-2023 03:46,14-08-2023 04:23,240.5,241.5,252.1,303.9,14-08-2023 04:18,0.0618,0.001,0.0219,0.0182,0.051,0.0071,0.0464,0.0193,0.0031,0.0618,0.0618,120.9007,1,5.8,0.6436024,650.5184,610.2628,617.1541,14-08-2023 03:35,482,4.533722,57.608
301,14-08-2023,44224,60SI7,C,0,0.2033074,2,0,2,0,2,6,0,9.05628,5.016122,14.0724,45.85,65.9224,9,1.9022595,1.505233,1.240569,1622,596.9908,7909.234,119.6151,-1,40.01666666,10.86666666,50.88333333,14-08-2023 04:34,14-08-2023 05:14,243,241,249.8,301.4,14-08-2023 05:07,0.0666,0.0008,0.019,0.016,0.053,0.0072,0.0686,0.0173,0.0034,0.0666,0.0666,61.19495,1,6.2,0.9395981,751.784,706.7006,589.3271,14-08-2023 04:23,445,4.53275,58.208
302,14-08-2023,44225,60SI7,C,-0.03258496,0.1520753,2,0,2,0,2,6,0,12.20834,5.022054,17.23039,43.08,66.31039,9,1.501819,0.9059484,2.334313,1615,579.6375,11044.76,167.3186,-1,36.48333333,11.93333334,48.41666667,14-08-2023 05:26,14-08-2023 06:03,242.7,240.6,249,307.6,14-08-2023 05:56,0.0706,0.001,0.0199,0.018,0.0597,0.0067,0.07,0.0197,0.0036,0.0706,0.0706,101.8,1,5.7,0.8324947,662.4311,633.6317,417.5815,14-08-2023 05:14,425,4.651103,61.632
303,14-08-2023,44226,60SI7,A,0.0305694,0.06760693,2,0,2,0,2,6,0,13.59305,5.009056,18.60211,40.917,65.51911,10,2.270934,1.202951,3.180352,1587,562.2374,12448.73,191.4626,-1,36.28333334,25.4,61.68333334,14-08-2023 06:28,14-08-2023 07:04,232,233.1,244,294.7,14-08-2023 06:57,0.0781,0.0014,0.0169,0.012,0.0557,0.007,0.0365,0.0168,0.0034,0.0781,0.0781,131.9532,1,5.5,0.9094181,705.0219,614.9792,461.0193,14-08-2023 06:03,341,4.391051,56.283
304,14-08-2023,44227,SCM 420HV,A,0.05415633,0.03015552,2,0,2,0,2,6,0,8.512322,5.014687,13.52701,42.901,62.42801,10,2.20007,1.702454,2.71612,1615,509.4466,12292.73,196.5956,-1,39.01666667,13.59999999,52.61666667,14-08-2023 07:18,14-08-2023 07:57,231,231.5,242,303.3,14-08-2023 07:49,0.0775,0.0018,0.0148,0.0104,0.0523,0.0074,0.0307,0.0201,0.0031,0.0775,0.0775,138.3869,1,6.1,0.5160503,638.8049,669.1047,462.5774,14-08-2023 07:04,373,4.615759,59.85
305,14-08-2023,44228,SCM 420HV,A,0.02344293,0.05333972,2,0,2,0,2,6,0,10.70423,5.019506,15.72374,43.649,65.37274,10,2.119412,1.204677,3.180722,1608,596.7862,12277.13,183.0421,-1,38.1,11.86666666,49.96666666,14-08-2023 08:09,14-08-2023 08:47,237.3,239.5,248.4,296.4,14-08-2023 08:40,0.491,0.0042,0.0364,0.022,0.0531,0.0056,0.0721,0.0158,0.0032,0.491,0.491,135.7905,1,7.7,1.06131,740.7249,683.8892,395.1511,14-08-2023 07:57,289,4.457847,53.55
306,14-08-2023,44229,EN 8D,A,0.05137286,0.05463684,2,0,2,0,2,6,0,13.82645,5.017819,18.84427,41.592,66.43627,10,2.379332,1.60528,3.383192,1605,595.0714,11965.14,180.9165,-1,38.16666667,8.999999998,47.16666667,14-08-2023 08:56,14-08-2023 09:34,239.6,239.8,246.5,295.5,14-08-2023 09:27,0.391,0.0042,0.0273,0.025,0.0519,0.0062,0.0357,0.0155,0.0031,0.391,0.391,137.8404,1,5.7,1.00386,766.0689,729.8152,364.0253,14-08-2023 08:47,401,4.763618,57.608
307,14-08-2023,44230,EN 8D,A,0.04405447,0.04328784,2,0,2,0,2,6,0,11.51617,5.018666,16.53483,45.934,68.46883,10,1.707307,1.20158,2.717011,1662,584.503,10732.77,154.9438,-1,37.43333332,9.466666669,46.89999999,14-08-2023 09:43,14-08-2023 10:21,237.7,237.9,244.8,303.3,NULL,0,0,0.02135,0.014,0.0621,0.00525,0,0.01825,0.0033,0,0,116.4358,1,6.8,1.009705,795.8331,679.9424,561.4016,14-08-2023 09:34,329,4.570039,54.571
308,14-08-2023,44231,SCM 420IYM,A,0.01055774,0.003242432,2,0,2,0,2,6,0,9.621278,5.008595,14.62987,48.931,69.56087,10,1.700024,1.038375,2.524729,1610,616.8689,6536.426,93.03081,-1,37.61666667,9.866666668,47.48333334,14-08-2023 10:31,14-08-2023 11:08,239.5,239.9,247.5,297.6,NULL,0,0,0.02135,0.014,0.0621,0.00525,0,0.01825,0.0033,0,0,118.3659,1,6.7,0.8247051,848.9335,726.0217,619.3883,14-08-2023 10:21,357,4.678988,53.55
309,14-08-2023,44232,SCM 420IYM,A,-0.007294434,0.02788562,2,0,2,0,2,6,0,12.83615,5.023951,17.8601,44.337,68.1971,10,1.78288,1.495015,3.100266,1645,592.8773,10717.17,159.7263,-1,38.75000001,16.66666667,55.41666667,14-08-2023 11:25,14-08-2023 12:04,226,229.4,239,288.4,14-08-2023 11:56,0.0814,0.0008,0.0168,0.014,0.0495,0.0056,0.0573,0.0124,0.0033,0.0814,0.0814,136.215,1,4.9,1.317387,874.7896,806.7589,384.5062,14-08-2023 11:08,314,4.53275,56.7
310,14-08-2023,44233,SCM 420IYM,A,0.018703965,0.09808691,2,0,2,0,2,6,0,11.53908,5.021764,16.56085,44.711,67.27185,10,2.136455,1.202826,3.160764,1682,571.457,10857.57,161.3744,-1,43.95,11.55,55.49999999,14-08-2023 12:15,14-08-2023 12:59,222.1,227.8,237.3,289.7,14-08-2023 12:52,0.1092,0.0008,0.016,0.014,0.0595,0.0052,0.0665,0.0125,0.0033,0.1092,0.1092,140.0375,1,6.01,1.024309,794.3964,834.5268,419.2608,14-08-2023 12:04,417,4.651103,58.8
