Repository: Yugal13042001/Optimizing-steel-Manufacturing-Charge-composition-and-energy-use

# Optimizing-steel-Manufacturing-Charge-composition-and-energy-use

Overview:-
This project aims to enhance steel manufacturing by optimizing charge composition and reducing energy use, leading to improved efficiency and sustainability.

Objectives:-
Optimize charge composition for cost-efficiency.
Reduce energy consumption in the steelmaking process.
Lower the carbon footprint of production.

Methodology:-
Data Collection: Historical data on charge and energy use.
Analysis: Data cleaning, EDA, and optimization modeling.
Implementation: Applying optimized charge compositions in simulations.

Technologies:-
Python: Data analysis and modeling.
Pandas, NumPy: Data manipulation.

File: steel data_set.csv (part 19 of 23)
SRNO,datetime,HEATNO,GRADE,SECTION_IC,INJ1_QTY,INJ2_QTY,BSM,SKULL,BP,HBI,OTHERS,SCRAP_QTY,PIGIRON,DRI1_QTY,DRI2_QTY,TOT_DRI_QTY,HOT_METAL,Total_Charge,Hot_Heel,DOLO,DOLO1_EMPTY,TOT_LIME_QTY,TAP_TEMP,O2ACT,ENERGY,KWH_PER_TON,KWH_PER_MIN,MELT_TIME,TA_TIME,TT_TIME,pow_on_time,TAPPING_TIME,E1_CUR,E2_CUR,E3_CUR,SPOUT,LAB_REP_TIME,C,SI,MN,P,S,CU,CR,NI,N,OPEN_C,TAP_C,IT_KG,BUCKET_NO,STATIC_WT,LIME,O2SIDE1,O2SIDE2,O2SIDE3,PREV_TAP_TIME,TAP_DURATION,LM_WT,Production
311,14-08-2023,44234,SAE 8620,A,0.03740793,0.008754761,2,0,2,0,2,6,0,11.9765,5.011179,16.98767,46.513,69.50067,10,1.884159,1.605311,2.899706,1610,585.168,8798.421,129.1973,-1,41.96666667,8.933333337,50.90000001,14-08-2023 13:08,14-08-2023 13:50,226.5,229.1,237.7,285.6,14-08-2023 13:45,0.1628,0.0005,0.0155,0.015,0.054,0.0066,0.051,0.01825,0.0033,0.1628,0.1628,134.3223,1,4.6,1.015547,805.965,793.2896,383.665,14-08-2023 12:59,329,4.567769,53.586
312,14-08-2023,44235,R16,B,0,0.03680286,3,0,2,0,2,7,0,9.510524,5.014488,14.52501,46.405,67.93001,9,1.000115,1.898626,1.758614,1620,553.4643,10685.97,151.9405,-1,39.55,12.13333333,51.68333333,14-08-2023 14:02,14-08-2023 14:42,232.3,232.6,240.6,288.5,14-08-2023 14:37,0.1542,0.0028,0.0356,0.014,0.054,0.0058,0.0753,0.01825,0.0032,0.3241,0.1542,73.50526,1,9.4,0.7584991,871.5343,793.1818,632.0016,14-08-2023 13:50,292,4.500973,53.9
313,14-08-2023,44236,S45CS1QDS,B,0,0.208333,3,0,2,0,2,7,0,12.7,5.026279,17.72628,42.828,67.55428,9,1.9022595,2.491092,0.9733492,1614,421.0529,9968.392,150.9121,-1,39.96666667,11.53333333,51.5,14-08-2023 14:53,14-08-2023 15:33,232.4,232.9,238.9,288,14-08-2023 15:26,0.0646,0.0014,0.0226,0.0122,0.045,0.0057,0.0485,0.0203,0.0032,0.0646,0.0646,41.90723,1,5.5,0.5744705,964.0518,754.4605,475.5091,14-08-2023 14:42,389,4.58917,56.7
314,14-08-2023,44237,S45CS1QDS,B,0.02999353,0.1699087,3,0,2,0,2,7,0,9.835854,5.019058,14.85491,46.23,68.08491,9,1.943474,2.182079,1.943474,1656,561.43585,13415.91,199.3895,-1,40.16666667,28.99999999,69.16666666,14-08-2023 16:02,14-08-2023 16:42,239.7,236.6,242.4,293.6,14-08-2023 16:36,0.1557,0.0011,0.0233,0.0213,0.0598,0.0056,0.057,0.019,0.0033,0.1557,0.1557,92.305,1,6.2,0,1054.683,974.8658,837.7564,14-08-2023 15:33,296,4.465305,59.85
315,14-08-2023,44238,S45CS1QDS,B,0,0.09176397,3,0,2,0,2,7,0,10.42769,5.007819,15.4355,44.565,67.0005,9,1.882497,2.563595,2.273915,1628,402.3788,11060.36,162.6512,-1,40.35,11.93333334,52.28333334,14-08-2023 16:54,14-08-2023 17:35,238.2,236.3,244.1,301.6,14-08-2023 17:25,0.1103,0.0011,0.0168,0.0114,0.054,0.006,0.0392,0.019,0.0035,0.1103,0.1103,97.02863,1,8,0.3914185,883.1454,760.4393,709.873,14-08-2023 16:42,312,4.359922,53.9
316,14-08-2023,44239,SCR420HV,B,0.018703965,0.0757135,3,0,2,0,2,7,0,7.525977,5.000733,12.52671,42.48,62.00671,9,2.526837,1.204513,3.634883,1628,526.3345,7472.432,119.5461,-1,34.33333333,11.55,45.88333333,14-08-2023 17:46,14-08-2023 18:21,237.4,233.9,241.5,296.9,14-08-2023 18:15,0.093,0.0009,0.0178,0.0118,0.051,0.0058,0.043,0.0176,0.0033,0.093,0.093,181.5017,1,7.5,1.108046,768.9121,710.3639,715.3774,14-08-2023 17:35,216,4.447146,55.896
317,14-08-2023,44240,SCR420HV,B,0.03673605,0.1219194,3,0,2,0,2,7,0,8.025618,5.011311,13.03693,43.002,63.03893,9,2.499228,1.131811,3.561508,1629,567.723,7378.831,115.7665,-1,37.88333334,11.33333333,49.21666667,14-08-2023 18:32,14-08-2023 19:10,245.9,241.2,247.5,305.7,14-08-2023 19:01,0.1347,0.0038,0.0163,0.0111,0.0483,0.006,0.0396,0.0169,0.0033,0.1347,0.1347,171.7471,1,7.7,1.062281,842.9498,741.3231,724.2926,14-08-2023 18:21,493,4.556096,56.496
318,14-08-2023,44241,SCR420HV,B,0,0.1240272,3,0,2,0,2,7,0,7.008258,5.005049,12.01331,44.062,63.07531,9,2.57344,1.217253,3.636699,1660,562.6301,7332.031,115.8751,-1,36.48333333,12.53333333,49.01666666,14-08-2023 19:22,14-08-2023 19:59,247,242.7,247,303.3,14-08-2023 19:51,0.1988,0.0026,0.0258,0.018,0.0464,0.0055,0.0591,0.0211,0.003,0.1988,0.1988,189.2803,1,7.2,1.063259,824.4096,746.0502,680.7938,14-08-2023 19:10,537,4.401427,54.186
319,14-08-2023,44242,R16,B,0,0.2007135,3,0,2,0,2,7,0,14.00326,5.007382,19.01065,43.322,69.33265,9,2.856726,1.828957,3.913167,1629,625.6666,11091.56,158.6035,-1,34.90000001,10.13333333,45.03333334,14-08-2023 20:09,14-08-2023 20:44,250.7,242.5,248.8,309.2,14-08-2023 20:37,0.3335,0.0013,0.0281,0.0253,0.0616,0.0055,0.0614,0.0233,0.0033,0.3335,0.3335,147.0527,1,7.6,1.05644,894.0902,756.7833,426.0706,14-08-2023 19:59,405,4.574903,53.9
320,14-08-2023,44243,16MnCr5D,B,0.07330417,0.03858606,3,0,2,0,2,7,0,11.84971,5.008671,16.85838,45.34,69.19838,9,2.620729,1.019147,4.601192,1634,525.6282,8611.226,124.8033,-1,35,11.86666666,46.86666666,14-08-2023 20:56,14-08-2023 21:31,244.6,240.8,250.3,305.8,14-08-2023 21:27,0.0789,0.0015,0.0184,0.014,0.046,0.0064,0.0326,0.0215,0.0033,0.0789,0.0789,194.4846,1,6.8,1.980463,859.1776,767.4777,725.5831,14-08-2023 20:44,208,4.491894,56.7
321,14-08-2023,44244,16MnCr5D,B,0.00503891,0.04053174,3,0,2,0,2,7,0,9.239226,5.011646,14.25087,47.271,68.52187,9,2.004607,1.508631,3.543993,1671,674.9504,7503.632,110.4744,-1,41.63333334,28.8,70.43333334,14-08-2023 22:00,14-08-2023 22:41,238.5,237.1,245.2,297.1,14-08-2023 22:35,0.2302,0.003,0.0209,0.018,0.0604,0.0053,0.0371,0.0238,0.0031,0.2302,0.2302,171.6147,1,6.4,1.539387,988.741,867.2861,778.3274,14-08-2023 21:31,457,4.583658,56.7
322,14-08-2023,44245,16MnCr5D,C,0,0.06404041,3,0,2,0,2,7,0,8.942293,5.013988,13.95628,44.943,65.89928,9,1.895199,1.261033,3.330401,1675,612.7637,8595.626,126.9678,-1,43.44999999,18.6,62.04999999,14-08-2023 23:00,14-08-2023 23:43,231.2,228,239.3,291.6,14-08-2023 23:40,0.0607,0.0012,0.019,0.0162,0.0513,0.0065,0.0451,0.0288,0.0033,0.2664,0.0607,146.3508,1,8.8,1.435202,978.7651,893.0172,611.2789,14-08-2023 22:41,349,4.417315,60.9
323,14-08-2023,44246,45C8,C,0.018703965,0.07295703,3,0,2,0,2,7,0,8.124082,5.007272,13.13135,42.133,62.26435,9,1.603736,2.388039,1.603736,1633,612.7,7285.23,118.7209,-1,36.11666666,9.600000002,45.71666667,14-08-2023 23:53,15-08-2023 00:29,237.3,236.3,244.4,293.1,15-08-2023 00:25,0.1229,0.0011,0.0183,0.011,0.0574,0.007,0.0342,0.0233,0.0032,0.1229,0.1229,83.39174,1,6.1,0,688.4912,675.894,591.6957,14-08-2023 23:43,321,4.572957,51.6
324,15-08-2023,44247,SS35C,C,0,0.04182886,3,0,2,0,2,7,0,9.919197,5.014955,14.93415,43.416,65.35015,9,1.602224,1.50079,2.883585,1639,533.9466,9609.601,145.9313,-1,36.61666667,15.93333334,52.55,15-08-2023 00:45,15-08-2023 01:22,236.4,234.5,243.3,292.9,15-08-2023 01:18,0.1517,0.0016,0.0244,0.016,0.0633,0.006,0.0572,0.0202,0.0034,0.1517,0.1517,134.5323,1,6.5,1.281361,723.2009,707.7898,592.5627,15-08-2023 00:29,309,4.500648,55.896
325,15-08-2023,44248,S35C,C,0,0.2302203,3,0,2,0,2,7,0,10.47392,5.00902,15.48294,42.34,64.82294,9,1.868837,1.848834,3.344933,1645,699.7942,9796.796,148.3847,-1,40.63333334,12.8,53.43333333,15-08-2023 01:34,15-08-2023 02:15,238.4,235.2,245.9,297.8,15-08-2023 02:07,0.325,0.0017,0.0245,0.0134,0.0668,0.0052,0.0569,0.0214,0.0032,0.325,0.325,141.2381,1,8.2,1.476095,830.3289,760.015,378.9933,15-08-2023 01:22,341,4.578794,56.496
326,15-08-2023,44249,S35C,C,0,0.1350518,3,0,2,0,2,7,0,13.55589,5.5084785,15.56182,44.787,67.34882,9,1.783152,1.605367,3.116118,1655,591.2518,7909.234,118.8486,-1,37.9,11.33333333,49.23333333,15-08-2023 02:26,15-08-2023 03:04,233.6,232.1,241.6,297,15-08-2023 02:55,0.3094,0.0019,0.0177,0.0238,0.0764,0.0066,0.0384,0.026,0.0032,0.3094,0.3094,143.192,1,6.2,1.332966,882.9716,833.4735,351.2393,15-08-2023 02:15,430,4.662451,57.995
327,15-08-2023,44250,20MNCR5,C,0,0.08203638,3,0,2,0,2,7,0,12.07794,5.000393,17.07833,41.129,65.20733,9,1.834366,2.043733,2.824599,1655,624.7367,10405.18,157.6367,-1,37.48333334,9.466666669,46.95000001,15-08-2023 03:14,15-08-2023 03:51,241.2,237.9,247.3,292.6,15-08-2023 03:47,0.0701,0.0018,0.0248,0.0149,0.0606,0.0064,0.0416,0.0212,0.0033,0.0701,0.0701,113.5365,1,7.8,0.9902325,797.7629,777.035,505.7681,15-08-2023 03:04,578,4.554475,54.488
328,15-08-2023,44251,20MNCR5,C,0,0.04863806,3,0,2,0,2,7,0,14.32265,5.5084785,14.32265,43.801,65.12365,9,1.768826,1.934699,3.102765,1637,512.5899,9890.394,149.8008,-1,28.86666667,22.06666666,50.93333333,15-08-2023 04:13,15-08-2023 04:42,242.5,239,246.4,290.1,15-08-2023 04:39,0.1271,0.0008,0.0198,0.0127,0.0655,0.0073,0.0437,0.0243,0.0035,0.1271,0.1271,139.6217,1,7.9,1.333939,777.0086,778.6282,688.376,15-08-2023 03:51,305,4.5762,55.146
329,15-08-2023,44252,S53C,C,0.0555,0.1590468,3,0,2,0,2,7,0,9.404803,5.00019,14.40499,44.054,65.45899,9,1.284914,1.792313,2.096962,1675,500.1216,8642.425,132.8398,-1,32.14999999,12.13333334,44.28333333,15-08-2023 04:54,15-08-2023 05:26,241.6,238.1,246.2,299.9,15-08-2023 05:23,0.1384,0.0007,0.0176,0.012,0.065,0.0068,0.0407,0.0185,0.0032,0.1384,0.1384,99.83162,1,6.6,0.812048,747.7878,745.3534,622.0642,15-08-2023 04:42,329,4.415694,55.287
330,15-08-2023,44253,S53C,C,0.05538004,0.02999341,3,0,2,0,2,7,0,10.02764,5.5084785,13.03914,45.604,65.64314,9,2.078715,2.07295,3.259786,1596,601.1938,7581.632,116.3842,-1,36.83333333,9.466666669,46.3,15-08-2023 05:36,15-08-2023 06:13,249.2,243.2,250.4,310.3,15-08-2023 06:08,0.1931,0.0022,0.0174,0.011,0.0557,0.0055,0.0318,0.0162,0.0035,0.1931,0.1931,166.8336,1,6.5,1.181071,735.0501,635.1998,712.061,15-08-2023 05:26,333,4.317121,55.803
331,15-08-2023,44254,S53C,A,0.02920169,0.1159207,3,0,2,0,2,7,0,16.0015,5.00846,21.00996,43.078,71.08796,9,2.609352,1.324753,4.18379,1628,696.4268,14539.08,207.4108,-1,41.88333334,20.13333334,62.01666667,15-08-2023 06:33,15-08-2023 07:15,238.9,235,245.7,298.2,15-08-2023 07:06,0.246,0.0012,0.0212,0.015,0.0688,0.0051,0.0424,0.0151,0.0031,0.246,0.246,154.8407,1,6.01,1.574438,825.1188,823.353,290.2303,15-08-2023 06:13,281,4.519131,57.365
332,15-08-2023,44255,EN 14B,A,0.0157886,0.04896265,3,0,2,0,2,7,0,12.31201,5.032219,17.34423,46.747,71.09123,9,2.681816,1.797567,3.694441,1593,621.9614,11013.57,157.3564,-1,34.55,9.333333325,43.88333332,15-08-2023 07:24,15-08-2023 07:59,239.7,235.6,245.9,301.5,15-08-2023 07:54,0.3225,0.0022,0.0197,0.014,0.0666,0.0061,0.0342,0.0154,0.0031,0.3225,0.3225,158.9401,1,5.9,1.012625,700.3524,690.5781,586.5326,15-08-2023 07:15,212,4.746433,52.08
333,15-08-2023,44256,B 14,A,0.0097659,0.01248389,3,0,2,0,2,7,0,10.43016,5.048546,15.47871,43.657,66.13571,9,2.583685,1.501542,3.757942,1587,565.7258,11965.14,182.0189,-1,33.76666666,9.400000008,43.16666667,15-08-2023 08:08,15-08-2023 08:42,249.8,245.7,252.3,306,15-08-2023 08:37,0.2271,0.0032,0.0259,0.0138,0.057,0.0056,0.0476,0.0146,0.0032,0.2271,0.2271,170.2066,1,6.6,1.174257,678.9464,629.1135,540.8696,15-08-2023 07:59,216,4.580415,53.35
334,15-08-2023,44257,SAE 1018,A,-0.001055756,0.007944092,3,0,2,0,2,7,0,8.343094,5.006948,13.35004,49.19,69.54004,9,1.9022595,1.411537,3.918732,1646,643.707,8970.017,128.4366,-1,37.76666667,13,50.76666667,15-08-2023 08:55,15-08-2023 09:33,252.1,247,254.6,308.8,15-08-2023 09:26,0.3595,0.0016,0.0241,0.016,0.0577,0.0054,0.0455,0.0154,0.0032,0.3595,0.3595,189.7687,1,7.3,0.7098122,792.2011,750.0856,675.3432,15-08-2023 08:42,253,4.523346,56.046
335,15-08-2023,44258,SAE 1018,A,0.01509274,0.05366406,3,0,2,0,2,7,0,7.060254,7.022404,14.08266,47.5,68.58266,9,2.826637,1.650257,3.764289,1574,691.7113,8611.226,124.651,-1,40.41666666,16,56.41666666,15-08-2023 09:49,15-08-2023 10:29,234.5,236.5,248.5,312,15-08-2023 10:24,0.2564,0.0009,0.0197,0.012,0.0617,0.0057,0.0528,0.0161,0.0031,0.2564,0.2564,174.4127,1,7.5,0.9376526,796.7188,801.2936,517.0506,15-08-2023 09:33,248,4.521725,56.668
336,15-08-2023,44259,SAE 1018,A,0,0.04766553,3,0,2,0,2,7,0,4.916667,7.016153,11.93282,49.173,68.10582,9,2.204328,1.945242,2.985219,1653,710.8671,5865.622,85.00184,-1,41.1,16.26666667,57.36666667,15-08-2023 10:45,15-08-2023 11:26,235.9,236.8,247.4,306.6,15-08-2023 11:19,0.2832,0.0018,0.022,0.009,0.0539,0.005,0.0396,0.0155,0.0032,0.2832,0.2832,150.5191,1,7.9,0.7808914,910.6413,879.6176,762.1924,15-08-2023 10:29,385,4.342412,53.55
337,15-08-2023,44260,SAE 1010,A,0.018703965,0.06776904,3,0,2,0,2,7,0,2.896863,7.274563,10.17143,46.291,63.46243,9,2.206412,1.503101,3.91327,1700,708.2783,6006.022,89.42533,-1,41.83333333,10.06666667,51.9,15-08-2023 11:36,15-08-2023 12:18,245.1,242.7,252.3,304.6,15-08-2023 12:10,0.2994,0.001,0.0303,0.013,0.053,0.0068,0.0587,0.0281,0.0032,0.2994,0.2994,187.4941,1,10.7,1.706858,929.1424,878.5728,769.2394,15-08-2023 11:26,361,4.460117,55.754
338,15-08-2023,44261,60Si7,A,0.02101945,0.1034371,4,0,2,0,2,8,0,5.023021,7.015252,12.03827,45.11,65.14827,9,2.204008,1.003004,3.206896,1605,584.3366,7612.833,113.3735,-1,39.54999999,10.46666667,50.01666667,15-08-2023 12:29,15-08-2023 13:08,240.8,239.8,251.3,307.8,15-08-2023 13:04,0.3676,0.0015,0.0302,0.017,0.0632,0.0059,0.0758,0.0265,0.0035,0.3676,0.3676,152.4315,1,9,1.002888,783.6176,706.5173,614.1281,15-08-2023 12:18,308,4.54572,55.896
339,15-08-2023,44262,60Si7,A,0,0.09127747,4,0,2,0,2,8,0,9.155296,7.02234,16.17764,42.831,67.00864,9,2.205703,1.504768,3.222223,1635,657.3553,10966.77,165.8901,-1,39.7,9.733333335,49.43333333,15-08-2023 13:18,15-08-2023 13:58,241.3,238.7,250,296.6,15-08-2023 13:52,0.1356,0.0008,0.0258,0.021,0.0579,0.0057,0.0576,0.019,0.0033,0.1356,0.1356,138.4257,1,7.1,1.01652,778.3724,767.3567,259.3094,15-08-2023 13:08,297,4.545071,57.995
340,15-08-2023,44263,SCM420HV,B,0,0.1138134,4,0,2,0,2,8,0,5.597703,7.003193,12.6009,45.926,66.5269,9,1.910518,1.186119,3.416799,1642,553.4464,7035.629,107.6988,-1,36.28333333,19.06666667,55.35,15-08-2023 14:17,15-08-2023 14:53,231.4,235.5,250.7,293.9,15-08-2023 14:49,0.0876,0.0018,0.0157,0.0149,0.0515,0.0062,0.0504,0.0166,0.0033,0.0876,0.0876,176.1155,1,6.8,1.506281,863.2617,909.3177,712.2548,15-08-2023 13:58,165,4.50227,56.7
341,15-08-2023,44264,SCM420HV,B,0,0.1600193,4,0,2,0,2,8,0,4.998002,7.000524,11.99853,45.228,65.22653,9,1.947069,0.5013894,3.657821,1608,525.3591,6692.427,102.9184,-1,35.81666667,13,48.81666667,15-08-2023 15:06,15-08-2023 15:42,227.8,229.7,245.6,299.8,15-08-2023 15:36,0.0819,0.0009,0.0187,0.015,0.0433,0.0059,0.0439,0.0156,0.0036,0.0819,0.0819,184.7522,1,7.8,1.710752,802.0424,740.1859,623.4908,15-08-2023 14:53,261,4.5762,56.7
342,15-08-2023,44265,SCM420HV,B,0,0.122244,4,0,2,0,2,8,0,3.858608,4.379616,8.238225,46.271,62.509225,9,1.787964,1.427078,2.811302,1629,557.4009,6052.823,98.40512,-1,38.5,24.66666667,63.16666667,15-08-2023 16:06,15-08-2023 16:45,229.7,231.6,245.1,301.5,15-08-2023 16:37,0.0928,0.0038,0.0263,0.0155,0.0465,0.0061,0.0798,0.0208,0.0033,0.0928,0.0928,184.4902,1,7,1.023338,888.1178,839.4275,810.0922,15-08-2023 15:42,377,4.426719,55.754
343,15-08-2023,44266,R16,B,0.07373605,0.1752594,4,0,2,0,2,8,0,7.371016,7.043009,14.41402,44.024,66.43802,9,1.707247,1.002231,2.724739,1616,512.048,9157.212,138.6657,-1,34.35,10.46666666,44.81666667,15-08-2023 16:55,15-08-2023 17:30,231.8,233.5,246.6,313.8,15-08-2023 17:24,0.1189,0.0015,0.026,0.0255,0.0523,0.0053,0.0631,0.018,0.0032,0.1189,0.1189,123.7729,1,7.6,1.017492,782.8616,685.8654,550.9497,15-08-2023 16:45,245,4.436446,53.9
344,15-08-2023,44267,C70S6,B,0.02771402,0.2496758,4,0,2,0,2,8,0,5.321826,7.011086,12.33291,46.088,66.42091,9,1.876405,1.506637,3.774105,1618,539.7368,7675.233,114.52,-1,38.36666667,16.86666667,55.23333334,15-08-2023 17:47,15-08-2023 18:25,231.7,235,249.2,298.9,15-08-2023 18:21,0.1203,0.003,0.0229,0.0226,0.0513,0.0059,0.0985,0.0174,0.0035,0.1189,0.1203,180.2952,1,8.6,1.897699,930.5851,865.9078,744.4188,15-08-2023 17:30,341,4.590143,50.247
345,15-08-2023,44268,DY7,B,0,0.1569393,4,0,2,0,2,8,0,5.85111,7.003161,12.85427,40.352,61.20627,9,2.161894,1.505992,3.942753,1606,519.702,7519.232,123.2534,-1,37.34999999,8.066666666,45.41666666,15-08-2023 18:33,15-08-2023 19:10,235.2,236.8,249.8,305.4,15-08-2023 19:03,0.1721,0.0014,0.0271,0.0179,0.0451,0.0056,0.1,0.0187,0.0033,0.1721,0.1721,190.8929,1,7.8,1.780859,754.5369,677.3819,547.7768,15-08-2023 18:25,212,4.651751,57.19
346,15-08-2023,44269,DY7,B,0,0.1123541,4,0,2,0,2,8,0,5.010021,7.002812,12.01283,44.508,64.52083,9,2.200171,1.502552,4.007318,1614,563.9808,7378.831,110.0976,-1,39.43333334,12.73333333,52.16666668,15-08-2023 19:23,15-08-2023 20:03,239.1,237.4,249.8,303,15-08-2023 19:58,0.1301,0.0031,0.0286,0.0135,0.0375,0.0074,0.0647,0.0183,0.0031,0.1301,0.1301,178.0015,1,10.5,1.807148,890.5968,842.9973,638.0193,15-08-2023 19:10,220,4.574903,57.19
347,15-08-2023,44270,DY7,B,0,0.1716926,4,0,2,0,2,8,0,4.645708,7.00102,11.64673,45.601,65.24773,9,2.201357,1.001392,3.742691,1622,592.3123,5959.222,88.22239,-1,40.7,14.39999999,55.09999999,15-08-2023 20:17,15-08-2023 20:58,242.7,238.1,249.5,300.2,15-08-2023 20:54,0.105,0.001,0.0267,0.0128,0.037,0.0077,0.049,0.0227,0.0033,0.105,0.105,176.9868,1,9.5,1.541334,905.9984,821.7568,648.827,15-08-2023 20:03,381,4.443904,60.35
348,15-08-2023,44271,R10S10V,B,0,0.09711426,4,0,2,0,2,8,0,7.970759,7.000204,14.97096,43.628,66.59896,9,2.201559,1.504817,2.717607,1639,556.8638,7534.832,113.1374,-1,35.56666666,9.600000002,45.16666666,15-08-2023 21:07,15-08-2023 21:43,230.7,229.4,244.7,293,15-08-2023 21:39,0.0702,0.0009,0.0232,0.0228,0.0517,0.0063,0.0536,0.0175,0.0032,0.0702,0.0702,118.3062,1,8,0.5160484,799.8416,770.0889,637.2246,15-08-2023 20:58,221,4.501621,55.918
349,15-08-2023,44272,B14,C,-0.01259727,0.16845,4,0,2,0,2,8,0,7.189627,7.012846,14.20247,46.657,68.85947,9,1.852311,1.505568,3.543587,1600,569.3853,6770.427,98.03763,-1,42.96666666,10.60000001,53.56666667,15-08-2023 21:53,15-08-2023 22:36,245.7,240,250.5,296.6,15-08-2023 22:28,0.096,0.0008,0.0176,0.0123,0.0497,0.006,0.0641,0.0189,0.0031,0.096,0.096,158.1784,1,8.2,1.691277,888.3129,822.3345,679.0591,15-08-2023 21:43,289,4.476005,53.35
350,15-08-2023,44274,30MNVS6,C,0.001103775,0.1942285,3,0,2,0,5,7,3,0,6.061207,6.061207,37.774,72.835207,9,0.9643182,1.956569,1.636157,1620,594.027,9827.995,148.8296,-1,40.25000001,17.46666667,73.13333334,15-08-2023 22:54,15-08-2023 23:50,230.4,230.7,244.9,285.7,15-08-2023 23:47,0.0446,0.0038,0.0348,0.0101,0.0384,0.0086,0.0627,0.0205,0.0033,0.0623,0.0446,57.89409,1,7.3,0.6718388,832.6849,700.5796,681.1292,15-08-2023 22:36,365,4.540856,58.38
351,16-08-2023,44275,30MNVS6,C,0.04808557,0.09176397,3,0,2,0,5,7,3,10.02271,7.003545,17.02626,43.95,64.20926,9,1.600539,1.802859,1.600539,1608,513.3975,9944.993,150.10445,-1,49.63333334,14.9,56.1,16-08-2023 00:29,16-08-2023 01:18,224.9,225.4,241.9,275.1,16-08-2023 01:15,0.052,0.0018,0.0185,0.0124,0.0534,0.0094,0.0438,0.021,0.0032,0.052,0.052,40.90703,1,7.3,0,943.692,749.40455,394.454,15-08-2023 23:50,397,4.550908,52.696
352,16-08-2023,44276,SSR550,C,0.05038908,0.2284371,3,0,2,0,5,7,3,5.416482,7.004419,12.4209,43.95,59.8209,9,1.270516,1.804328,1.270516,1617,587.7731,9944.993,150.10445,-1,49.31666666,24.53333334,73.85,16-08-2023 01:43,16-08-2023 02:32,230.4,230.6,244,277.3,16-08-2023 02:21,0.0528,0.0026,0.0116,0.0084,0.0534,0.0091,0.0486,0.0213,0.0036,0.0528,0.0528,133.76555,1,7.3,0,1034.861,749.40455,328.3618,16-08-2023 01:18,252,4.43677,55.796
353,16-08-2023,44277,S45CSQDS,C,0.05329248,0.09176397,3,0,2,0,5,7,3,14.45318,7.008232,21.46141,43.95,68.06741,9,1.901959,2.502276,2.415089,1589,457.3389,9944.993,150.10445,-1,40.25000001,24.4,82.6,16-08-2023 02:57,16-08-2023 03:55,232.5,230.8,244.2,281.8,16-08-2023 03:40,0.0549,0.0029,0.0103,0.008,0.0481,0.0082,0.0196,0.0236,0.0033,0.0549,0.0549,56.87726,1,7.3,0.5131302,979.0225,749.40455,367.3002,16-08-2023 02:32,212,4.564202,50.4
354,16-08-2023,44278,S45CSQDS,C,0,0.1128406,3,0,2,0,5,7,3,2.511205,5.5084785,14.735965,41.901,73.412205,9,1.132967,1.66871,1.132967,1648,561.43585,7488.032,110.0984,-1,50.38333333,13.68333334,64.06666667,16-08-2023 04:09,16-08-2023 04:59,225.4,226.5,242.8,278.3,16-08-2023 04:55,0.0538,0.0016,0.0308,0.0121,0.0393,0.0077,0.0602,0.01825,0.0032,0.2086,0.0538,45.11798,1,7.3,0,1063.734,749.40455,476.2319,16-08-2023 03:55,349,4.535019,57.75
355,16-08-2023,44280,B 14,C,0,0.2344358,3,0,2,0,5,7,3,6.737694,7.008055,13.74575,44.62,66.03005,9,0.888218,1.205277,2.888586,1604,385.1975,11403.56,175.8024,-1,37.98333333,14.9,81.91666666,16-08-2023 05:43,16-08-2023 06:21,210.3,217.2,238.7,268.5,16-08-2023 06:17,0.0501,0.0016,0.0112,0.012,0.0525,0.0069,0.0305,0.0207,0.0032,0.0501,0.0501,43.87183,1,6.5,0,772.8312,813.1919,651.4637,16-08-2023 04:59,140,4.585279,53.35
356,16-08-2023,44281,S45CS1QDS,A,0,0.09208826,3,0,2,0,1,7,3,8.002826,7.023385,15.02621,43.071,66.03005,9,2.837962,1.009694,3.551667,1627,509.5286,14149.09,220.4003,-1,40.7,14.9,78.9,16-08-2023 06:59,16-08-2023 07:40,216,220.6,240.6,298.2,16-08-2023 07:33,0.0674,0.0012,0.0116,0.01,0.0568,0.0063,0.0234,0.0185,0.0032,0.0674,0.0674,168.1166,1,6.1,0.7137051,759.0675,617.9835,448.4089,16-08-2023 06:21,413,4.630674,56.7
357,16-08-2023,44282,S45CS1QDS,A,0,0.1301879,3,0,2,0,1,7,3,4.182577,7.018037,11.20061,43.883,66.03005,9,1.601046,1.601463,2.112227,1608,505.8763,11902.74,183.4476,-1,42.5,17.06666666,59.56666667,16-08-2023 07:57,16-08-2023 08:39,214.2,220.7,241.8,306.8,16-08-2023 08:28,0.0613,0.0016,0.0264,0.0109,0.0697,0.0067,0.0346,0.0165,0.0032,0.0613,0.0613,100.5793,1,9.8,0.5111809,676.4355,655.4811,529.8981,16-08-2023 07:40,505,4.448768,56.7
358,16-08-2023,44283,SSR 550,A,0,0.005025879,3,0,2,0,1,7,3,0,5.5084785,14.735965,44.458,66.03005,9,1.9022595,1.204731,1.110206,1651,613.2303,3291.605,58.40529,-1,39.23333334,10.46666666,49.7,16-08-2023 08:50,16-08-2023 09:29,227.8,229,244.5,303.7,16-08-2023 09:20,0.16985,0.0018,0.02135,0.016,0.0569,0.0074,0.05165,0.0206,0.0032,0.5485,0.16985,93.29464,1,7.3,0.5102062,856.8747,737.8298,407.9704,16-08-2023 08:39,437,4.506809,55.048
359,16-08-2023,44284,S45CS1QDS,A,0.00583075,0.02140076,3,0,2,0,1,7,3,4.983844,7.013769,11.99761,45.686,66.03005,9,1.606809,1.801149,2.615539,1700,582.699,10046.39,150.6576,-1,54.24999999,17.26666667,71.51666666,16-08-2023 09:46,16-08-2023 10:41,225.8,227.3,244.4,304.2,16-08-2023 10:19,0.2974,0.0018,0.0304,0.016,0.065,0.0081,0.0526,0.0193,0.0033,0.2974,0.2974,124.5636,1,9,1.00873,883.3737,877.749,624.5606,16-08-2023 09:29,633,4.506161,56.7
360,16-08-2023,44285,S45CS1QDS,A,0,0.05982483,3,0,2,0,1,7,3,2.601823,7.011996,9.613819,48.054,66.03005,9,1.929141,1.200613,2.786952,1646,679.8147,6021.623,89.91815,-1,48.91666667,10.26666667,59.18333334,16-08-2023 10:51,16-08-2023 11:40,229.6,229.7,247.8,323.2,16-08-2023 11:28,0.16985,0.0016,0.026,0.026,0.0582,0.00525,0.0537,0.0203,0.0032,0.5999,0.16985,147.3501,1,9.3,0.857811,854.0032,814.4424,679.4443,16-08-2023 10:41,642,4.437743,56.7
361,16-08-2023,44286,S45CS1QDS,A,0.0180921,0.09468213,3,0,2,0,1,7,3,5.510948,4.796273,10.30722,46.911,66.03005,9,2.608057,1.803165,3.626524,1619,631.0598,7285.23,108.2208,-1,43.89999999,16.06666667,59.96666667,16-08-2023 11:56,16-08-2023 12:40,229.6,231,249.6,331,16-08-2023 12:28,0.2421,0.0036,0.0304,0.0161,0.0476,0.0087,0.048,0.0208,0.0032,0.2421,0.2421,177.7079,1,10.1,1.018467,847.6672,832.7642,698.8519,16-08-2023 11:40,517,4.46952,58.45
362,16-08-2023,44287,S45CS1QDS,A,0.0152847,0.05171863,3,0,2,0,1,7,3,1.268317,5.5084785,14.735965,43.383,66.03005,9,0.7940516,1.64796,2.273071,1638,523.3228,3931.209,70.25862,-1,42.3,13.4,55.7,16-08-2023 12:53,16-08-2023 13:35,234.4,233.1,250.8,307.6,16-08-2023 13:24,0.4335,0.0012,0.0304,0.0232,0.0335,0.0079,0.0507,0.0201,0.0032,0.4335,0.4335,180.8271,1,9.2,1.479019,788.23,799.1232,541.4426,16-08-2023 12:40,505,4.565824,54.717
363,16-08-2023,44288,R16,B,0.006646576,0.05739307,3,0,2,0,1,7,3,9.326089,7.012985,16.33907,44.293,66.03005,9,2.741927,1.545078,3.760394,1624,707.774,9297.608,136.6651,-1,48.36666667,11.53333334,59.9,16-08-2023 13:47,16-08-2023 14:35,231.2,233.3,252.6,335.3,16-08-2023 14:27,0.15,0.001,0.023,0.014,0.0462,0.0073,0.0392,0.0188,0.0033,0.15,0.15,158.4052,1,7.4,1.018467,872.8915,621.1263,576.6515,16-08-2023 13:35,693,4.518807,53.9
364,16-08-2023,44289,38MnVS6,B,0.06361026,0.1152722,3,0,2,0,1,7,3,8.393082,7.010405,15.40349,44.195,66.03005,9,2.439752,1.582451,3.990823,1618,529.4261,8829.62,131.7883,-1,38.76666667,9.399999997,48.16666666,16-08-2023 14:45,16-08-2023 15:23,224.4,228.8,249.1,308.8,16-08-2023 15:13,0.0689,0.0028,0.0183,0.0117,0.0397,0.0057,0.0361,0.0167,0.0033,0.0689,0.0689,175.0094,1,7.4,1.551071,860.2841,762.0359,686.1158,16-08-2023 14:35,401,4.563554,53.76
365,16-08-2023,44290,38MnVS6,B,0,0.09014282,3,0,2,0,1,7,3,6.628284,5.5084785,14.52526,45.885,66.03005,9,2.200102,1.002063,3.852434,1600,584.3447,7222.83,105.8907,-1,38.75,8.66666667,47.41666667,16-08-2023 15:32,16-08-2023 16:11,237.2,236.7,256.7,331.3,16-08-2023 16:01,0.1199,0.0018,0.0239,0.0141,0.0506,0.0056,0.0383,0.0164,0.0035,0.1199,0.1199,172.5594,1,7.8,1.652332,859.6458,769.3966,548.2186,16-08-2023 15:23,417,4.566148,57.344
366,16-08-2023,44291,38MnVS6,B,0.07313617,0.07652405,3,0,2,0,1,7,3,7.188845,7.021563,14.21041,45.197,66.03005,9,1.774855,1.000831,3.256797,1655,445.5596,9765.597,146.8347,-1,49.05,8.333333333,57.38333334,16-08-2023 16:19,16-08-2023 17:08,246.5,241.3,259.9,335.5,16-08-2023 16:57,0.1405,0.0017,0.0239,0.019,0.0453,0.0061,0.0487,0.0184,0.0033,0.1405,0.1405,152.8266,1,7.1,1.481941,854.853,758.5393,691.3739,16-08-2023 16:11,549,4.52821,59.36
367,16-08-2023,44292,AISI416,B,0.05192476,0.100843,3,0,2,0,1,7,3,7.010184,4.050846,11.06103,38.16,66.03005,9,2.201963,2.004278,3.78711,1616,456.5059,11122.76,192.6986,-1,51.33333334,16,67.33333334,16-08-2023 17:24,16-08-2023 18:16,240.7,237.2,257.9,324.4,16-08-2023 18:08,0.1341,0.0018,0.0236,0.014,0.0337,0.0074,0.1097,0.0218,0.0034,0.4032,0.1341,193.6048,1,8.5,1.585147,1070.341,881.3192,404.7063,16-08-2023 17:08,457,4.596952,56.001
368,16-08-2023,44293,38MnS6,B,0.04981323,0.09581726,3,0,2,0,1,7,3,5.945106,7.008983,12.95409,45.928,66.03005,9,1.68591,1.001696,3.161032,1628,574.3707,8985.616,133.9496,-1,43.91666666,30.73333333,74.65,16-08-2023 18:46,16-08-2023 19:30,243.5,241.5,261.7,323.9,16-08-2023 19:22,0.0583,0.0023,0.0198,0.013,0.0451,0.0073,0.0454,0.0189,0.0032,0.0583,0.0583,149.4289,1,8.2,1.475122,1064.406,845.2295,625.01,16-08-2023 18:16,470,4.537938,59.92
369,16-08-2023,44294,38MnS6,B,0.03505641,0.09176397,3,0,2,0,1,7,3,6.782058,7.005009,13.78707,42.488,66.03005,9,1.701895,1.780931,2.228655,1622,384.4929,11231.96,176.395,-1,42.23333334,10.13333333,52.36666667,16-08-2023 19:40,16-08-2023 20:23,238.4,242.2,261.3,335,16-08-2023 20:10,0.0689,0.0033,0.0285,0.019,0.0551,0.0075,0.055,0.0161,0.0034,0.0689,0.0689,105.1894,1,7.4,0.5267601,868.1784,709.6475,589.5464,16-08-2023 19:30,369,4.613165,59.92
370,16-08-2023,44295,38MnS6,B,-0.003287292,0.1575873,3,0,2,0,1,7,3,4.301229,7.003331,11.30456,43.895,66.03005,9,1.710403,1.002467,2.715238,1618,487.606,7815.634,122.1201,-1,37.21666667,11.2,48.41666667,16-08-2023 20:34,16-08-2023 21:11,239.5,238.1,259.2,324.6,16-08-2023 21:02,0.0593,0.0023,0.028,0.015,0.0609,0.0071,0.0696,0.0171,0.0033,0.0593,0.0593,135.0558,1,8.8,1.004835,842.4221,727.3989,692.8029,16-08-2023 20:23,353,4.564202,57.085
371,16-08-2023,44296,AISI420,B,0.05847537,0.1065175,3,0,2,0,1,7,3,0,4.619237,14.735965,41.567,66.03005,9,1.2,1.001185,3.33138,1611,556.6741,4695.614,83.72133,-1,52.31666667,8.999999998,61.31666667,16-08-2023 21:20,16-08-2023 22:12,240.2,241.1,262,329,16-08-2023 22:01,0.1359,0.0015,0.0331,0.0131,0.0455,0.0061,0.0572,0.01825,0.0036,0.1582,0.1359,133.76555,1,9.9,2.13138,938.9053,839.1386,289.5584,16-08-2023 21:11,473,4.620623,52.494
372,16-08-2023,44297,38MNVS6,C,0.00338327,0.2018483,3,0,2,0,1,7,3,5.799337,7.002779,12.80212,43.068,66.03005,9,1.602304,1.001421,2.942085,1630,646.6202,7363.231,113.5073,-1,40.35,11.55,51.9,16-08-2023 22:24,16-08-2023 23:04,246.4,244.7,264.4,338.1,16-08-2023 22:56,0.0883,0.0013,0.0315,0.0162,0.0556,0.006,0.0491,0.01825,0.0033,0.0883,0.0883,134.9449,1,9,1.339781,698.9616,683.1748,556.8614,16-08-2023 22:12,473,4.571336,60.928
373,16-08-2023,44298,38MNVS6,C,0.04095917,0.1342413,3,0,2,0,1,7,3,4.892756,7.020874,11.91363,44.122,66.03005,9,1.600115,1.001264,3.132685,1659,680.4905,8439.63,127.0347,-1,45.63333333,10.59999999,56.23333333,16-08-2023 23:15,17-08-2023 00:00,243.2,241.6,263.7,338.8,16-08-2023 23:56,0.0929,0.0015,0.0327,0.0184,0.0522,0.0058,0.0545,0.0246,0.0033,0.3228,0.0929,140.3933,1,10.4,1.53257,745.2403,728.9559,568.3248,16-08-2023 23:04,677,4.559663,60.928
374,17-08-2023,44299,38MNVS6,C,0,0.2636184,3,0,2,0,1,7,3,9.113425,7.00286,16.11629,41.367,66.03005,9,1.600258,1.166134,3.810509,1659,501.2546,14180.29,214.582,-1,53.71666667,20.93333333,74.65000001,17-08-2023 00:21,17-08-2023 01:15,229,234.7,255.7,315.1,17-08-2023 00:57,0.2051,0.003,0.0282,0.0153,0.0579,0.0057,0.0514,0.0199,0.0033,0.3081,0.2051,154.17,1,8.6,2.210251,865.7868,698.4134,596.7673,17-08-2023 00:00,313,4.521401,56.56
375,17-08-2023,44301,35C8,C,0,0.2298964,3,0,2,0,1,7,3,5.876221,7.001027,12.87725,43.098,66.03005,9,1.791639,1.515031,3.344656,1659,645.279,7644.033,119.2977,-1,40.21666666,14.9,82.74999999,17-08-2023 01:58,17-08-2023 02:38,221.9,226.2,249.6,288.4,17-08-2023 02:31,0.2051,0.0018,0.0263,0.0112,0.069,0.0056,0.0523,0.0179,0.0033,0.2051,0.2051,159.4421,1,8.1,1.553017,893.0349,854.6674,696.0314,17-08-2023 01:15,405,4.586576,55.754
376,17-08-2023,44302,S25C,C,0,0.06031165,3,0,2,0,1,7,3,5.841965,7.009416,12.85138,41.665,66.03005,9,1.915849,1.500906,3.007342,1622,605.9131,8658.024,139.1599,-1,44.71666666,10.86666667,55.58333333,17-08-2023 02:49,17-08-2023 03:33,232.3,236.5,257.1,292,17-08-2023 03:29,0.1529,0.0008,0.0225,0.0132,0.0385,0.0058,0.088,0.0193,0.0033,0.2842,0.1529,146.3328,1,7.7,1.091494,789.6332,770.1089,580.2109,17-08-2023 02:38,530,4.575227,56.7
377,17-08-2023,44303,S25C,C,-0.004535004,0.1684501,3,0,2,0,1,7,3,6.027084,7.010157,13.03724,44.042,66.03005,9,1.705437,1.505327,3.244824,1612,577.9813,7441.231,112.6107,-1,41.21666666,10.73333334,51.95,17-08-2023 03:44,17-08-2023 04:25,228.4,229.4,252.8,287.3,17-08-2023 04:18,0.1089,0.0012,0.026,0.0186,0.0431,0.006,0.0625,0.0177,0.0031,0.1089,0.1089,147.2428,1,9,1.539387,853.1685,743.5402,620.9912,17-08-2023 03:33,577,4.489948,55.65
378,17-08-2023,44304,S48C,C,0.0120694,0.218061,3,0,2,0,1,7,3,12.04926,7.001813,19.05107,41.136,66.03005,9,2.002597,1.503996,3.054168,1637,533.3755,14195.89,212.8731,-1,54.93333333,13.26666667,68.2,17-08-2023 04:39,17-08-2023 05:34,224.2,229.6,254,294.4,17-08-2023 05:10,0.1264,0.0038,0.0312,0.0124,0.0607,0.0052,0.0515,0.0167,0.0031,0.1264,0.1264,119.5319,1,6.5,1.051571,751.8568,658.7102,608.584,17-08-2023 04:25,397,4.559339,55.896
379,17-08-2023,44305,S48C,C,0.08724515,0.06420215,3,0,2,0,4,7,0,9.829502,7.001915,16.83142,42.834,66.03005,9,1.601603,1.002963,2.628834,1634,573.3953,10015.19,148.6696,-1,36.21666667,9.666666674,45.88333334,17-08-2023 05:43,17-08-2023 06:20,223,231.1,255.2,301.1,17-08-2023 06:14,0.0794,0.0018,0.0201,0.014,0.072,0.0052,0.0834,0.0195,0.0032,0.0794,0.0794,107.1619,1,7.7,1.027231,702.505,690.4676,552.4055,17-08-2023 05:34,409,4.392672,58.208
380,17-08-2023,44306,S48C,A,0.01252527,0.02545398,3,0,2,0,4,7,0,5.601411,7.02106,12.62247,43.087,71.70947,9,2.203523,1.505468,3.120727,1629,592.7601,11356.76,168.2246,-1,36.95,14.9,75.08333334,17-08-2023 06:58,17-08-2023 07:35,228,233,256.2,291.1,17-08-2023 07:29,0.2093,0.0033,0.0255,0.0114,0.0795,0.0057,0.0598,0.0169,0.0032,0.2093,0.2093,139.1786,1,9.8,0.9172039,825.8163,643.0004,566.8983,17-08-2023 06:20,353,4.578145,56.668
381,17-08-2023,44307,R 16,A,0.01019778,0.1068419,3,0,2,0,4,7,0,4.095524,7.025006,11.12053,46.333,73.45353,9,2.200444,1.451014,3.202359,1627,616.8517,8065.235,122.1015,-1,36.15000001,11.53333333,47.68333333,17-08-2023 07:46,17-08-2023 08:22,230.2,235.2,257.9,303.9,17-08-2023 08:14,0.4377,0.0015,0.02135,0.025,0.0649,0.0058,0.05165,0.0177,0.0031,0.4377,0.4377,162.3871,1,8.6,1.001915,747.1383,723.6182,605.4262,17-08-2023 07:35,309,4.560311,53.9
382,17-08-2023,44308,S45CS1QDS,A,-0.01463684,0.01475354,3,0,2,0,4,7,0,4.516322,7.007275,11.5236,46.7,74.2236,9,2.201498,1.508314,3.051519,1652,651.875,6552.026,99.69061,-1,38.03333334,10.33333333,48.36666667,17-08-2023 08:33,17-08-2023 09:11,240.8,241.7,261.7,307.6,17-08-2023 09:03,0.3262,0.0032,0.0275,0.02,0.0519,0.0059,0.0858,0.0174,0.0032,0.3262,0.3262,160.4071,1,7.5,0.8500214,720.5894,701.9379,638.8161,17-08-2023 08:22,486,4.606355,56.7
383,17-08-2023,44309,S45CS1QDS,A,-0.02617831,0.0426394,3,0,2,0,4,7,0,8.010005,7.255977,15.26598,44.299,66.03005,9,2.20886,2.007723,2.442543,1662,641.676,8767.222,130.1451,-1,37.68333333,9.799999996,47.48333333,17-08-2023 09:20,17-08-2023 09:58,247.7,247.7,266.3,309.5,17-08-2023 09:56,0.3262,0.0037,0.0247,0.0201,0.0633,0.0055,0.0503,0.018,0.0033,0.3262,0.3262,105.8937,1,7.8,0.2336826,705.7008,681.4747,617.5345,17-08-2023 09:11,401,4.582361,56.7
384,17-08-2023,44310,25MoCr4,A,-0.01893192,0.06663428,4,0,2,0,2,8,0,10.50021,7.022013,17.52223,42.424,67.94623,9,2.200948,1.539661,2.596262,1700,611.4507,11668.75,171.4827,-1,38.65,10.93333333,49.58333334,17-08-2023 10:09,17-08-2023 10:48,244.7,246.4,266.6,308.9,17-08-2023 10:41,0.337,0.0013,0.0229,0.0212,0.0618,0.0058,0.0392,0.0173,0.0032,0.337,0.337,101.3285,1,8.1,0.3953133,691.7806,661.333,434.9798,17-08-2023 09:58,398,4.59144,57.63
385,17-08-2023,44311,R 16,A,0.0584754,0.008268555,4,0,2,0,2,8,0,7.16168,7.015363,14.17704,46.252,68.42904,9,2.209944,1.504459,3.133965,1586,646.2553,7597.232,111.5124,-1,38.21666666,11.13333334,49.35,17-08-2023 10:59,17-08-2023 11:37,245.7,247.9,268.6,309.3,17-08-2023 11:31,0.3104,0.0025,0.0216,0.019,0.065,0.00525,0.0608,0.0161,0.0032,0.3104,0.3104,143.2536,1,7.7,0.9240208,742.6152,728.5757,549.6691,17-08-2023 10:48,505,4.503242,53.9
386,17-08-2023,44312,38MnS6,A,0.04093515,0.05090808,4,0,2,0,2,8,0,2.453174,6.191212,8.644386,44.6,61.244386,9,1.566374,2.358833,2.375498,1594,577.3315,4867.215,75.52583,-1,43.18333334,11.86666666,55.05,17-08-2023 11:49,17-08-2023 12:32,245.1,244.2,269.5,312.3,17-08-2023 12:26,0.2202,0.0006,0.0232,0.0166,0.0493,0.0084,0.0691,0.0175,0.0033,0.5884,0.2202,119.7063,1,11.2,0.809124,859.5175,828.1782,631.9658,17-08-2023 11:37,481,4.491245,52.43
387,17-08-2023,44313,38MnS6,A,0,0.01183533,4,0,2,0,2,8,0,7.525189,6.931182,14.45637,44.124,66.58037,9,2.207673,1.002236,3.228089,1634,642.8656,8314.833,125.2604,-1,35.08333333,12.73333333,47.81666667,17-08-2023 12:45,17-08-2023 13:20,256.6,252.6,273.7,310.1,17-08-2023 13:17,0.2708,0.0012,0.0229,0.0163,0.0532,0.0072,0.0481,0.0177,0.0032,0.2708,0.2708,145.0411,1,7.8,1.020416,749.3851,740.472,598.3602,17-08-2023 12:32,726,4.482814,59.92
388,17-08-2023,44314,38MnS6,A,0.07272829,0.06614795,4,0,2,0,2,8,0,10.41248,7.024159,17.43664,43.6,69.03664,9,1.897238,1.504273,2.875784,1672,599.0229,11044.76,162.0973,-1,38.03333333,17.06666666,55.09999999,17-08-2023 13:37,17-08-2023 14:15,261.3,254.6,275.4,310.8,17-08-2023 14:04,0.5369,0.0033,0.0212,0.022,0.0571,0.0072,0.0478,0.0168,0.0032,0.5369,0.5369,117.2037,1,7.1,0.9785461,848.2496,744.0468,633.4131,17-08-2023 13:20,581,4.587224,55.754
389,17-08-2023,44315,38MnS6,B,0,0.148184,4,0,2,0,2,8,0,8.729974,7.012102,15.74207,43.166,66.90807,9,2.203572,1.677626,3.792613,1672,509.3909,9500.403,141.5687,-1,38.83333334,13.13333333,51.96666667,17-08-2023 14:28,17-08-2023 15:07,248.1,248.4,271.8,306.3,17-08-2023 14:57,0.1746,0.001,0.0288,0.0248,0.0497,0.0069,0.0848,0.0161,0.003,0.1746,0.1746,158.4079,1,8.2,1.589041,933.9318,677.6921,604.4504,17-08-2023 14:15,349,4.453308,57.085
390,17-08-2023,44316,16MnCr5,B,0,0.05496106,4,0,2,0,2,8,0,9.795304,7.031012,16.82632,42.2,67.02632,9,1.735805,1.417149,2.809774,1655,500.0836,11231.96,167.0768,-1,36.48333333,20.46666666,56.95,17-08-2023 15:27,17-08-2023 16:04,249.4,245.9,271.1,305.6,17-08-2023 15:59,0.0501,0.0025,0.02,0.018,0.0535,0.0068,0.0603,0.0186,0.0036,0.0501,0.0501,112.2728,1,8.2,1.073969,884.8806,703.9787,630.1187,17-08-2023 15:07,317,4.526265,57.608
391,17-08-2023,44317,16MnCr5,B,0,0.1496433,4,0,2,0,2,8,0,4.193803,7.005291,11.19909,47.107,66.30609,9,2.200946,1.50269,3.235967,1655,621.1484,7753.233,113.5072,-1,38.88333334,17.8,56.68333334,17-08-2023 16:22,17-08-2023 17:01,254.6,250.4,272.7,307.4,17-08-2023 16:55,0.1011,0.0011,0.0183,0.01,0.061,0.007,0.0392,0.0174,0.0036,0.0935,0.1011,160.2036,1,9,1.035021,919.1908,833.2381,671.8942,17-08-2023 16:04,264,4.506809,59.92
392,17-08-2023,44318,16MnCr5,B,0,0.1997406,4,0,2,0,2,8,0,5.002743,7.002434,12.00518,45.798,65.80318,9,2.200181,2.00288,2.718177,1655,564.6412,7472.432,109.8836,-1,37.56666667,14.46666666,52.03333333,17-08-2023 17:15,17-08-2023 17:53,253.3,252.1,275.7,308.9,17-08-2023 17:45,0.1379,0.0014,0.0183,0.01,0.0671,0.0067,0.0448,0.017,0.0036,0.1379,0.1379,122.4118,1,10.2,0.5179958,913.459,798.5394,749.997,17-08-2023 17:01,189,4.544747,56.133
393,17-08-2023,44319,SAE52100,B,0.0684332,0.08219849,4,0,2,0,2,8,0,3.918763,7.001798,10.92056,43.103,62.02356,9,2.625369,2.004547,3.173551,1643,563.2498,6505.226,103.2189,-1,36.35,9.06666667,45.41666667,17-08-2023 18:02,17-08-2023 18:38,256.5,252.9,278,311.5,17-08-2023 18:31,0.1456,0.0013,0.0174,0.0102,0.0592,0.0072,0.0525,0.0193,0.0033,0.1456,0.1456,159.3103,1,9,0.5481815,809.3193,760.2274,739.1958,17-08-2023 17:53,329,4.552205,55.86
394,17-08-2023,44320,SAE52100,B,0,0.1815823,4,0,2,0,2,8,0,8.262182,7.006842,15.26902,44.382,67.65102,9,2.734527,1.772249,3.167814,1619,574.7305,8408.431,126.3456,-1,36.21666667,13.8,50.01666667,17-08-2023 18:52,17-08-2023 19:28,256.5,257.1,283.9,314.7,17-08-2023 19:24,0.0563,0.0014,0.0107,0.01,0.0826,0.0069,0.0489,0.0202,0.0035,0.0563,0.0563,142.8937,1,6.9,0.4332867,826.7723,784.8019,630.3284,17-08-2023 18:38,265,4.570687,55.86
395,17-08-2023,44321,SAE52100,B,0,0.1515887,4,0,2,0,2,8,0,11.6681,7.012361,18.68047,41.526,68.20647,9,2.801675,1.000626,3.833772,1615,596.5516,11450.35,170.8843,-1,45.45,8.599999999,54.05,17-08-2023 19:37,17-08-2023 20:22,248.5,249.9,280.3,315.7,17-08-2023 20:10,0.0834,0.0012,0.0153,0.0108,0.0703,0.0066,0.0549,0.0181,0.0035,0.0834,0.0834,150.4593,1,6.8,1.032097,843.7066,674.3491,452.1509,17-08-2023 19:28,305,4.555123,55.86
396,17-08-2023,44322,SAE52100,B,0,0.1444552,4,0,2,0,2,8,0,8.101971,7.01276,15.11473,47.946,71.06073,9,2.569504,2.005413,3.017397,1626,661.1032,8486.429,121.1296,-1,36.54999999,13.13333333,49.68333333,17-08-2023 20:35,17-08-2023 21:12,260.6,255.6,280.9,314.8,17-08-2023 21:05,0.1534,0.0004,0.0134,0.0104,0.0692,0.0059,0.0591,0.0162,0.0035,0.1534,0.1534,136.4428,1,7,0.4478931,924.7006,802.9854,678.8315,17-08-2023 20:22,180,4.570039,55.86
397,17-08-2023,44323,16MnCr5LSI,B,0,0.1045721,4,0,2,0,2,8,0,8.09639,5.5084785,16.11046,43.732,67.84246,9,2.201299,2.005454,2.201299,1605,515.7767,9874.794,149.5219,-1,37.63333333,11.93333334,49.56666667,17-08-2023 21:24,17-08-2023 22:01,248.2,245.4,272.9,305.9,17-08-2023 21:56,0.0621,0.0011,0.0127,0.0115,0.0753,0.0058,0.0504,0.0151,0.0034,0.0621,0.0621,98.66672,1,6.2,0,733.2361,643.1807,595.1442,17-08-2023 21:12,473,4.507458,56.046
398,17-08-2023,44324,16MnCr5LSI,C,0,0.1460762,4,0,2,0,2,8,0,6.557154,7.019477,13.57663,45.029,66.60563,9,2.002681,1.358956,3.355118,1700,621.9808,8860.819,132.8347,-1,40.03333332,12.00000001,52.03333333,17-08-2023 22:13,17-08-2023 22:53,259.5,252.4,278,312.5,17-08-2023 22:46,0.2832,0.0024,0.0259,0.0203,0.0692,0.0056,0.0612,0.0146,0.0033,0.2832,0.2832,154.7804,1,8.1,1.352436,757.7078,746.5528,631.3459,17-08-2023 22:01,349,4.54118,55.576
399,17-08-2023,44325,38MNVS6,C,0,0.1822308,4,0,2,0,2,8,0,9.548191,7.015821,16.56401,41.5,66.06401,9,1.702356,1.505558,3.487108,1622,530.716,12261.53,185.8822,-1,38.61666667,17.4,56.01666667,17-08-2023 23:11,17-08-2023 23:49,252.9,249.8,274.6,306.3,17-08-2023 23:42,0.1764,0.0009,0.0226,0.0132,0.0629,0.0053,0.0748,0.0143,0.0033,0.1764,0.1764,142.5403,1,7.9,1.784752,685.2261,649.9058,558.443,17-08-2023 22:53,168,4.602464,57.344
400,18-08-2023,44326,38MNVS6,C,0,0.126135,4,0,2,0,2,8,0,7.888994,7.01468,14.90368,42.863,65.76668,9,1.700782,1.50509,3.024984,1631,613.9059,8907.618,134.6239,-1,35.68333333,12.78333333,48.46666666,18-08-2023 00:02,18-08-2023 00:38,253.7,250.1,276.7,305.7,18-08-2023 00:33,0.2241,0.0022,0.0228,0.01,0.0519,0.0056,0.0454,0.0183,0.0032,0.2241,0.2241,129.8072,1,8.4,1.324202,738.9319,692.5801,514.6292,17-08-2023 23:49,289,4.476654,57.344
401,18-08-2023,44327,38MNVS6,C,0.003335266,0.09727625,4,0,2,0,2,8,0,1.650941,7.013999,8.66494,46.093,62.75794,9,1.702072,1.015806,2.696198,1630,535.761,7098.029,111.6781,-1,36.48333333,10.46666667,46.95000001,18-08-2023 00:48,18-08-2023 01:25,246,244.1,271.6,300.8,18-08-2023 01:22,0.132,0.0011,0.0377,0.0192,0.0661,0.0065,0.0749,0.0178,0.0033,0.132,0.132,154.3777,1,8.8,0.9941254,766.3155,710.0511,600.496,18-08-2023 00:38,277,4.550908,53.76
