Repository: Yugal13042001/Optimizing-steel-Manufacturing-Charge-composition-and-energy-use

# Optimizing-steel-Manufacturing-Charge-composition-and-energy-use

Overview:-
This project aims to enhance steel manufacturing by optimizing charge composition and reducing energy use, leading to improved efficiency and sustainability.

Objectives:-
Optimize charge composition for cost-efficiency.
Reduce energy consumption in the steelmaking process.
Lower the carbon footprint of production.

Methodology:-
Data Collection: Historical data on charge and energy use.
Analysis: Data cleaning, EDA, and optimization modeling.
Implementation: Applying optimized charge compositions in simulations.

Technologies:-
Python: Data analysis and modeling.
Pandas, NumPy: Data manipulation.

File: steel data_set.csv (part 21 of 23)
SRNO,datetime,HEATNO,GRADE,SECTION_IC,INJ1_QTY,INJ2_QTY,BSM,SKULL,BP,HBI,OTHERS,SCRAP_QTY,PIGIRON,DRI1_QTY,DRI2_QTY,TOT_DRI_QTY,HOT_METAL,Total_Charge,Hot_Heel,DOLO,DOLO1_EMPTY,TOT_LIME_QTY,TAP_TEMP,O2ACT,ENERGY,KWH_PER_TON,KWH_PER_MIN,MELT_TIME,TA_TIME,TT_TIME,pow_on_time,TAPPING_TIME,E1_CUR,E2_CUR,E3_CUR,SPOUT,LAB_REP_TIME,C,SI,MN,P,S,CU,CR,NI,N,OPEN_C,TAP_C,IT_KG,BUCKET_NO,STATIC_WT,LIME,O2SIDE1,O2SIDE2,O2SIDE3,PREV_TAP_TIME,TAP_DURATION,LM_WT,Production
493,21-08-2023,44421,38B3,B,0.018703965,0.09176397,4,2,2,0,0,8,0,15.5117,5.5084785,23.59595,44.455,66.03005,10,2.00697,1.001167,3.792696,1655,495.3036,12277.13,180.4109,-1,45.98333333,11.6,57.58333333,21-08-2023 18:18,21-08-2023 19:04,223,225,235.4,301.5,21-08-2023 18:46,0.0406,0.0045,0.009,0.015,0.0621,0.005,0.0264,0.0151,0.0034,0.0406,0.0406,160.7351,1,7.3,1.785727,798.028,796.3459,706.3628,21-08-2023 18:07,333,4.57847,54.184
494,21-08-2023,44422,38B3,B,0.0299935,0.1823927,4,2,2,0,0,8,0,8.220547,5.071492,13.29204,48.444,69.73604,10,2.201951,1.002243,3.895177,1618,551.4816,9796.796,141.0909,-1,43.7,22.73333334,66.43333334,21-08-2023 19:27,21-08-2023 20:11,215.5,220.5,232.5,295.8,21-08-2023 19:59,0.0998,0.0018,0.0226,0.013,0.0998,0.0074,0.0443,0.0202,0.0034,0.0998,0.0998,185.5549,1,7.7,1.693226,927.621,859.7448,812.4257,21-08-2023 19:04,329,4.503242,59.322
495,21-08-2023,44423,SAE52100,B,0.01962778,0.08706238,4,2,2,0,0,8,0,3.978223,5.096337,9.07456,45.85,62.92456,10,1.943601,0.5129874,3.903613,1616,535.5347,6021.623,95.54407,-1,34.28333333,11.66666666,45.94999999,21-08-2023 20:22,21-08-2023 20:57,214.2,220.4,232.3,300.3,21-08-2023 20:53,0.1187,0.0007,0.017,0.012,0.0843,0.0059,0.0428,0.0183,0.0031,0.1187,0.1187,227.2904,1,8.1,1.960012,781.5183,756.0766,740.0856,21-08-2023 20:11,312,4.489624,51.058
496,21-08-2023,44424,SAE52100,B,0.006550568,0.2214656,4,0,2,0,2,8,0,12.68194,5.08221,17.76415,44.24,70.00415,10,2.702187,2.004532,3.450947,1625,491.8173,12994.72,191.0871,-1,37.16666667,13.4,50.56666667,21-08-2023 21:10,21-08-2023 21:47,216.8,219.6,232,303.4,21-08-2023 21:39,0.0801,0.0009,0.0144,0.0103,0.0944,0.0061,0.0279,0.0164,0.0032,0.0801,0.0801,145.2165,1,6,0.7487602,718.8073,725.1391,568.4448,21-08-2023 20:57,277,4.596628,58.352
497,21-08-2023,44425,SAE 52100,C,0.01439691,0.1618029,4,0,2,0,2,8,0,9.371058,5.344454,14.71551,45.027,67.74251,10,1.707778,1.508774,2.864507,1625,592.3302,8424.03,127.1696,-1,40.61666667,13.8,54.41666667,21-08-2023 22:01,21-08-2023 22:42,221.6,222.7,232.8,337,21-08-2023 22:31,0.2587,0.0016,0.0188,0.011,0.0796,0.0056,0.048,0.0159,0.0034,0.2587,0.2587,135.0195,1,6.5,1.156729,773.4626,717.3548,649.5486,21-08-2023 21:47,613,4.577821,55.754
498,21-08-2023,44426,R 16,C,0.0341926,0.07295728,4,0,2,0,2,8,0,12.79445,5.016821,17.81127,41.042,66.85327,10,1.702289,1.520691,2.642864,1610,563.6369,14398.68,220.6584,-1,40.01666666,25.86666667,65.88333333,21-08-2023 23:07,21-08-2023 23:47,217,220.6,233.5,313.2,21-08-2023 23:38,0.2119,0.0011,0.0152,0.009,0.088,0.0053,0.0515,0.0163,0.0034,0.2119,0.2119,109.1584,1,6.4,0.9405746,860.2292,782.9702,304.7776,21-08-2023 22:42,369,4.586252,53.35
499,22-08-2023,44427,C 70S6,C,0.01456485,0.0747406,4,0,2,0,2,8,0,10.1257,5.057988,15.18369,44.769,67.95269,10,2.200904,1.505828,3.29824,1633,566.1274,11840.34,178.7149,-1,33.93333333,17.23333334,51.16666667,22-08-2023 00:05,22-08-2023 00:39,219,222.9,233.7,302.9,22-08-2023 00:33,0.329,0.0018,0.0228,0.0243,0.0966,0.0049,0.0981,0.0158,0.0033,0.329,0.329,153.523,1,6.3,1.097336,778.5043,738.1176,500.7766,21-08-2023 23:47,281,4.626783,51.228
500,22-08-2023,44428,R 16,C,0.01955579,0.01750989,4,0,2,0,2,8,0,10.00037,5.017341,15.01771,46.898,69.91571,10,2.213353,1.502819,3.229874,1582,573.6468,9266.409,138.2722,-1,35.28333334,13.14999999,48.43333333,22-08-2023 00:52,22-08-2023 01:27,224.5,228.8,239.1,307.2,22-08-2023 01:20,0.304,0.0011,0.0165,0.016,0.097,0.005,0.0565,0.0137,0.0032,0.304,0.304,160.5488,1,5.1,1.016521,784.3181,706.8459,608.1041,22-08-2023 00:39,285,4.520752,53.35
501,22-08-2023,44429,41Cr4,C,0.01403696,0.07490259,4,0,2,0,2,8,0,10.73556,5.012531,15.74809,47.399,71.14709,10,2.208508,1.504844,3.225027,1638,601.7532,9219.61,131.6202,-1,39.23333334,10.93333333,50.16666667,22-08-2023 01:38,22-08-2023 02:17,216.4,224.9,238.2,300.9,22-08-2023 02:09,0.4587,0.001,0.0285,0.0223,0.0749,0.006,0.0631,0.0186,0.0033,0.4587,0.4587,142.3973,1,6.9,1.01652,836.8328,741.5051,592.1601,22-08-2023 01:27,373,4.45882,58.31
502,22-08-2023,44430,41Cr4,C,-0.03402463,0.02204907,4,0,2,0,2,8,0,9.702036,5.159551,14.86159,45.515,68.37659,10,2.201028,1.506065,3.715098,1648,608.7072,9656.399,143.5328,-1,35.75,11.2,46.94999999,22-08-2023 02:28,22-08-2023 03:04,220.3,226.2,237.3,297.6,22-08-2023 02:59,0.2729,0.0018,0.0256,0.0142,0.0826,0.0084,0.0669,0.0137,0.0033,0.2729,0.2729,170.7182,1,6.9,1.514071,778.1056,743.9421,606.1505,22-08-2023 02:17,385,4.589494,52.64
503,22-08-2023,44431,15B41,C,-0.02214722,0.1536963,4,0,2,0,2,8,0,10.7508,5.008921,15.75973,42.263,66.02273,10,2.201431,1.242223,4.243234,1624,670.5113,11824.75,174.8635,-1,41.36666667,18.8,60.16666667,22-08-2023 03:23,22-08-2023 04:04,223.9,228,239.4,304.6,22-08-2023 03:58,0.2729,0.002,0.0235,0.016,0.0786,0.0051,0.0842,0.0161,0.0034,0.2729,0.2729,167.3218,1,9.6,2.041803,872.0326,720.8863,398.8968,22-08-2023 03:04,301,4.620623,57.608
504,22-08-2023,44432,15B41,C,0.007438385,0.07182214,4,0,2,0,2,8,0,7.837853,5.019638,12.85749,47.071,67.92849,10,2.206727,1.504499,3.84932,1660,627.3853,9001.216,134.2894,-1,37.95,14.13333334,52.08333333,22-08-2023 04:18,22-08-2023 04:56,231.2,232.4,240.8,305,22-08-2023 04:50,0.16985,0.0023,0.0271,0.0172,0.098,0.0053,0.0709,0.015,0.0033,0.5772,0.16985,192.876,1,7.1,1.642593,781.8679,754.0567,581.4921,22-08-2023 04:04,301,4.600194,58.208
505,22-08-2023,44433,15B41,C,-0.01773215,0.07895569,4,0,2,0,2,8,0,6.972986,5.017697,11.99068,46.342,66.33268,10,2.207535,1.483538,3.767367,1640,583.3096,8517.628,127.0668,-1,37.96666667,11.33333333,49.3,22-08-2023 05:08,22-08-2023 05:46,219.3,227.8,239.7,307.3,22-08-2023 05:39,0.3654,0.0013,0.0321,0.02,0.0798,0.005,0.0561,0.0148,0.0032,0.3654,0.3654,182.0804,1,8.7,1.559832,781.38,735.8593,664.0509,22-08-2023 04:56,325,4.4893,58.208
506,22-08-2023,44434,15B41,A,0.01329315,0.06112195,4,0,2,0,2,8,0,6.728164,5.064394,11.79256,47.781,67.57356,10,2.033256,1.327468,3.268854,1639,554.6443,7191.63,105.645,-1,33.81666666,11.66666667,45.48333333,22-08-2023 05:57,22-08-2023 06:31,217.7,223.9,236.3,298.8,22-08-2023 06:26,0.2712,0.0018,0.0357,0.02,0.0537,0.0054,0.0531,0.015,0.0033,0.2712,0.2712,161.0863,1,8.5,1.235598,820.1316,810.9797,705.2034,22-08-2023 05:46,201,4.662776,60.092
507,22-08-2023,44435,SAE5150,A,0.01262125,0.05544751,4,0,2,0,2,8,0,9.266363,5.056386,14.32275,44.548,66.87075,10,1.706639,1.00184,3.335603,1632,477.3007,11169.56,162.6539,-1,32,11,43,22-08-2023 06:42,22-08-2023 07:14,211.4,220.2,234.3,292.3,22-08-2023 07:10,0.0706,0.002,0.0316,0.018,0.0777,0.0063,0.0509,0.0146,0.00347,0.0706,0.0706,138.2762,1,9.8,1.628963,719.3107,719.3705,641.2701,22-08-2023 06:31,188,4.519131,54.264
508,22-08-2023,44436,EN18D,A,0.02346692,0.05982495,4,0,2,0,2,8,0,11.49323,5.18054,16.67377,43.591,68.26477,10,2.70808,1.490023,3.759651,1593,518.8524,11278.76,164.0194,-1,31.81666668,11.66666666,43.48333334,22-08-2023 07:26,22-08-2023 07:58,231,234,243.5,300.7,22-08-2023 07:52,0.1578,0.0018,0.0238,0.0126,0.0671,0.0057,0.0496,0.0149,0.0033,0.1578,0.1578,149.3479,1,8.5,1.051572,657.6449,628.1666,601.9302,22-08-2023 07:14,257,4.612841,57.608
509,22-08-2023,44437,EN18D,A,0.08750909,0.0449093,4,0,2,0,2,8,0,6.145931,5.092309,11.23824,48.287,67.52524,10,1.984063,1.523421,3.441658,1664,582.7304,6505.226,95.62959,-1,35.08333333,13.59999999,48.68333332,22-08-2023 08:11,22-08-2023 08:46,225.5,230,240.8,297.9,22-08-2023 08:41,0.1814,0.0026,0.0227,0.0152,0.0649,0.0052,0.0404,0.0149,0.0033,0.1814,0.1814,174.365,1,8.5,1.457596,879.1493,877.9166,796.6445,22-08-2023 07:58,321,4.82393,58.208
510,22-08-2023,44438,EN18D,A,0.018703965,0.1331063,4,0,2,0,2,8,0,8.965184,5.079171,14.04436,47.721,69.76536,10,2.197343,1.80838,3.752307,1624,555.5392,8158.836,119.6918,-1,47.98333334,13.53333333,61.51666667,22-08-2023 09:00,22-08-2023 09:48,214.8,224.6,240.8,298.4,22-08-2023 09:35,0.0968,0.0008,0.0162,0.0171,0.0696,0.0057,0.0401,0.0158,0.0035,0.0968,0.0968,183.5376,1,6.4,1.554964,863.8591,851.0792,772.4031,22-08-2023 08:46,321,4.398833,63.153
511,22-08-2023,44439,SUP 9,A,0,0.1061931,4,0,2,0,2,8,0,11.11211,5.127112,16.23922,42.988,67.22722,10,2.509019,1.712635,3.861459,1622,570.3973,12027.54,179.4426,-1,41.76666667,30.53333334,72.3,22-08-2023 10:18,22-08-2023 11:00,222.1,230.4,240.6,293.9,22-08-2023 10:52,0.323,0.002,0.0212,0.0151,0.0729,0.0057,0.051,0.0154,0.0032,0.4449,0.323,160.6316,1,7.8,1.35244,955.4584,968.1534,626.826,22-08-2023 09:48,269,4.571012,58.208
512,22-08-2023,44440,SUP 9,A,0.04981323,0.09030469,4,0,2,0,2,8,0,15.29631,5.099533,20.39584,42.218,70.61384,10,2.155661,1.500135,3.659994,1634,487.5172,11653.15,163.4066,-1,34.68333334,11.66666666,46.35,22-08-2023 11:12,22-08-2023 11:47,220,228.5,241.7,299.5,22-08-2023 11:41,0.0646,0.001,0.0155,0.0125,0.079,0.0058,0.0359,0.0182,0.0033,0.0646,0.0646,125.791,1,8.7,1.504333,770.8409,744.5772,628.803,22-08-2023 11:00,345,4.549611,54.186
513,22-08-2023,44441,EN52,A,0.07671143,0.1342413,4,0,2,0,2,8,0,3.179365,4.198585,7.37795,47.527,62.90495,10,1.700543,0.7111541,3.882557,1622,628.787,4383.612,69.90855,-1,38.48333333,10.06666666,48.54999999,22-08-2023 11:57,22-08-2023 12:35,221.8,228.9,240.3,295.7,22-08-2023 12:27,0.1439,0.0008,0.0224,0.0162,0.0693,0.0068,0.0499,0.0187,0.0032,0.1439,0.1439,133.76555,1,7.8,2.182014,880.5214,861.4055,692.4027,22-08-2023 11:47,256,4.416667,58.08
514,22-08-2023,44442,EN52,A,0.001295715,0.1272698,4,0,2,0,2,8,0,3.286133,5.087246,8.37338,43.07,59.44338,10,2.900862,0.8569462,4.354561,1611,546.5894,8455.229,138.2853,-1,34.48333333,14.9,73.01666667,22-08-2023 13:14,22-08-2023 13:48,217,226,240.8,292.7,22-08-2023 13:41,0.2122,0.0029,0.0312,0.0171,0.076,0.0057,0.0531,0.0182,0.0032,0.2122,0.2122,133.76555,1,9.7,1.453699,852.8224,905.4295,613.4053,22-08-2023 12:35,272,4.509403,60.08
515,22-08-2023,44443,SCR420H,B,0,0.08527881,4,0,2,0,2,8,0,3.677996,5.06372,8.741716,46.742,63.483716,10,2.421707,0.7941534,3.976671,1622,532.3244,7285.23,113.683,-1,36.68333334,14.9,84.03333334,22-08-2023 14:35,22-08-2023 15:12,204.1,214.2,232.4,285,22-08-2023 15:08,0.074,0.0025,0.0252,0.015,0.0759,0.0064,0.0438,0.017,0.0034,0.074,0.074,133.76555,1,8.6,1.554964,846.559,795.9963,764.1109,22-08-2023 13:48,273,4.604734,54.184
516,22-08-2023,44444,SCR420H,B,0.018703965,0.09095337,4,0,2,0,2,8,0,6.170289,7.025709,13.196,43.384,64.58,10,1.9022595,1.700266,4.310107,1691,564.6431,10405.18,158.1815,-1,40.56666667,21.6,62.16666667,22-08-2023 15:34,22-08-2023 16:14,214.4,220.1,234.1,288,22-08-2023 16:05,0.0668,0.0018,0.0306,0.01,0.0707,0.0057,0.0506,0.0168,0.0031,0.0668,0.0668,192.4499,1,9.2,1.043785,930.1553,840.521,554.4951,22-08-2023 15:12,361,4.518483,57.138
517,22-08-2023,44445,52Cr4MO2V,B,0.05986707,0.08900781,4,0,2,0,2,8,0,1.736026,5.003984,6.74001,42.456,57.19601,10,1.940138,1.001324,3.546706,1691,486.8697,7581.632,129.3882,-1,39.9,14.46666666,54.36666667,22-08-2023 16:29,22-08-2023 17:09,228.4,233.6,244,297.2,22-08-2023 16:58,0.2509,0.0019,0.033,0.0124,0.0559,0.006,0.0606,0.0178,0.0036,0.2509,0.2509,219.7462,1,9.4,1.606568,784.1038,771.6608,524.0391,22-08-2023 16:14,373,4.42607,57.18
518,22-08-2023,44446,52Cr4MO2V,B,0.02053957,0.2203308,4,0,2,0,2,8,0,8.923648,5.012162,13.93581,43.052,64.98781,10,2.447624,2.004337,3.474855,1631,581.7744,8096.436,126.1367,-1,40.10000001,15.59999999,55.7,22-08-2023 17:24,22-08-2023 18:04,233.7,234.5,245.4,303.9,22-08-2023 17:59,0.1148,0.0011,0.0206,0.012,0.0471,0.004,0.0593,0.0188,0.0033,0.1148,0.1148,164.4061,1,7.2,1.027231,904.9493,781.9551,663.5285,22-08-2023 17:09,212,4.609922,52.44
519,22-08-2023,44447,SCM420HV,B,0,0.0734436,4,0,2,0,2,8,0,5.145865,5.00489,10.15075,45.775,63.92575,10,2.824132,2.00101,3.34213,1624,635.1123,7347.631,112.8222,-1,40.03333334,11.2,51.23333333,22-08-2023 18:16,22-08-2023 18:56,227.6,230.7,240.8,304.5,22-08-2023 18:50,0.1078,0.0018,0.0169,0.0102,0.0499,0.0062,0.0465,0.02,0.0031,0.1078,0.1078,172.7132,1,9.2,0.5179977,846.304,801.5667,555.7073,22-08-2023 18:04,292,4.529507,56.16
520,22-08-2023,44448,15B25,B,0,0.130188,4,0,2,0,2,8,0,18.41599,4.23026,22.64624,44.207,74.85324,10,2.004578,2.97625,2.535231,1669,575.7234,11387.96,170.3426,-1,33.41666666,14.9,56.1,22-08-2023 20:01,22-08-2023 20:35,226.5,230.2,242.1,299,22-08-2023 20:29,0.1078,0.0037,0.0073,0.007,0.0635,0.0042,0.0168,0.0142,0.0036,0.1078,0.1078,111.9493,1,7.3,0.530653,1078.001,749.40455,904.1813,22-08-2023 18:56,337,4.54572,58.509
521,22-08-2023,44449,AISI420,B,-0.03771988,0.09176397,4,0,2,0,2,8,0,10.72187,5.002433,15.7243,43.95,66.03005,10,2.603761,1.000893,2.888586,1652,451.7007,12791.92,232.136,-1,34.81666668,9.799999996,44.61666667,22-08-2023 20:44,22-08-2023 21:19,228.8,233.6,245.2,300.1,22-08-2023 21:10,0.1883,0.0034,0.0164,0.0083,0.0652,0.0048,0.0256,0.0145,0.0031,0.1883,0.1883,133.76555,1,7.2,0.93473065,722.9736,645.2352,210.309,22-08-2023 20:35,116,4.342412,50.397
522,22-08-2023,44450,R16,B,-0.03025745,0.1144617,4,0,2,0,2,8,0,9.173785,5.004395,14.17818,45.275,67.45318,10,2.656028,1.784203,3.679363,1643,581.8215,7347.631,107.9689,-1,37.68333334,9.733333325,47.41666667,22-08-2023 21:29,22-08-2023 22:07,236.6,239,249.2,305,22-08-2023 22:01,0.0912,0.0024,0.0149,0.0094,0.0581,0.0058,0.0447,0.0174,0.0032,0.0912,0.0912,161.5301,1,8.6,1.023335,891.5906,792.0701,756.1127,22-08-2023 21:19,393,4.511997,53.35
523,22-08-2023,44451,EN 19C,C,0.02075552,0.05950049,4,0,2,0,2,8,0,7.161325,5.020904,12.18223,47.801,67.98323,10,2.001374,1.023862,3.026658,1633,596.4202,8112.036,120.0303,-1,38.55,10.33333333,48.88333333,22-08-2023 22:17,22-08-2023 22:56,231.6,235.4,246.6,301.6,22-08-2023 22:48,0.3879,0.0015,0.0279,0.019,0.0715,0.0052,0.0551,0.01825,0.0032,0.3879,0.3879,152.9988,1,7.6,1.025284,759.8679,728.6312,642.6479,22-08-2023 22:07,345,4.534047,50.94
524,22-08-2023,44452,EN 19C,C,0.01677237,0.1708818,4,0,2,0,2,8,0,14.60926,5.022474,19.63173,40.71,68.34173,10,2.021907,1.434371,3.902078,1700,557.9482,14367.48,217.8815,-1,43.1,16.6,59.7,22-08-2023 23:12,22-08-2023 23:55,229.4,232.7,243.7,304.7,NULL,0,0,0.02135,0.014,0.0621,0.00525,0,0.01825,0.0033,0,0,154.6496,1,5.6,1.880171,758.1185,830.2674,275.0846,22-08-2023 22:56,529,4.549287,53.35
525,23-08-2023,44453,SSR 550,C,0.01950778,0.06760706,4,0,2,0,2,8,0,0,5.5084785,14.735965,42.385,66.03005,10,2.205712,2.006557,3.229049,1585,511.0663,6162.023,113.7073,-1,46.96666667,12.46666667,59.43333333,23-08-2023 00:08,23-08-2023 00:55,224.2,230.2,243.1,297.6,23-08-2023 00:38,0.4251,0.0012,0.0347,0.012,0.0515,0.0051,0.0593,0.0201,0.0032,0.4251,0.4251,133.76555,1,8.8,1.023336,733.9366,767.7234,507.0249,22-08-2023 23:55,208,4.600194,56.706
526,23-08-2023,44454,16MnCr5,C,0,0.04863843,4,0,2,0,2,8,0,3.732631,6.771599,10.50423,46.017,64.52123,10,2.204548,1.504287,3.217173,1576,623.4961,7503.632,115.2256,-1,36.55,23.8,60.35,23-08-2023 01:19,23-08-2023 01:55,227.5,229.5,242.3,296.4,23-08-2023 01:50,0.2377,0.0009,0.0281,0.013,0.0593,0.0052,0.0504,0.0197,0.0032,0.2377,0.2377,168.401,1,8.6,1.012625,857.496,839.1514,682.9058,23-08-2023 00:55,232,4.585279,57.18
527,23-08-2023,44455,16MnCr5,C,0.04007132,0.04134253,4,0,2,0,2,8,0,1.425699,7.237569,8.663269,44.769,61.432269,10,2.20398,1.502957,2.919635,1633,635.8393,7160.43,109.7682,-1,37.76666666,22.13333333,59.89999999,23-08-2023 02:17,23-08-2023 02:55,229.3,231.4,243,302.6,23-08-2023 02:50,0.2864,0.001,0.0402,0.0163,0.0695,0.0062,0.08,0.0209,0.0036,0.2864,0.2864,158.1321,1,9.8,0.7156544,821.6375,786.4993,682.3187,23-08-2023 01:55,257,4.571012,56.52
528,23-08-2023,44456,16MnCr5,C,0.03647211,0.01994141,4,0,2,0,2,8,0,0,5.5084785,14.735965,44.501,66.03005,10,1.2,1.542642,1.83776,1603,669.8124,3151.205,57.15395,-1,47.58333334,24.06666667,71.65000001,23-08-2023 03:19,23-08-2023 04:07,226.8,230.4,242.6,294.8,23-08-2023 03:55,0.487,0.0023,0.0359,0.0134,0.052,0.0076,0.0636,0.01825,0.0032,0.487,0.487,172.8132,1,8.96,0.6377602,895.1527,725.8505,465.751,23-08-2023 02:55,538,4.638781,54.055
529,23-08-2023,44457,SCM 415HV,C,-0.006430634,0.03307373,4,0,2,0,2,8,0,3.911092,7.030059,10.94115,45.2,64.14115,10,2.202521,1.50417,3.228777,1679,665.7742,7207.23,110.3015,-1,40.38333333,12,52.38333333,23-08-2023 04:19,23-08-2023 04:59,235.2,236.3,247.1,299.3,23-08-2023 04:52,0.3191,0.0016,0.0259,0.015,0.0502,0.0065,0.0833,0.01825,0.0032,0.3191,0.3191,160.3075,1,9.2,1.026257,803.326,796.2561,675.7961,23-08-2023 04:07,321,4.612516,50.92
530,23-08-2023,44458,SCM 415HV,C,0,0.01572705,4,0,2,0,2,8,0,4.991137,7.062259,12.0534,44.258,64.3114,10,2.210428,0.9673558,3.692365,1674,584.1069,8704.823,133.0781,-1,41.01666666,19.73333334,60.74999999,23-08-2023 05:19,23-08-2023 06:00,229.2,233.4,246.5,294.6,23-08-2023 05:52,0.3191,0.0006,0.0275,0.016,0.0604,0.0067,0.0599,0.01825,0.0035,0.3191,0.3191,174.5519,1,9.1,1.481937,852.9492,809.8438,747.8785,23-08-2023 04:59,409,4.405966,58.654
531,23-08-2023,44459,SSR550,A,0.06221854,0.1091116,4,0,2,0,2,8,0,2.918935,5.004283,7.923218,41.995,57.918218,10,1.9022595,1.502401,4.760872,1678,598.1683,6988.829,121.5063,-1,38.41666667,28.40000001,66.81666667,23-08-2023 06:28,23-08-2023 07:07,221.7,226.8,241.1,291.7,23-08-2023 07:01,0.0705,0.0031,0.017,0.0096,0.0486,0.0069,0.075,0.01825,0.0035,0.0705,0.0705,133.76555,1,7.6,1.605598,988.9498,908.7095,579.0347,23-08-2023 06:00,196,4.603113,53.721
532,23-08-2023,44460,SGD400,A,0.04206287,0.1087875,4,0,2,0,2,8,0,6.487568,7.010113,13.49768,45.566,67.06368,10,2.296569,1.002818,3.353984,1603,572.598,8096.436,120.7276,-1,53.35,23.99999999,77.35,23-08-2023 07:31,23-08-2023 08:24,214.4,222.2,239.5,290.6,23-08-2023 08:05,0.062,0.0018,0.0172,0.0095,0.0634,0.0074,0.0401,0.0278,0.0031,0.062,0.062,156.0161,1,8,1.057415,986.1768,817.3428,720.0676,23-08-2023 07:07,345,4.559014,53.35
533,23-08-2023,44461,SGD400,A,0.08307002,0.1387808,4,0,2,0,2,8,0,5.17659,7.033993,12.21058,45.453,65.66358,10,2.68062,1.001389,3.718563,1679,546.2011,10826.37,161.1941,-1,45.78333333,10,55.78333333,23-08-2023 08:34,23-08-2023 09:20,216.7,227.6,243.4,290.3,23-08-2023 09:14,0.06,0.0006,0.018,0.0104,0.0693,0.0067,0.0649,0.0273,0.0032,0.06,0.06,171.2788,1,9.5,1.037943,890.4781,720.9617,551.7236,23-08-2023 08:24,373,4.550908,56.16
534,23-08-2023,44462,SAE1015,A,0.018703965,0.1139756,4,0,2,0,2,8,0,14.1937,7.031814,21.22551,46.78,66.03005,10,1.9022595,2.474886,3.968781,1656,729.0922,11715.55,172.2735,-1,40.25000001,22.2,82.66666667,23-08-2023 09:42,23-08-2023 10:42,214.5,226.3,241.6,283.7,23-08-2023 10:35,0.0932,0.0017,0.0074,0.0092,0.0658,0.0049,0.0423,0.0206,0.0032,0.0932,0.0932,186.9816,1,7.3,0.5326023,832.6849,749.40455,364.4257,23-08-2023 09:20,168,4.79572,51.84
535,23-08-2023,44463,SAE1015,A,0.018703965,0.09176416,4,0,2,0,2,8,0,3.346515,7.00878,10.3553,38.672,57.0273,10,2.200474,1.000876,3.79925,1630,425.8907,8346.032,148.9637,-1,30.93333333,32.08333333,63.01666667,23-08-2023 11:14,23-08-2023 11:45,215.4,227.8,244.6,289.9,23-08-2023 11:40,0.0753,0.0014,0.0177,0.0152,0.0698,0.00525,0.0544,0.01825,0.0032,0.0753,0.0753,218.9101,1,7,1.598776,854.7572,689.3951,704.5436,23-08-2023 10:42,144,4.607328,53.059
536,23-08-2023,44464,SAE1015,A,0.01689233,0.04815161,4,0,2,0,2,8,0,16.34309,7.019507,23.3626,42.671,74.0336,10,2.203926,2.00285,3.285682,1603,487.0319,11200.76,169.6221,-1,33.21666667,14.2,47.41666667,23-08-2023 12:00,23-08-2023 12:33,226.9,236,250,298.2,NULL,0,0,0.02135,0.014,0.0621,0.00525,0,0.01825,0.0033,0,0,140.6385,1,7.3,1.081757,738.2458,683.2123,626.8126,23-08-2023 11:45,236,4.455902,56.52
537,23-08-2023,44465,60Si7,B,0.004583008,0.08852124,4,0,2,0,2,8,0,8.004583,4.872203,12.87679,45.262,66.13879,10,1.398209,1.408677,1.915232,1700,696.351,11575.15,170.3762,-1,40.25000001,17.8,56.1,23-08-2023 12:51,23-08-2023 14:52,216.8,226.5,242.7,284.4,23-08-2023 14:48,0.1411,0.0004,0.0254,0.0167,0.0553,0.0074,0.0544,0.0291,0.0036,0.2161,0.1411,84.45781,1,9.8,0.5170231,832.6849,749.40455,844.2324,23-08-2023 12:33,665,4.582685,57.608
538,23-08-2023,44466,60Si7,B,0.01996368,0.02302173,4,0,2,0,2,8,0,4.127789,7.019171,11.14696,46.497,65.64396,10,1.319147,1.001625,2.880928,1669,636.4869,6068.423,89.71122,-1,34.43333333,10.73333334,45.16666666,23-08-2023 15:03,23-08-2023 15:37,230.2,235,249.3,296.2,23-08-2023 15:33,0.1411,0.0022,0.0251,0.014,0.0674,0.0077,0.0651,0.0242,0.0033,0.1411,0.1411,136.2336,1,10,1.561781,846.9648,760.4636,620.2286,23-08-2023 14:52,345,4.577497,58.208
539,23-08-2023,44467,60Si7,B,0.04887744,0.05204272,4,0,2,0,2,8,0,6.933763,7.018659,13.95242,42.284,64.23642,10,1.801852,1.516172,2.817399,1620,482.2988,8626.825,130.4398,-1,30.15,9.000000008,39.15000001,23-08-2023 15:46,23-08-2023 16:16,238,238.9,251.7,304.4,23-08-2023 16:11,0.2385,0.0018,0.0264,0.014,0.0617,0.005,0.0564,0.0182,0.0031,0.2385,0.2385,118.1179,1,9.9,1.015547,727.1201,568.6116,490.6378,23-08-2023 15:37,212,4.534371,56.496
540,23-08-2023,44468,60Si7,B,0.02692218,0.08527893,4,0,2,0,2,8,0,6.089522,5.017689,11.10721,41.69,60.79721,10,1.502052,1.381569,2.334547,1679,509.5252,9172.812,148.1943,-1,33.94999999,12.33333334,46.28333333,23-08-2023 16:29,23-08-2023 17:03,243.1,243.6,256.9,308.5,23-08-2023 16:55,0.2868,0.0036,0.0375,0.0258,0.0566,0.0078,0.0659,0.0212,0.0033,0.2868,0.2868,115.5304,1,9.1,0.8324947,838.5118,802.7012,551.1887,23-08-2023 16:16,301,4.437743,56.668
541,23-08-2023,44469,100CR6,B,0.04928537,0.1222438,4,0,2,0,2,8,0,11.46992,5.015735,16.48565,41.717,66.20265,10,1.500652,1.502226,3.44606,1700,466.1648,11169.56,166.7033,-1,44.58333334,10.93333333,55.51666667,23-08-2023 17:14,23-08-2023 17:58,239.1,240.5,252.8,303.4,23-08-2023 17:56,0.0564,0.0032,0.0243,0.0208,0.0569,0.0086,0.0461,0.0195,0.0033,0.064,0.0564,136.2852,1,8.8,1.945408,953.1253,804.205,518.9064,23-08-2023 17:03,634,4.554799,53.55
542,23-08-2023,44470,100CR6,B,0,0.09046704,4,0,2,0,2,8,0,7.691186,5.009769,12.70096,37.538,58.23896,10,1.500373,1.503893,2.529552,1587,517.9834,9843.595,161.5321,-1,32.08333334,16.99999999,49.08333333,23-08-2023 18:15,23-08-2023 18:47,232.3,236.1,252.1,304.1,23-08-2023 18:43,0.1263,0.0043,0.0397,0.0162,0.0635,0.0072,0.0575,0.0187,0.0033,0.1263,0.1263,108.0961,1,10.7,1.029179,633.6219,553.0906,497.4219,23-08-2023 17:58,117,4.401427,59.85
543,23-08-2023,44471,100CR6,B,0.018703965,0.06582373,4,0,2,0,2,8,0,5.985668,5.003131,10.9888,45.35,64.3388,10,1.501263,1.504875,2.539204,1673,588.0637,8314.833,126.2908,-1,33.41666667,12.73333332,46.15,23-08-2023 19:00,23-08-2023 19:33,240.8,244.8,257.1,310.3,23-08-2023 19:29,0.2476,0.0016,0.0403,0.0201,0.0609,0.0065,0.0746,0.0171,0.0033,0.2476,0.2476,123.9313,1,9.5,1.037941,787.873,746.164,538.3993,23-08-2023 18:47,217,4.576848,55.65
544,23-08-2023,44472,S48C,B,0,0.1376461,4,0,2,0,2,8,0,18.80879,5.5084785,20.80731,44.201,73.00831,10,1.9022595,2.946045,1.060263,1648,497.9691,9531.603,146.6213,-1,35.48333334,10.46666666,45.95,23-08-2023 19:44,23-08-2023 20:19,230.7,240.3,256,308.3,23-08-2023 20:07,0.156,0.0018,0.0141,0.0152,0.0682,0.0058,0.0233,0.0141,0.0033,0.156,0.156,50.95625,1,7.3,0.4478912,775.4842,688.9653,601.2794,23-08-2023 19:33,670,4.565824,55.683
545,23-08-2023,44473,R16,B,0,0.242218,4,0,2,0,2,8,0,5.079976,7.015719,12.0957,45.999,66.0947,10,1.340313,1.195035,2.384094,1628,587.8646,8112.036,123.106,-1,45.45,14.26666666,59.71666666,23-08-2023 20:34,23-08-2023 21:19,233.7,237.1,252.5,306.3,23-08-2023 21:04,0.201,0.0014,0.0237,0.0187,0.055,0.0045,0.044,0.015,0.0033,0.201,0.201,119.8296,1,7.8,1.043781,889.2568,719.4478,605.8307,23-08-2023 20:19,369,4.621271,53.35
546,23-08-2023,44474,38MNVS6,B,0.03618418,0.1159208,4,0,2,0,2,8,0,7.51777,7.020972,14.53874,42.068,64.60674,10,1.500166,1.97022,4.096964,1605,582.5026,10779.57,163.0631,-1,40.25000001,8.733333332,65.73333334,23-08-2023 21:28,23-08-2023 22:25,233.3,235.8,254.7,310.7,23-08-2023 22:14,0.1093,0.0027,0.0215,0.012,0.055,0.0062,0.0452,0.0162,0.0036,0.532,0.1093,170.4317,1,9.5,0.93473065,855.2986,749.40455,548.7191,23-08-2023 21:19,257,4.526913,56.7
547,23-08-2023,44475,38MNVS6,C,0,0.03372241,4,0,2,0,2,8,0,12.84765,4.238729,17.08638,36.96,62.04638,10,1.2,2.007441,3.230121,1613,542.8983,12214.74,178.98,-1,34.15,15.73333333,49.88333333,23-08-2023 22:40,23-08-2023 23:15,240.7,242.7,256.8,310.3,23-08-2023 23:08,0.2348,0.0034,0.0355,0.0101,0.0557,0.0067,0.053,0.0191,0.0032,0.2348,0.2348,133.0013,1,7.2,2.030121,680.0021,636.1454,442.0021,23-08-2023 22:25,309,4.580415,56.7
548,23-08-2023,44476,B 14,C,0,0.1541831,4,0,2,0,2,8,0,4.931105,5.16752,10.09863,46.74,64.83863,10,2.797559,1.758735,3.911447,1607,561.43585,5678.42,87.30843,-1,42.15,12.53333333,54.68333333,23-08-2023 23:27,24-08-2023 00:09,230.5,233.3,251.9,311.8,24-08-2023 00:00,0.16985,0.0018,0.0286,0.0208,0.06,0.0065,0.0397,0.0193,0.0032,0.5956,0.16985,213.7563,1,8.2,1.113888,996.6937,951.8087,873.4267,23-08-2023 23:15,285,4.593709,53.35
549,24-08-2023,44477,EN8M,C,-0.03865567,0.03647876,4,0,2,0,2,8,0,3.308743,4.914601,8.223345,47.876,64.099345,10,2.209763,2.00865,4.203856,1622,630.3056,3993.61,62.2064,-1,40.5,9.399999997,49.89999999,24-08-2023 00:19,24-08-2023 00:59,241.3,240.5,255.5,316.4,24-08-2023 00:49,0.3586,0.0013,0.0346,0.014,0.0654,0.0065,0.0527,0.0166,0.0032,0.3586,0.3586,133.76555,1,8.1,1.994093,888.2521,813.7762,712.7585,24-08-2023 00:09,449,4.465953,57.017
550,24-08-2023,44478,EN8M,C,0,0.003404785,4,0,2,0,2,8,0,9.664721,5.5084785,12.39007,47.569,67.95907,10,1.9022595,1.137792,1.314821,1579,605.1406,9944.993,150.10445,-1,38.08333334,23.8,61.88333334,24-08-2023 01:23,24-08-2023 02:01,249.9,249.9,263,323,24-08-2023 01:52,0.5242,0.0022,0.0271,0.0233,0.0595,0.0054,0.0319,0.0138,0.0032,0.5242,0.5242,106.1189,1,7.3,0.7954941,932.2836,911.0382,715.4412,24-08-2023 00:59,333,4.496758,57.017
551,24-08-2023,44479,C 38M,C,0.01252527,0.04539526,4,0,2,0,2,8,0,14.91351,5.255553,20.16906,42.084,70.25306,10,1.615124,2.567953,3.997715,1593,617.7775,12448.73,177.7043,-1,45.18333333,16.8,61.98333333,24-08-2023 02:18,24-08-2023 03:03,245.4,246.9,260.6,319.7,24-08-2023 02:55,0.0742,0.001,0.0187,0.014,0.071,0.0067,0.0356,0.0233,0.0036,0.522,0.0742,142.9335,1,7.8,0.93473065,965.3345,898.5667,478.6291,24-08-2023 02:01,349,4.594682,55.86
552,24-08-2023,44480,C 38M,C,0.007030487,0.01994141,4,0,2,0,2,8,0,12.06284,4.261165,16.324,45.518,69.842,10,1.9022595,1.66871,1.935671,1601,630.9344,7846.834,112.0304,-1,39.76666666,9.06666667,48.83333333,24-08-2023 03:12,24-08-2023 03:52,255.7,252.9,264.1,321.9,24-08-2023 03:46,0.1755,0.0047,0.027,0.0116,0.0663,0.0067,0.038,0.0156,0.0032,0.1755,0.1755,78.92965,1,8.2,1.935671,861.2872,791.0016,674.7815,24-08-2023 03:03,277,4.577172,58.31
553,24-08-2023,44481,SAE 4135,C,0.002687439,0.01394287,4,0,2,0,2,8,0,10.80289,5.008284,15.81118,47.263,71.07418,10,2.200181,2.526203,3.705487,1675,619.5173,9110.413,129.8257,-1,37.21666667,10.93333333,48.15,24-08-2023 04:03,24-08-2023 04:40,253,249.1,261.7,322.9,24-08-2023 04:30,0.16985,0.004,0.0278,0.023,0.084,0.0065,0.0516,0.0165,0.0032,0.6139,0.16985,161.7327,1,7.1,1.505306,876.1143,832.8096,674.6894,24-08-2023 03:52,497,4.507133,55.896
554,24-08-2023,44482,SAE 4135,C,-0.003791168,0.00470166,4,0,2,0,2,8,0,8.104802,5.004964,13.10977,48.799,69.90877,10,2.206747,1.765138,3.455002,1628,581.3818,7581.632,108.2955,-1,34.21666667,10.2,44.41666667,24-08-2023 04:50,24-08-2023 05:24,251.9,250.9,262.8,320.8,NULL,0,0,0.02135,0.014,0.0621,0.00525,0,0.01825,0.0033,0,0,162.8967,1,8.1,1.248255,806.003,779.6235,669.6335,24-08-2023 04:40,332,4.498055,54.956
555,24-08-2023,44483,38MnVS6,C,-0.007270447,0.01070032,4,0,2,0,2,8,0,9.803939,5.012094,14.81603,46.656,69.47203,10,2.207415,1.503121,3.605618,1600,620.177,8751.622,126.7028,-1,32.81666667,9.399999997,42.21666667,24-08-2023 05:34,24-08-2023 06:07,254.8,254.3,265.4,322.1,24-08-2023 06:02,0.3156,0.001,0.0323,0.018,0.0779,0.0074,0.0508,0.0218,0.0034,0.3156,0.3156,160.8499,1,7.6,1.398203,823.8407,804.4666,734.8364,24-08-2023 05:24,333,4.56939,54.6
556,24-08-2023,44484,38MnVS6,A,0.001703644,0.05058325,4,0,2,0,2,8,0,9.525948,6.007333,15.53328,41.501,65.03428,10,1.835096,1.879599,1.885726,1656,549.3677,12370.73,187.338,-1,34.96666666,14.9,69.23333333,24-08-2023 06:41,24-08-2023 07:16,243.4,246.6,260.1,310.2,24-08-2023 07:12,0.0751,0.0018,0.022,0.0102,0.076,0.0072,0.0473,0.0174,0.0034,0.0751,0.0751,76.86401,1,9,0.05063057,825.4586,731.3505,692.2895,24-08-2023 06:07,221,4.584306,57.4
557,24-08-2023,44485,10B21,A,0.05413229,0.1196498,4,0,2,0,2,8,0,10.1563,5.01785,15.17415,43.192,66.36615,10,2.049448,1.290747,2.88681,1650,576.1603,9656.399,146.1626,-1,35.41666667,14.9,69.61666667,24-08-2023 07:50,24-08-2023 08:26,238.9,243.4,258,304.1,24-08-2023 08:21,0.0779,0.0024,0.0185,0.012,0.0704,0.0075,0.0479,0.0213,0.0033,0.0779,0.0779,126.2041,1,7.7,0.8373623,892.2974,765.9469,720.9426,24-08-2023 07:16,341,4.783722,52.394
558,24-08-2023,44486,SSR550,A,0.0364241,0.1251622,4,0,2,0,2,8,0,1.533082,5.5084785,14.735965,44.569,57.438288,10,1.250486,1.510683,2.99824,1656,531.0107,5709.621,99.40443,-1,38.90000001,9.266666664,48.16666667,24-08-2023 08:35,24-08-2023 09:14,242.7,248.8,263.2,308.5,24-08-2023 09:07,0.3986,0.0025,0.0362,0.0202,0.0463,0.0093,0.0878,0.01825,0.0033,0.4594,0.3986,133.76555,1,8,1.747753,776.3348,743.5121,590.5258,24-08-2023 08:26,289,4.637159,55.754
559,24-08-2023,44487,94B17H,A,0,0.1157589,4,0,2,0,2,8,0,6.495389,5.021062,11.51645,42.898,62.41445,10,1.853918,1.093262,2.809097,1656,562.1702,9516.003,147.9606,-1,39.9,12.06666666,51.96666666,24-08-2023 09:26,24-08-2023 10:06,241.9,249.2,265,309.2,24-08-2023 10:04,0.0795,0.0028,0.026,0.0203,0.0606,0.0069,0.0783,0.0226,0.0033,0.3546,0.0795,131.1654,1,9.9,0.9551792,881.0992,766.4452,697.5795,24-08-2023 09:14,477,4.562581,56.7
560,24-08-2023,44488,94B17H,A,0.01434891,0.09662756,4,0,2,0,2,8,0,3.230478,5.006234,8.236712,47.156,63.392712,10,2.007358,1.418336,3.012195,1656,628.2869,6286.824,96.43446,-1,38.23333333,9.866666668,48.1,24-08-2023 10:16,24-08-2023 10:54,240.2,248.3,265.8,313.3,24-08-2023 10:47,0.3465,0.0017,0.0324,0.0181,0.0627,0.0077,0.0767,0.0193,0.0033,0.3465,0.3465,167.0035,1,9.8,1.004837,799.6537,837.6126,711.0697,24-08-2023 10:06,293,4.490273,55.65
561,24-08-2023,44489,GTD450,A,0.0282659,0.09176397,4,0,2,0,2,8,0,6.562955,5.5084785,6.562955,43.95,66.03005,10,1.9022595,1.888059,2.888586,1656,561.43585,5522.419,184.0687,-1,54.61666666,20.66666667,75.28333333,24-08-2023 11:14,24-08-2023 12:09,223.2,236.1,257.6,296.6,24-08-2023 11:42,0.388,0.0023,0.016,0.0096,0.0423,0.0063,0.0425,0.0176,0.0033,0.511,0.388,89.60938,1,7.3,0.5881023,999.6289,536.5312,364.1925,24-08-2023 10:54,297,4.55642,55.754
562,24-08-2023,44490,SAE1018,A,0,0.1016537,2,0,2,0,2,6,0,4.880629,6.018408,10.89904,47.819,64.71804,10,1.903829,1.665002,3.194924,1664,667.395,8673.624,130.1993,-1,45.1,21.86666667,66.96666667,24-08-2023 12:31,24-08-2023 13:16,228.8,238.5,259.3,295.1,24-08-2023 13:13,0.052,0.0014,0.0253,0.0102,0.0533,0.006,0.0799,0.0224,0.0033,0.227,0.052,169.9515,1,7.9,1.291096,1012.167,920.3381,751.7637,24-08-2023 12:09,288,4.439689,54.826
563,24-08-2023,44491,46MNVS5,A,-0.001343719,0.06468896,2,0,2,0,2,6,0,9.758238,6.028332,15.78657,39.41,61.19657,10,1.892817,1.461338,2.916153,1613,456.4519,12573.53,192.8556,-1,34.96666667,9.333333336,44.3,24-08-2023 13:25,24-08-2023 14:00,225.9,235.8,256.8,294.7,24-08-2023 13:56,0.0944,0.0018,0.02135,0.0172,0.0853,0.0064,0.05165,0.0235,0.0033,0.0944,0.0944,113.0881,1,10,1.023336,717.4424,596.8574,528.9903,24-08-2023 13:16,153,4.58917,56.7
564,24-08-2023,44492,46MNVS5,B,0,0.2308691,2,0,2,0,2,6,0,11.1978,5.018504,16.2163,44.302,66.5183,10,1.613856,1.304291,2.631349,1641,659.535,10217.99,154.775,-1,47.11666667,15.26666666,62.38333333,24-08-2023 14:16,24-08-2023 15:03,226.7,237.9,258.7,293.5,24-08-2023 14:47,0.2512,0.0012,0.025,0.0227,0.0687,0.0089,0.05165,0.01825,0.0035,0.2512,0.2512,121.1693,1,5.5,1.017492,795.7967,775.6286,661.9631,24-08-2023 14:00,349,4.566796,56.7
565,24-08-2023,44493,SCM415,B,0.03203308,0.224708,2,0,2,0,2,6,0,7.872509,5.012711,12.88522,43.479,62.36422,10,1.54679,1.513399,2.43089,1658,710.2961,8252.435,125.2947,-1,54.66666666,10.73333334,65.4,24-08-2023 15:13,24-08-2023 16:08,221.8,233.7,257.6,291.7,24-08-2023 16:04,0.0507,0.0013,0.0249,0.0194,0.0661,0.0071,0.0856,0.0219,0.0033,0.5662,0.0507,108.5935,1,9.5,0.8841,847.3762,837.7864,752.4819,24-08-2023 15:03,349,4.379702,56.7
566,24-08-2023,44494,20MNCR5,B,0,0.08236035,2,0,2,0,2,6,0,6.110179,7.020911,13.13109,42.501,61.63209,10,2.104608,1.63309,3.134759,1675,686.2391,11169.56,168.8978,-1,46.4,14.9,56.1,24-08-2023 17:09,24-08-2023 17:55,221.8,233,256.1,289.5,24-08-2023 17:44,0.2607,0.0028,0.0365,0.0148,0.0744,0.0067,0.0706,0.0216,0.0032,0.2607,0.2607,132.654,1,10.5,1.030151,899.2938,859.9827,629.0692,24-08-2023 16:08,466,4.560311,52.5
567,24-08-2023,44495,45C8,B,0,0.09176397,2,0,2,0,2,6,0,6.544004,7.015676,13.55968,44.408,63.96768,10,1.805336,0.9504163,3.35543,1648,646.7415,8392.831,127.0338,-1,42.23333334,22.93333333,65.16666667,24-08-2023 18:18,24-08-2023 19:00,229.7,240.3,261.5,306.3,24-08-2023 18:59,0.1065,0.0011,0.0303,0.0231,0.0727,0.0082,0.0774,0.0276,0.0032,0.2475,0.1065,154.9159,1,8.1,1.550095,818.5736,772.5651,538.8533,24-08-2023 17:55,570,4.588521,56.336
568,24-08-2023,44496,45C8,B,0.04619,0.03291162,2,0,2,0,2,6,0,9.153326,5.032297,14.18562,44.85,65.03562,10,1.721494,2.441754,2.758462,1609,699.2686,8923.218,135.1273,-1,38.7,9.666666663,48.36666667,24-08-2023 19:10,24-08-2023 19:49,243.4,247.5,265.2,314.9,24-08-2023 19:42,0.3943,0.0018,0.022,0.0243,0.0842,0.007,0.05165,0.0201,0.0032,0.3943,0.3943,130.2044,1,7,1.036968,879.3026,693.8936,565.7042,24-08-2023 19:00,550,4.584955,58.052
569,24-08-2023,44497,45C8,B,0,0.09176397,2,0,2,0,2,6,0,7.651539,5.007732,12.65927,40.534,59.19327,10,1.702027,1.668955,2.738996,1617,654.9258,6879.628,114.8648,-1,40.7,12,52.7,24-08-2023 20:01,24-08-2023 20:42,248,250.1,266.9,314,24-08-2023 20:37,0.2542,0.001,0.0214,0.0201,0.0599,0.0064,0.05165,0.0196,0.0034,0.4894,0.2542,141.4824,1,6.7,1.036968,927.7219,805.417,525.8126,24-08-2023 19:49,557,4.581388,49.135
570,24-08-2023,44498,C38M,B,0.04035925,0.2081713,2,0,2,0,2,6,0,13.41721,5.005461,18.42267,43.959,68.38167,10,1.460883,1.66871,3.521188,1640,575.9039,10030.79,147.3347,-1,51.6,10,61.6,24-08-2023 20:52,24-08-2023 21:43,244.6,248.5,267,313.9,24-08-2023 21:40,0.1225,0.001,0.0113,0.0102,0.0475,0.006,0.0431,0.0169,0.0032,0.3611,0.1225,145.9701,1,5.7,2.060305,1044.312,749.40455,391.6082,24-08-2023 20:42,466,4.805448,53.872
571,24-08-2023,44499,C38M,C,0.01960376,0.1027886,2,0,2,0,2,6,0,14.71212,5.000598,19.71272,42.819,68.53172,10,1.347997,1.935939,2.958461,1609,616.0315,11746.75,172.6657,-1,42.76666666,9.200000003,51.96666666,24-08-2023 21:52,24-08-2023 22:35,250.1,252.9,269.8,315.8,24-08-2023 22:28,0.2522,0.0008,0.0196,0.012,0.052,0.0053,0.0554,0.0181,0.0034,0.2522,0.2522,117.34,1,5.5,1.610464,777.1552,740.5204,431.0706,24-08-2023 21:43,212,4.505512,58.016
572,24-08-2023,44500,C38M,C,0.01473282,0.04912451,2,0,2,0,2,6,0,10.70832,5.007519,15.71584,45.961,67.67684,10,2.04395,2.767054,2.552211,1632,689.4885,9157.212,130.6739,-1,43.78333333,19.6,63.38333333,24-08-2023 22:55,24-08-2023 23:38,258.9,255.3,270.5,319.4,24-08-2023 23:35,0.1491,0.0011,0.0244,0.012,0.0425,0.0064,0.0325,0.0172,0.0036,0.3295,0.1491,105.8313,1,8.4,0.5082607,934.61,908.1815,715.6164,24-08-2023 22:35,381,4.504215,59.556
573,24-08-2023,44501,SCM 415HV,C,0,0.09160193,2,0,2,0,2,6,0,15.01332,5.020723,20.03405,43.232,69.26605,10,2.20268,1.252614,3.231857,1660,603.6443,11949.54,171.035,-1,36.65000001,8.599999999,45.25000001,24-08-2023 23:47,25-08-2023 00:24,256.5,252.9,269.6,316.4,25-08-2023 00:20,0.2766,0.002,0.035,0.0235,0.0507,0.0053,0.0303,0.0147,0.0033,0.2766,0.2766,121.343,1,6.6,1.029177,774.9413,743.446,559.7143,24-08-2023 23:38,277,4.612516,56.92
574,25-08-2023,44502,SCM 415HV,C,0,0.07052527,2,0,2,0,2,6,0,10.49131,5.015712,15.50702,46.575,68.08202,10,2.486666,1.460009,3.487607,1607,700.4547,8174.436,116.9748,-1,37.76666666,16.13333333,53.9,25-08-2023 00:40,25-08-2023 01:18,248.2,247.8,265.8,311.9,25-08-2023 01:13,0.399,0.0048,0.032,0.0225,0.0572,0.0053,0.0472,0.0156,0.0033,0.399,0.399,149.6376,1,7.8,1.00094,843.471,798.6234,640.4305,25-08-2023 00:24,189,4.498703,56.668
575,25-08-2023,44503,R 16,C,-0.01857199,0.0411803,2,0,2,0,2,6,0,7.907028,5.015913,12.92294,47.812,66.73494,10,2.208782,1.502814,3.294436,1593,654.5969,8065.235,119.7779,-1,38.61666667,10.93333333,49.55000001,25-08-2023 01:29,25-08-2023 02:07,251.6,250.9,269.6,316.4,25-08-2023 01:59,0.4942,0.0015,0.027,0.0225,0.0551,0.0046,0.0455,0.0149,0.0033,0.4942,0.4942,168.7469,1,6.6,1.085653,803.9646,765.3428,703.0264,25-08-2023 01:18,208,4.5869,53.35
576,25-08-2023,44504,AISI 430L,C,0.03131323,0.004377441,2,0,2,0,2,6,0,2.438017,5.5084785,14.735965,44,66.03005,10,1.2,2.003668,3.217462,1604,635.6193,9944.993,150.10445,-1,39.83333334,12.06666666,51.9,25-08-2023 02:19,25-08-2023 02:59,246.7,249.2,266.6,309.7,25-08-2023 02:58,0.219,0.0008,0.027,0.014,0.0342,0.0058,0.0329,0.0164,0.0032,0.4398,0.219,133.76555,1,6.9,2.017462,895.541,793.4172,628.4462,25-08-2023 02:07,176,4.550908,52.936
577,25-08-2023,44505,100Cr6,C,-0.03867963,0.01215955,2,0,2,0,2,6,0,12.99929,5.022233,18.02152,41.929,65.95052,10,2.205728,1.505983,4.225138,1666,554.7849,10997.97,166.5084,-1,35.43333334,10.2,45.63333333,25-08-2023 03:09,25-08-2023 03:45,266.5,261.7,275.9,317.7,25-08-2023 03:38,0.3936,0.0018,0.0292,0.019,0.0469,0.0057,0.0577,0.016,0.0034,0.3936,0.3936,175.1605,1,6.1,2.019409,742.3171,682.2197,583.3816,25-08-2023 02:59,345,4.523995,59.85
578,25-08-2023,44506,100Cr6,C,-0.02694617,0.02512964,2,0,2,0,2,6,0,11.47007,5.015298,16.48537,45.289,67.77437,10,2.629653,1.504364,3.638385,1647,646.9134,8424.03,122.1328,-1,35.75,11.73333333,47.48333333,25-08-2023 03:56,25-08-2023 04:32,258.5,256.5,272.8,315.7,25-08-2023 04:28,0.2806,0.0021,0.0287,0.017,0.0541,0.0057,0.0467,0.0149,0.0032,0.2806,0.2806,153.6131,1,7.2,1.008732,886.891,762.6071,625.4581,25-08-2023 03:45,256,4.600194,59.85
579,25-08-2023,44507,100Cr6,C,0.006622559,0.03372266,2,0,2,0,2,6,0,12.69939,4.98158,17.68097,45.448,69.12897,10,2.206692,1.503903,3.939839,1637,559.4462,10124.39,146.6687,-1,33.89999999,17,50.9,25-08-2023 04:49,25-08-2023 05:23,258.1,256.3,272.7,312.2,25-08-2023 05:16,0.3682,0.0007,0.0271,0.0226,0.0656,0.0043,0.0452,0.015,0.0033,0.3682,0.3682,167.0771,1,5.9,1.733147,827.4452,810.53,580.4666,25-08-2023 04:32,305,4.571336,59.85
580,25-08-2023,44508,Grade 3,A,0,0.01540198,2,0,2,0,2,6,0,9.862509,5.011266,14.87378,46.24,67.11378,10,2.460914,2.508147,3.468671,1631,625.5115,8533.228,127.3354,-1,39.9,26.73333334,66.63333334,25-08-2023 05:50,25-08-2023 06:30,258.1,254.8,271.8,312.4,25-08-2023 06:26,0.16,0.0007,0.0271,0.0226,0.0656,0.0043,0.0452,0.015,0.0033,0.16,0.16,166.9736,1,5.9,1.007757,906.4863,733.9174,635.5007,25-08-2023 05:23,517,4.572633,55.65
581,25-08-2023,44509,434MNHS,A,0.06459402,0.1248379,2,0,2,0,2,6,0,3.733185,3.717842,7.451027,38.335,66.03005,10,2.266806,1.300201,3.664035,1640,496.8958,6505.226,124.1786,-1,38.36666667,13.46666666,51.83333333,25-08-2023 06:43,25-08-2023 07:22,259.7,257.3,273.6,314,25-08-2023 07:16,0.3876,0.0023,0.0389,0.0184,0.053,0.0056,0.0563,0.0162,0.0033,0.3876,0.3876,133.76555,1,5.6,1.397229,768.0286,637.5845,578.0699,25-08-2023 06:30,165,4.64786,56.128
582,25-08-2023,44510,B14,A,-0.00583075,0.1262969,2,0,2,0,2,6,0,14.01811,5.025575,19.04369,43.716,68.75969,10,2.262732,1.105611,3.278279,1610,527.2005,12370.73,181.763,-1,35.41666667,15.00000001,50.41666668,25-08-2023 07:37,25-08-2023 08:12,248.1,252.8,272,311,25-08-2023 08:08,0.0858,0.0018,0.0234,0.0194,0.058,0.0059,0.0894,0.0165,0.0035,0.0858,0.0858,134.6665,1,5.3,1.015547,795.2877,669.4169,534.421,25-08-2023 07:22,216,4.504539,53.35
583,25-08-2023,44511,DY7,A,0.02886575,0.08998059,2,0,2,0,2,6,0,8.393118,6.004539,14.39766,45.281,65.67866,10,2.330599,1.505508,3.614878,1589,577.6169,9937.192,149.4794,-1,38.7,22.59999999,61.3,25-08-2023 08:35,25-08-2023 09:13,257.1,257.2,274.4,314.1,25-08-2023 09:07,0.2392,0.0016,0.0236,0.0174,0.0555,0.0052,0.0663,0.0189,0.0033,0.2392,0.2392,170.532,1,6.8,1.284279,864.3955,791.5076,621.7784,25-08-2023 08:12,273,4.592412,57.19
