Repository: Yugal13042001/Optimizing-steel-Manufacturing-Charge-composition-and-energy-use

# Optimizing-steel-Manufacturing-Charge-composition-and-energy-use

Overview:-
This project aims to enhance steel manufacturing by optimizing charge composition and reducing energy use, leading to improved efficiency and sustainability.

Objectives:-
Optimize charge composition for cost-efficiency.
Reduce energy consumption in the steelmaking process.
Lower the carbon footprint of production.

Methodology:-
Data Collection: Historical data on charge and energy use.
Analysis: Data cleaning, EDA, and optimization modeling.
Implementation: Applying optimized charge compositions in simulations.

Technologies:-
Python: Data analysis and modeling.
Pandas, NumPy: Data manipulation.

File: steel data_set.csv (part 22 of 23)
SRNO,datetime,HEATNO,GRADE,SECTION_IC,INJ1_QTY,INJ2_QTY,BSM,SKULL,BP,HBI,OTHERS,SCRAP_QTY,PIGIRON,DRI1_QTY,DRI2_QTY,TOT_DRI_QTY,HOT_METAL,Total_Charge,Hot_Heel,DOLO,DOLO1_EMPTY,TOT_LIME_QTY,TAP_TEMP,O2ACT,ENERGY,KWH_PER_TON,KWH_PER_MIN,MELT_TIME,TA_TIME,TT_TIME,pow_on_time,TAPPING_TIME,E1_CUR,E2_CUR,E3_CUR,SPOUT,LAB_REP_TIME,C,SI,MN,P,S,CU,CR,NI,N,OPEN_C,TAP_C,IT_KG,BUCKET_NO,STATIC_WT,LIME,O2SIDE1,O2SIDE2,O2SIDE3,PREV_TAP_TIME,TAP_DURATION,LM_WT,Production
584,25-08-2023,44512,DY7,A,-0.01151752,0.07928027,2,0,2,0,2,6,0,12.21068,5.019945,17.23063,42.01,65.24063,10,2.146614,1.503633,3.19916,1598,571.9886,10233.58,157.0999,-1,42.91666666,11.66666667,54.58333333,25-08-2023 09:25,25-08-2023 10:08,255.2,253.8,271,312.2,25-08-2023 09:58,0.389,0.0023,0.0222,0.016,0.0631,0.0047,0.0685,0.0192,0.0036,0.389,0.389,138.3084,1,5.9,1.052547,735.1877,628.0692,632.7654,25-08-2023 09:13,237,4.501945,57.19
585,25-08-2023,44513,DY7,A,0.01036575,0.09630334,2,0,2,0,2,6,0,15.00002,5.088264,20.08828,42.229,68.31728,10,2.358929,1.788387,3.363765,1627,539.3826,12214.74,182.5348,-1,38.76666667,16.73333334,55.5,25-08-2023 10:25,25-08-2023 11:03,261.8,259,274.5,313.4,25-08-2023 10:56,0.3046,0.0016,0.019,0.0174,0.0617,0.004,0.0302,0.0216,0.0033,0.3046,0.3046,136.2495,1,4.6,1.004836,791.8691,715.8926,650.3402,25-08-2023 10:08,321,4.605058,55.02
586,25-08-2023,44514,434MNHS,A,-0.001127747,0.09176397,2,0,2,0,2,6,0,4.451673,4.116951,8.568624,44.689,59.257624,10,1.05631,2.004367,3.492451,1641,605.4188,4321.212,81.13791,-1,40.25000001,26.73333333,56.1,25-08-2023 11:30,25-08-2023 12:29,237.1,244.7,269.3,303.9,25-08-2023 12:21,0.217,0.0033,0.0171,0.0172,0.0619,0.0053,0.0215,0.0153,0.0033,0.6345,0.217,133.76555,1,7.3,0.93473065,1074.266,954.4646,749.4965,25-08-2023 11:03,236,4.434825,56.128
587,25-08-2023,44515,SAE8720M,A,0,0.01086279,2,0,2,0,2,6,0,8.793785,5.015781,13.80957,44.668,64.47757,10,1.96193,1.390903,2.97553,1656,589.5203,8876.419,136.6074,-1,37.3,14.46666666,51.76666667,25-08-2023 12:43,25-08-2023 13:21,252.4,253.5,273.1,310.3,25-08-2023 13:17,0.1823,0.0009,0.0193,0.0107,0.0552,0.0067,0.0395,0.01825,0.0032,0.1823,0.1823,146.5088,1,6.5,1.013599,926.7552,867.624,704.0038,25-08-2023 12:29,172,4.57166,53.35
588,25-08-2023,44516,15B41,A,0.07704733,0.0954928,2,0,2,0,2,6,0,10.87372,5.028814,15.90253,45.486,67.38853,10,1.35627,1.003706,3.511023,1656,538.8163,9905.993,145.0609,-1,42.23333334,12.4,54.63333333,25-08-2023 13:33,25-08-2023 14:15,255.9,255,275,310.9,25-08-2023 14:13,0.214,0.0018,0.024,0.0124,0.068,0.006,0.0356,0.01825,0.0031,0.214,0.214,161.0374,1,5.9,2.154753,878.1583,698.2933,493.9227,25-08-2023 13:21,305,4.621271,56.7
589,25-08-2023,44517,15B41,B,0,0.1091116,2,0,2,0,2,6,0,10.43069,5.017783,15.44847,47.17,68.61847,10,1.953131,1.440215,2.962836,1591,653.9579,8221.235,120.6903,-1,37.88333333,23.15000001,61.03333333,25-08-2023 14:38,25-08-2023 15:16,256.1,253.2,272.1,315.6,25-08-2023 15:10,0.2554,0.0031,0.0172,0.0183,0.0677,0.0059,0.0481,0.0266,0.0033,0.2554,0.2554,141.4344,1,5.5,1.009705,805.4821,774.9296,664.7794,25-08-2023 14:15,200,4.589494,63
590,25-08-2023,44518,15B41,B,0,0.1776917,2,0,2,0,2,6,0,12.00533,5.012164,17.01749,42.183,65.20049,10,1.700312,1.173403,2.922279,1637,563.6061,12807.52,197.0373,-1,37.56666667,17.8,55.36666667,25-08-2023 15:34,25-08-2023 16:12,255,254,273.2,312.8,25-08-2023 16:10,0.3329,0.0044,0.0222,0.0172,0.0546,0.0055,0.0508,0.0211,0.0033,0.3329,0.3329,128.0719,1,5.8,1.221968,760.0151,659.1358,576.784,25-08-2023 15:16,249,4.584306,57.75
591,25-08-2023,44519,SSR550,B,0,0.1394292,2,0,2,0,2,6,0,7.486875,5.011125,12.498,43.874,62.372,10,1.764426,1.834697,2.815024,1656,554.9351,9282.009,150.7505,-1,37.63333334,14.06666667,51.70000001,25-08-2023 16:26,25-08-2023 17:03,258.4,254.3,274.2,313.6,25-08-2023 16:58,0.4834,0.001,0.0232,0.019,0.0451,0.0094,0.0481,0.01825,0.0033,0.4834,0.4834,159.0589,1,5.2,1.050598,886.2758,723.236,323.9439,25-08-2023 16:12,213,4.553826,53.955
592,25-08-2023,44520,SAE52100,B,0,0.1120297,2,0,2,0,2,6,0,13.286,5.011066,18.29707,43.95,58.43307,10,2.192211,1.336337,3.254493,1627,554.2297,13306.71,218.0246,-1,26.86666666,29.61666666,56.48333333,25-08-2023 17:33,25-08-2023 18:00,260.2,255.2,274.9,315.3,25-08-2023 17:53,0.1621,0.0016,0.0278,0.0132,0.0537,0.0058,0.0586,0.01825,0.0033,0.1621,0.1621,120.9981,1,8.6,1.062283,809.1207,633.7067,252.2543,25-08-2023 17:03,285,4.592737,54.705
593,25-08-2023,44521,SAE52100,B,0,0.138943,2,0,2,0,2,6,0,12.28828,5.013915,17.3022,39.569,62.8712,10,2.202692,1.689456,3.288343,1656,551.7629,13057.11,199.1288,-1,37.03333334,16.33333334,53.36666667,25-08-2023 18:16,25-08-2023 18:53,266.1,262,280.6,320.6,25-08-2023 18:45,0.3542,0.002,0.0406,0.017,0.0455,0.0055,0.0631,0.01825,0.0032,0.3542,0.3542,128.9435,1,8.2,1.085651,833.4751,657.8375,523.5027,25-08-2023 18:00,313,4.536641,54.705
594,25-08-2023,44522,SAE52100,B,0,0.04474719,2,0,2,0,2,6,0,6.461891,5.01088,11.47277,41.61,59.08277,10,1.700502,1.309916,2.725783,1649,532.3147,9500.403,148.9494,-1,33.21666667,31.13333333,64.35,25-08-2023 19:24,25-08-2023 19:57,254.9,249.6,272.6,312.7,25-08-2023 19:51,0.3827,0.0018,0.0353,0.0243,0.0629,0.0063,0.0825,0.0256,0.0033,0.3827,0.3827,122.9338,1,10.7,1.025282,887.8156,811.652,551.7502,25-08-2023 18:53,249,4.64786,58.905
595,25-08-2023,44523,SSR550,B,0,0.1882295,2,0,2,0,2,6,0,7.642232,5.020475,12.66271,39.8,58.46271,10,2.1273,1.856201,3.070795,1620,566.6924,11169.56,186.2751,-1,36.28333334,22.66666666,58.95,25-08-2023 20:20,25-08-2023 20:56,273.8,266.9,284.1,320.8,25-08-2023 20:50,0.5421,0.0028,0.0375,0.018,0.0473,0.0091,0.0684,0.01825,0.0033,0.5421,0.5421,152.3007,1,7.5,0.9434948,792.8231,658.6462,551.2459,25-08-2023 19:57,253,4.709468,51.088
596,25-08-2023,44524,SCM420H2V2,B,0,0.1725033,2,0,2,0,2,6,0,8.404535,5.004732,13.40927,43.8,63.20927,10,2.202833,1.550973,3.715931,1655,581.6522,10171.19,155.9776,-1,39.41666667,21.13333333,60.55,25-08-2023 21:18,25-08-2023 21:57,265.2,259,280.3,317.8,25-08-2023 21:54,0.0842,0.0016,0.02135,0.0192,0.0423,0.0079,0.0585,0.01825,0.0033,0.2634,0.0842,173.5665,1,8,1.513098,985.722,931.4427,725.6703,25-08-2023 20:56,288,4.342412,56.7
597,25-08-2023,44525,SCM420H2V2,C,0.018703965,0.1848246,2,0,2,0,2,6,0,10.96868,5.004115,15.9728,42.181,64.1538,10,1.2,1.504797,1.543708,1677,597.0657,12230.33,188.0034,-1,39.31666667,14.9,56.1,25-08-2023 23:31,26-08-2023 00:11,252.6,247.8,270.6,303.3,26-08-2023 00:04,0.2006,0.0023,0.0382,0.0187,0.0487,0.007,0.05165,0.0279,0.0032,0.2006,0.2006,67.491,1,6.9,0.343708,954.1818,781.7989,578.7349,25-08-2023 21:57,208,4.602788,56.7
598,26-08-2023,44526,SSR 550,C,0.018703965,0.02334619,2,0,2,0,2,6,0,5.990784,5.010455,11.00124,39.441,66.03005,10,1.2,1.223126,2.074361,1601,558.5388,7878.034,137.6262,-1,38.1,10,48.1,26-08-2023 00:21,26-08-2023 00:59,260.3,254.4,276.2,308.3,26-08-2023 00:51,0.4497,0.0011,0.0309,0.0185,0.0537,0.0089,0.076,0.01825,0.0035,0.4497,0.4497,116.529,1,6.8,0.874361,824.3873,707.1127,471.3243,26-08-2023 00:11,445,4.529507,55.701
599,26-08-2023,44527,SAE 52100,C,0.018703965,0.07182153,2,0,2,0,2,6,0,16.22885,5.006357,21.23521,42.673,69.90821,10,1.707608,1.348264,2.595601,1603,615.0099,14133.49,201.8833,-1,38.75000001,9.933333329,48.68333334,26-08-2023 01:09,26-08-2023 01:47,258.4,251.8,275.2,316.6,26-08-2023 01:41,0.4415,0.0025,0.0383,0.014,0.0526,0.0068,0.0657,0.01825,0.0032,0.4415,0.4415,94.95449,1,6.1,0.8879929,839.421,776.1426,269.6895,26-08-2023 00:59,184,4.578794,53.55
600,26-08-2023,44528,SAE 52100,C,0.00283139,0.03274963,2,0,2,0,2,6,0,9.859715,5.015296,14.87501,48.067,68.94201,10,2.246273,2.004321,2.941481,1594,663.2133,7363.231,105.8818,-1,37.08333333,10.26666667,47.34999999,26-08-2023 01:58,26-08-2023 02:35,257.7,251.9,275.7,319.5,26-08-2023 02:28,0.472,0.0029,0.0305,0.0182,0.0647,0.0065,0.0641,0.01825,0.0033,0.472,0.472,136.9723,1,6.6,0.6952076,835.3233,815.2849,657.8382,26-08-2023 01:47,201,4.575551,53.55
601,26-08-2023,44529,SAE 52100,C,0.006766541,0.05220471,2,0,2,0,2,6,0,14.00405,5.067334,19.07139,41.821,66.89239,10,2.038004,1.505637,3.138262,1598,623.3062,12557.93,184.6961,-1,33.81666666,13.46666667,47.28333333,26-08-2023 02:48,26-08-2023 03:22,262.5,254.3,276.7,319.9,26-08-2023 03:14,0.3737,0.0018,0.0298,0.0151,0.0673,0.0055,0.0553,0.0248,0.0032,0.3737,0.3737,119.9119,1,7.1,1.100258,813.571,728.4175,415.8275,26-08-2023 02:35,193,4.575875,56.7
602,26-08-2023,44530,SAE 52100,C,0.005998718,0.06274329,2,0,2,0,2,6,0,11.35362,5.008859,16.36248,45.444,67.80648,10,1.709067,1.004056,3.291297,1621,613.9576,8767.222,130.6464,-1,36.08333333,12.40000001,48.48333334,26-08-2023 03:35,26-08-2023 04:11,257.6,251.7,277.6,324.1,26-08-2023 04:06,0.2581,0.0018,0.0248,0.018,0.0695,0.0067,0.0614,0.02,0.0033,0.2581,0.2581,151.9354,1,5.3,1.58223,834.6658,758.4783,517.457,26-08-2023 03:22,305,4.554475,59.85
603,26-08-2023,44531,SSR 550,C,0.004439056,0.03809973,2,0,2,0,2,6,0,4.252489,4.640079,8.892569,42.1,56.992569,10,1.709322,1.503116,2.727789,1579,555.5387,6115.223,105.2669,-1,33.68333334,14.9,68.48333333,26-08-2023 04:45,26-08-2023 05:19,261.5,253.7,276.5,317.5,26-08-2023 05:15,0.3699,0.0012,0.0276,0.0145,0.056,0.0087,0.0617,0.01825,0.0034,0.3699,0.3699,170.566,1,7.1,1.018467,875.8609,759.47,598.9032,26-08-2023 04:11,269,4.571984,48.751
604,26-08-2023,44532,SAE 52100,C,0,0.08057727,2,0,2,0,2,6,0,9.922768,5.236935,15.1597,46.786,67.9457,10,1.707449,1.504107,3.244886,1649,624.1759,9422.405,136.4662,-1,42.83333334,15.93333333,58.76666667,26-08-2023 05:35,26-08-2023 06:18,254.3,250.2,274,316.3,26-08-2023 06:12,0.1224,0.0021,0.0232,0.0108,0.0546,0.0068,0.0488,0.01825,0.0033,0.368,0.1224,145.774,1,7.1,1.537437,903.5778,868.1528,703.3894,26-08-2023 05:19,381,4.612192,57.155
605,26-08-2023,44533,SAE 52100,A,0,0.08025305,2,0,2,0,2,6,0,12.10665,5.006136,17.11279,46.503,69.61579,10,1.700635,1.877875,2.221553,1649,529.898,9671.999,138.1403,-1,38.63333333,22.26666666,60.9,26-08-2023 06:40,26-08-2023 07:19,256.6,251.5,273.9,315.7,26-08-2023 07:16,0.0834,0.001,0.0214,0.0117,0.0559,0.0082,0.0627,0.01825,0.0034,0.0834,0.0834,94.48273,1,6.4,0.5209179,950.2317,851.9609,701.0427,26-08-2023 06:18,205,4.521725,54.705
606,26-08-2023,44534,SAE 52100,A,0.0569877,0.09678992,2,0,2,0,2,6,0,12.94844,5.01381,17.96225,43.957,67.91925,10,1.992421,1.504486,2.792782,1604,461.9408,11699.95,172.0094,-1,43.28333333,9.799999996,53.08333333,26-08-2023 07:29,26-08-2023 08:12,249.6,246.4,271.8,311.2,26-08-2023 08:02,0.0728,0.0008,0.0199,0.0143,0.0592,0.0069,0.0456,0.0259,0.0033,0.0728,0.0728,116.0649,1,6.1,0.8003616,906.2172,764.4373,730.1912,26-08-2023 07:19,216,4.489948,56.7
607,26-08-2023,44535,SSR550,A,0.000503906,0.150454,2,0,2,0,2,6,0,3.592774,5.005141,8.597916,39.245,66.03005,10,1.397542,1.002076,3.308872,1659,606.6855,7300.831,132.6389,-1,37.81666666,19.73333334,57.55,26-08-2023 08:32,26-08-2023 09:09,254.5,249.8,273.6,310.7,26-08-2023 09:05,0.1152,0.0007,0.0207,0.0124,0.0518,0.00525,0.0557,0.01825,0.0033,0.1152,0.1152,209.4499,1,7.2,1.911329,938.7532,831.7699,673.8009,26-08-2023 08:12,109,4.564851,55.563
608,26-08-2023,44536,R16,A,0,0.09630334,2,0,2,0,2,6,0,10.6388,5.000979,15.63978,43.486,65.12578,10,1.915878,2.003587,1.915878,1607,523.6211,12370.73,181.8536,-1,36.61666667,14.9,56.1,26-08-2023 11:02,26-08-2023 11:38,238.5,237.7,265.3,292.4,26-08-2023 11:33,0.0733,0.0009,0.0252,0.0128,0.0522,0.0075,0.0881,0.01825,0.0033,0.0733,0.0733,78.07235,1,8.9,0,898.087,800.6559,540.3381,26-08-2023 09:09,385,4.675097,53.35
609,26-08-2023,44537,SAE52100,A,0,0.02756152,2,0,2,0,2,6,0,11.08352,5.003691,16.08722,42.322,64.40922,10,2.394939,2.007347,2.394939,1628,480.3781,11013.57,164.359,-1,31.61666666,9.800000007,41.41666667,26-08-2023 11:48,26-08-2023 12:20,245.7,244.1,270.2,301.8,26-08-2023 12:15,0.11,0.0039,0.0257,0.0125,0.0581,0.0057,0.0609,0.01825,0.0031,0.11,0.11,97.01129,1,8.6,0,679.442,644.411,618.2746,26-08-2023 11:38,204,4.576524,56.7
610,26-08-2023,44538,SAE52100,A,0,0.1739623,2,0,2,0,2,6,0,18.37068,5.002063,23.37274,44.733,74.10574,10,2.003582,1.502264,3.047365,1620,511.3433,10779.57,158.277,-1,40.90000001,12.86666667,53.76666667,26-08-2023 12:33,26-08-2023 13:14,250.9,248.3,274.6,310.3,26-08-2023 13:04,0.09702,0.0013,0.0132,0.0108,0.0694,0.0056,0.0315,0.022,0.0033,0.09702,0.09702,130.3812,1,7.3,1.043783,825.4651,768.6844,639.7151,26-08-2023 12:20,112,4.603437,58.45
611,26-08-2023,44539,X22CRMoV12L,A,0,0.2391373,2,0,2,0,2,6,0,4.451644,5.005847,9.457491,39.772,66.03005,10,2.312317,1.002433,2.888586,1683,575.7019,9438.005,168.4471,-1,41.61666667,11.13333333,52.75,26-08-2023 13:25,26-08-2023 14:06,272.2,262.8,285.2,318.9,26-08-2023 14:03,0.1723,0.0014,0.0151,0.008,0.0429,0.006,0.0529,0.0211,0.0031,0.09702,0.1723,133.76555,1,6.8,0.93473065,983.868,812.1348,390.7711,26-08-2023 13:14,208,4.572633,49
612,26-08-2023,44540,52CRMoV4,B,0.006382614,0.07830762,2,0,2,0,2,6,0,8.266335,5.003353,13.26969,46.899,66.16869,10,2.4747,2.511331,3.527247,1620,585.7865,10701.57,161.9765,-1,43.9,30.41666666,74.31666667,26-08-2023 14:37,26-08-2023 15:21,270,260.4,283.4,337,26-08-2023 15:08,0.4445,0.0018,0.0366,0.009,0.0596,0.0072,0.0573,0.0224,0.0034,0.4445,0.4445,184.0013,1,5.9,1.052547,956.7381,843.5181,707.0109,26-08-2023 14:06,586,4.423152,56.644
613,26-08-2023,44541,52CRMoV4,B,0.02956161,0.2501626,2,0,2,0,2,6,0,8.035211,5.015108,13.05032,46.935,65.98532,10,2.530751,1.66871,4.602736,1637,631.1896,9079.214,134.1386,-1,40.25000001,9.599999991,68.53333333,26-08-2023 15:30,26-08-2023 16:29,272.2,264.7,285.4,336.9,26-08-2023 16:22,0.156,0.0026,0.033,0.0112,0.0519,0.007,0.0731,0.0289,0.0033,0.4445,0.156,133.76555,1,6.7,2.071985,832.6849,909.2261,789.0587,26-08-2023 15:21,405,4.77821,54.187
614,26-08-2023,44542,SAE1141,B,0.04990918,0.03647852,2,0,2,0,2,6,0,12.59644,5.014449,17.61089,42.506,66.11689,10,2.230276,2.006245,3.287689,1593,563.2815,11122.76,168.4836,-1,46.56666667,9.53333333,56.1,26-08-2023 16:39,26-08-2023 17:25,267.3,258.4,282.5,345.3,26-08-2023 17:14,0.1701,0.0012,0.0253,0.0132,0.0516,0.0066,0.0572,0.0214,0.0033,0.1701,0.1701,139.8369,1,5.9,1.057413,842.2145,721.6848,640.2371,26-08-2023 16:29,473,4.451686,58.551
615,26-08-2023,44543,S48CS1V,B,0.02365887,0.05252905,2,0,2,0,2,6,0,7.784682,5.00009,12.78477,44.491,63.27577,10,2.202501,1.281599,3.328073,1672,601.0599,11528.35,174.4717,-1,46.25,25.26666666,71.51666666,26-08-2023 17:50,26-08-2023 18:37,268.5,258.4,283.7,339.2,26-08-2023 18:25,0.2446,0.0018,0.0305,0.0174,0.0465,0.0055,0.0553,0.0215,0.0034,0.2446,0.2446,154.1861,1,8.8,1.125572,995.1177,894.0754,562.4355,26-08-2023 17:25,585,4.576524,57.63
616,26-08-2023,44544,S48CS1V,B,-0.00842218,0.07863184,2,0,2,0,2,6,0,12.41705,5.014983,17.43203,42.593,66.02503,10,2.560903,2.437891,3.606634,1661,648.3111,8767.222,132.5855,-1,44.05000001,19.66666666,63.71666667,26-08-2023 18:56,26-08-2023 19:40,279,268.5,288.7,350.1,26-08-2023 19:37,0.1095,0.0026,0.0227,0.0072,0.0582,0.0059,0.0303,0.0183,0.0033,0.4141,0.1095,153.2649,1,6.1,1.045731,897.0129,856.2676,643.4193,26-08-2023 18:37,638,4.565175,57.63
617,26-08-2023,44545,S48CS1V,B,0.00035994,0.05350171,2,0,2,0,2,6,0,8.905372,5.020731,13.9261,45.4,65.3261,10,2.499258,2.508981,3.555698,1646,558.0488,7363.231,111.1832,-1,40.5,8.866666665,49.36666666,26-08-2023 19:49,26-08-2023 20:30,281.4,268.3,244.3,353.3,26-08-2023 20:26,0.1921,0.0004,0.0167,0.0092,0.0589,0.0056,0.0335,0.0168,0.0033,0.5425,0.1921,170.7328,1,6.9,1.05644,937.2321,852.9323,696.4869,26-08-2023 19:40,702,4.353113,57.63
618,26-08-2023,44546,S48CS1V,B,0.0518288,0.1438066,2,0,2,0,2,6,0,16.46281,5.016226,21.47904,38.637,66.11604,10,2.509145,1.595298,3.686325,1657,613.5656,13540.7,204.8021,-1,41.06666667,10.46666667,51.53333334,26-08-2023 20:40,26-08-2023 21:21,274.7,263.5,287.9,346.2,26-08-2023 21:18,0.05,0,0.0096,0.014,0.0621,0.00525,0,0.01825,0.0033,0.445,0.05,134.1504,1,6,1.177179,824.3257,766.5901,599.725,26-08-2023 20:30,414,4.570039,52.829
619,26-08-2023,44547,SSR550,B,0.08808498,0.2013618,2,0,2,0,2,6,0,13.92188,5.5084785,13.92188,42.925,62.84688,10,1.980365,1.506821,3.499305,1644,516.3126,11169.56,174.6694,-1,37.95,12.8,50.74999999,26-08-2023 21:34,26-08-2023 22:12,277.7,263.8,287.4,349.3,26-08-2023 22:03,0.0987,0.0012,0.0253,0.0132,0.0664,0.0058,0.0434,0.0197,0.0033,0.0987,0.0987,166.4601,1,7.1,1.51894,843.1905,746.6601,611.9719,26-08-2023 21:21,389,4.574578,52.867
620,26-08-2023,44548,S48CS1V,C,0.03138522,0.1874189,2,0,2,0,2,6,0,11.31868,5.072363,16.39104,42.054,64.44504,10,2.201433,1.495098,3.280269,1620,459.7629,13977.49,205.4153,-1,52.6,11,63.6,26-08-2023 22:23,26-08-2023 23:16,260.1,254.7,283.5,336.7,26-08-2023 22:51,0.0718,0.001,0.0228,0.011,0.0912,0.0071,0.0636,0.0281,0.0032,0.0718,0.0718,126.2077,1,9.6,1.078836,782.1467,787.4844,573.003,26-08-2023 22:12,393,4.459144,57.63
621,26-08-2023,44549,S48CS1V,C,0.006646561,0.1548314,2,0,2,0,2,6,0,12.20742,5.075291,17.28271,45.625,68.90771,10,1.701642,1.721419,2.766845,1575,527.0724,12011.94,172.8145,-1,37.56666667,22.2,59.76666667,26-08-2023 23:38,27-08-2023 00:15,263.8,254.3,281.8,328.5,27-08-2023 00:08,0.0682,0.002,0.0195,0.0108,0.0838,0.0059,0.0502,0.0188,0.0033,0.0682,0.0682,115.8514,1,6.6,1.065203,855.7986,778.4911,480.1234,26-08-2023 23:16,445,4.593061,57.63
622,27-08-2023,44550,S48CS1V,C,-0.006502594,0.09176397,2,0,2,0,2,6,0,12.11354,5.073654,17.18719,43.429,66.61619,10,1.833146,1.284982,2.918797,1623,462.7833,11715.55,174.5562,-1,34.7,17.2,51.9,27-08-2023 00:33,27-08-2023 01:07,264.5,255.6,282.4,330,27-08-2023 00:59,0.1314,0.0014,0.0158,0.0121,0.0914,0.0052,0.07,0.0166,0.0032,0.1314,0.1314,123.2226,1,6.5,1.085651,810.6478,719.0646,498.2587,27-08-2023 00:15,426,4.721141,57.63
623,27-08-2023,44551,S48CS1V,C,0.006622589,0.2491892,2,0,2,0,2,6,0,13.78724,5.058085,18.84533,45.241,70.08633,10,2.075775,1.490276,3.378555,1626,508.7442,13743.5,196.0938,-1,39.56666666,17.73333333,57.29999999,27-08-2023 01:25,27-08-2023 02:05,265.4,258.1,284.1,327.6,27-08-2023 01:56,0.1314,0.0033,0.023,0.0224,0.0924,0.005,0.0658,0.0167,0.0032,0.1314,0.1314,135.9835,1,6,1.30278,815.149,972.4564,460.7194,27-08-2023 01:07,462,4.375486,56.098
624,27-08-2023,44552,SSR550,C,-0.000743835,0.1511025,2,0,2,0,2,6,0,4.748001,5.5084785,7.783402,42.776,66.03005,10,2.001514,2.006516,3.037508,1628,604.0273,6396.025,113.4864,-1,36.23333334,22.46666667,58.70000001,27-08-2023 02:27,27-08-2023 03:03,262,257.1,284.6,321,NULL,0,0,0.02135,0.014,0.0621,0.00525,0,0.01825,0.0033,0,0,223.6191,1,5.8,1.035994,775.5339,803.2413,500.7086,27-08-2023 02:05,325,4.816148,51.206
625,27-08-2023,44553,B-14,C,0.005110901,0.05301563,2,0,2,0,2,6,0,11.26716,5.060826,16.32799,48.793,71.12099,10,2.000319,2.098868,3.078183,1621,596.9966,9765.597,138.9706,-1,39,14.26666666,53.26666666,27-08-2023 03:18,27-08-2023 03:57,259.8,251.6,280.2,322,27-08-2023 03:49,0.206,0.0025,0.0236,0.01501,0.0858,0.0053,0.0543,0.0203,0.0033,0.206,0.206,143.318,1,5.15,1.077864,855.091,840.5917,598.6879,27-08-2023 03:03,469,4.375162,53.35
626,27-08-2023,44554,S48CS1V,C,-0.0158606,0.09176397,2,0,2,0,2,6,0,12.25015,6.046957,18.29711,42.427,66.72411,10,2.202209,1.234034,3.41736,1623,481.6353,13852.69,206.6823,-1,40.25000001,13.6,68.93333333,27-08-2023 04:10,27-08-2023 05:06,249.6,243.2,276.3,318,27-08-2023 04:39,0.0605,0.0009,0.0156,0.0103,0.0853,0.0058,0.0529,0.0189,0.0033,0.0605,0.0605,138.9334,1,6.3,1.215151,793.7408,820.8887,608.9092,27-08-2023 03:57,425,4.568418,57.63
627,27-08-2023,44555,S48CS1V,C,-0.02183527,0.1608302,2,0,2,0,2,6,0,14.3707,5.384093,19.75479,43.569,69.32379,10,2.000057,0.985556,3.077919,1611,494.6714,12199.14,176.7381,-1,36.3,10.86666667,47.16666667,27-08-2023 05:16,27-08-2023 05:53,249.9,245.1,277.3,319.4,27-08-2023 05:46,0.0854,0.003,0.0191,0.0125,0.0778,0.0053,0.0512,0.0174,0.0033,0.0854,0.0854,120.9171,1,5.7,1.077862,769.7792,750.1424,369.8169,27-08-2023 05:06,389,4.593061,57.63
628,27-08-2023,44556,S48CS1V,A,0.03803177,0.09630359,2,0,2,0,2,6,0,3.96324,6.011676,9.974916,42.74,58.714916,10,1.705348,0.9709654,3.270049,1659,561.43585,5974.822,100.392,-1,50.86666667,16.66666667,67.53333333,27-08-2023 06:09,27-08-2023 07:00,256,249.6,279.3,322.1,27-08-2023 06:52,0.0854,0.0008,0.0168,0.008,0.0618,0.0054,0.0246,0.0168,0.0031,0.0854,0.0854,194.9369,1,6.8,1.564701,1034.236,971.8969,304.0255,27-08-2023 05:53,365,4.534047,59.551
629,27-08-2023,44557,AISI 420,A,0.007270416,0.06128394,2,0,2,0,2,6,0,4.280221,6.008809,10.28903,41.165,57.45403,10,2.209167,1.039269,3.14195,1612,612.1838,7488.032,130.5581,-1,38.29999999,21.13333334,59.43333333,27-08-2023 07:21,27-08-2023 08:00,256.4,250.1,278.9,318.2,27-08-2023 07:52,0.3903,0.0015,0.0267,0.0123,0.0605,0.0058,0.0432,0.0174,0.0032,0.3903,0.3903,194.0789,1,5.9,0.9327831,798.3619,685.5497,397.4394,27-08-2023 07:00,257,4.528534,55.833
630,27-08-2023,44558,S48CS1V,A,0.01523672,0.006322876,2,0,2,0,2,6,0,1.35748,4.275262,5.632742,43.89,66.03005,10,1.2,1.20596,2.585542,1625,685.472,3556.807,63.15046,-1,43.45,28.46666667,71.91666667,27-08-2023 08:28,27-08-2023 09:12,256.7,250.7,279.8,316.4,27-08-2023 09:04,0.4459,0.0018,0.0286,0.0123,0.0806,0.0071,0.0586,0.0175,0.0034,0.4459,0.4459,226.1524,1,5.8,1.385542,1014.438,834.4643,574.0258,27-08-2023 08:00,329,4.812257,57.63
631,27-08-2023,44559,S48CS1V,A,0.009549957,0.0590144,2,0,2,0,2,6,0,3.844755,5.5084785,5.952834,45.359,57.311834,10,1.9022595,1.204432,2.363333,1625,561.43585,9944.993,150.10445,-1,40.25000001,12.6,56.1,27-08-2023 09:24,27-08-2023 10:47,258.5,249.2,285.1,334.6,27-08-2023 09:54,0.1627,0.0025,0.0152,0.012,0.0501,0.0057,0.0238,0.0144,0.0031,0.1627,0.1627,133.76555,1,7.3,1.86265,1024.891,749.40455,897.5248,27-08-2023 09:12,349,4.503242,62.627
632,27-08-2023,44561,AISI410,A,-0.02317899,0.04555762,3,0,2,0,0,8,0,10.63134,5.5084785,10.63134,49.503,68.13434,10,1.700504,1.80176,1.700504,1632,565.7732,13447.1,193.1102,-1,40.25000001,14.9,56.1,27-08-2023 12:12,27-08-2023 13:34,263.2,259.4,288.7,313.3,27-08-2023 13:29,0.1271,0.002,0.0207,0.0099,0.0376,0.0076,0.0354,0.0178,0.0032,0.1271,0.1271,84.4705,1,9.5,0,1011.835,962.6043,755.2169,27-08-2023 10:47,317,4.536641,53.971
633,27-08-2023,44562,R16,A,-0.03248898,0.04053174,2,0,2,0,2,6,0,12.40143,5.014108,17.41554,45.36,68.77554,10,1.70051,1.015955,3.236002,1654,581.1606,12230.33,171.5923,-1,34.01666668,9.066666659,43.08333334,27-08-2023 13:43,27-08-2023 14:17,281.9,270.5,244.3,322.9,27-08-2023 14:14,0.3783,0.0023,0.0301,0.0202,0.0745,0.0054,0.0962,0.0165,0.0032,0.3783,0.3783,124.8672,1,8.5,1.535492,763.1927,624.1526,646.0835,27-08-2023 13:34,237,4.54572,53.35
634,27-08-2023,44563,SSR550,B,-0.002615417,0.04182886,2,0,2,0,2,6,0,8.829723,5.5084785,10.86462,47.74,64.60462,10,2.02148,1.845102,3.442075,1627,619.4918,5444.419,83.24211,-1,36.54999999,11.06666667,47.61666666,27-08-2023 14:28,27-08-2023 15:04,283.5,271.3,244.3,324.4,27-08-2023 14:57,0.4514,0.0029,0.0223,0.012,0.058,0.007,0.0881,0.0189,0.0031,0.4514,0.4514,194.857,1,6.8,1.420595,863.8014,858.993,602.2423,27-08-2023 14:17,345,4.582361,57.78
635,27-08-2023,44564,R-16,B,0.01576459,0.1460767,2,0,2,0,2,6,0,18.66493,6.02551,14.735965,43.818,74.50844,10,1.784346,2.001979,2.605158,1601,502.3224,12682.72,185.1264,-1,34.56666667,12.4,46.96666667,27-08-2023 15:17,27-08-2023 15:51,284.9,273.4,244.3,326.2,27-08-2023 15:45,0.0557,0.0016,0.0061,0.009,0.0845,0.0055,0.0334,0.0139,0.0036,0.0557,0.0557,105.5128,1,7.3,0.8208122,715.2922,849.8188,385.9955,27-08-2023 15:04,257,4.44358,53.35
636,27-08-2023,44565,S48CS1V,B,-0.05398834,0.1538585,2,0,2,0,2,6,0,10.09871,5.06874,15.16745,46.133,67.30045,10,2.33357,2.004557,3.162172,1595,498.1067,10467.58,153.7079,-1,36.28333334,20.66666667,56.95000001,27-08-2023 16:12,27-08-2023 16:48,287.6,234.2,244.3,328.8,27-08-2023 16:41,0.1177,0.0049,0.0094,0.007,0.0847,0.0081,0.0293,0.01825,0.0036,0.1177,0.1177,143.9481,1,6.8,0.8286018,831.7922,754.9995,578.5007,27-08-2023 15:51,313,4.562905,59.551
637,27-08-2023,44566,S48CS1V,B,0.018703965,0.08090137,2,0,2,0,2,6,0,11.45046,5.08883,16.53929,44.13,66.66929,10,2.192557,1.931669,2.694976,1624,465.9092,13384.71,194.632,-1,34.03333334,32.59999999,66.63333333,27-08-2023 17:21,27-08-2023 17:55,278.6,268.6,244.3,324.6,27-08-2023 17:49,0.0662,0.0006,0.0093,0.007,0.0771,0.0076,0.0254,0.01825,0.0035,0.0662,0.0662,109.3772,1,8.1,0.5024185,779.8839,919.1392,539.6862,27-08-2023 16:48,189,4.622568,57.63
638,27-08-2023,44567,S48CS1V,B,0.008758087,0.1947146,2,0,2,0,2,6,0,12.15127,5.072692,17.22396,41.158,64.38196,10,2.301626,2.003473,2.87415,1622,510.0549,14632.67,218.3917,-1,42.83333333,11.13333334,53.96666667,27-08-2023 18:06,27-08-2023 18:49,279.6,271.6,244.3,324.1,27-08-2023 18:40,0.0662,0.0012,0.0187,0.0071,0.0675,0.0063,0.0608,0.01825,0.0034,0.0662,0.0662,115.688,1,7.62,0.5725231,757.094,760.0344,410.3267,27-08-2023 17:55,229,4.607652,58.019
639,27-08-2023,44568,S48CS1V,B,0.05168484,0.06371606,2,0,2,0,2,6,0,10.16282,5.027378,15.1902,43.232,64.4222,10,1.790321,1.437123,2.34045,1626,451.4259,11965.14,180.1106,-1,32.28333334,28.86666667,61.15,27-08-2023 19:18,27-08-2023 19:50,293.8,234.2,244.3,328,27-08-2023 19:45,0.0646,0.0007,0.0124,0.008,0.086,0.0073,0.0516,0.01825,0.0036,0.0646,0.0646,100.8806,1,8.01,0.5501289,755.7658,855.2865,557.9475,27-08-2023 18:49,200,4.571336,55.754
640,27-08-2023,44569,S48CS1V,B,0.04676588,0.1256488,2,0,2,0,2,6,0,15.05136,5.074317,20.12568,44.319,70.44468,10,2.384672,1.921653,2.970827,1623,584.3932,16816.62,239.0603,-1,49.8,31.06666666,80.86666666,27-08-2023 20:21,27-08-2023 21:11,268.6,266.5,244.3,318.6,27-08-2023 21:01,0.066,0.0011,0.0105,0.0071,0.1042,0.0058,0.0584,0.01825,0.0035,0.373,0.066,118.7111,1,4.9,0.5861549,799.2816,770.709,439.2444,27-08-2023 19:50,586,4.501297,51.334
641,27-08-2023,44570,12L14,B,0.018703965,0.09176397,2,0,2,0,2,6,0,16.88373,5.00865,21.89238,42.426,70.31838,10,2.402235,2.002162,3.463543,1622,537.4835,16551.43,238.0871,-1,46.65000001,13.4,60.05000001,27-08-2023 21:24,27-08-2023 22:11,260.7,260.9,285,318.3,27-08-2023 22:04,0.0674,0.0009,0.0136,0.009,0.0968,0.0056,0.0307,0.0187,0.0035,0.0674,0.0674,127.8419,1,5.2,1.061308,896.1529,778.9084,348.3596,27-08-2023 21:11,289,4.61965,58.148
642,27-08-2023,44571,12L14,C,0.008854065,0.1159209,2,0,2,0,2,6,0,9.604635,5.00288,14.60752,47.414,68.02152,10,2.266022,1.396917,2.823941,1623,498.1562,12089.94,177.737,-1,34.21666666,18.2,52.41666666,27-08-2023 22:29,27-08-2023 23:03,259.7,259.9,280.6,317.8,27-08-2023 22:58,0.0541,0.002,0.0121,0.0099,0.0817,0.0061,0.0285,0.0189,0.0032,0.0541,0.0541,137.0345,1,6,0.5579185,827.8201,711.9398,457.8461,27-08-2023 22:11,265,4.507782,59.214
643,27-08-2023,44572,S48CS1V,C,0.01336511,0.2290856,2,0,2,0,2,6,0,11.65089,5.005217,16.65611,47.644,70.30011,10,2.101028,2.003793,2.101028,1617,518.4559,12667.12,177.1623,-1,40.96666667,15.26666666,56.23333333,27-08-2023 23:18,27-08-2023 23:59,255.2,256.3,275.7,315.7,27-08-2023 23:48,0.073,0.0012,0.0118,0.0071,0.0759,0.005,0.0403,0.0156,0.0035,0.073,0.073,88.07088,1,7.2,0,827.337,729.3832,458.7477,27-08-2023 23:03,413,4.607328,56.168
644,28-08-2023,44573,S48CS1V,C,0.018703965,0.2255188,2,0,2,0,2,6,0,17.15076,5.005862,22.15662,43.48,71.63662,10,2.702223,2.005237,2.702223,1675,641.4786,9944.993,236.016,-1,46.91666666,10.30000001,57.21666667,28-08-2023 00:10,28-08-2023 00:57,257.5,257.3,274.9,314.5,28-08-2023 00:53,0.1637,0.0016,0.0263,0.0142,0.0926,0.0058,0.0514,0.01825,0.0033,0.4103,0.1637,91.4253,1,7.4,0,1008.839,828.8791,255.1903,27-08-2023 23:59,313,4.682879,58.174
645,28-08-2023,44574,S48CS1V,C,0.006718536,0.04831384,2,0,2,0,2,6,0,9.538672,5.004271,14.735965,45.86,66.03005,10,2.508965,1.817219,3.025015,1627,680.8054,16270.63,203.9713,-1,44.16666666,22.41666667,66.58333333,28-08-2023 01:19,28-08-2023 02:03,249.1,248.1,264.5,305.9,28-08-2023 02:01,0.0437,0.0018,0.0229,0.0098,0.0875,0.0067,0.029,0.01825,0.0034,0.0437,0.0437,97.86765,1,6.2,0.5160503,1001.413,829.5441,292.0641,28-08-2023 00:57,325,4.53891,53.068
646,28-08-2023,44575,12L14,C,0,0.09533081,2,0,2,0,2,6,0,7.200338,5.017509,12.21785,43.825,62.04285,10,2.703898,1.002372,3.820708,1610,626.0039,7534.832,119.1413,-1,40.23333333,14.46666667,54.7,28-08-2023 02:18,28-08-2023 02:58,243.5,244.8,262.7,310.3,28-08-2023 02:53,0.051,0.001,0.0155,0.01,0.0899,0.007,0.0349,0.01825,0.0031,0.051,0.051,196.7627,1,7.2,1.11681,902.2456,775.9358,641.49,28-08-2023 02:03,357,4.603761,58.241
647,28-08-2023,44576,12L14,C,0,0.09176397,2,0,2,0,2,6,0,13.72918,5.001022,18.7302,44.422,69.1522,10,2.615706,2.001123,2.615706,1675,564.2419,12635.92,180.3787,-1,41.45,14.9,81.78333333,28-08-2023 03:38,28-08-2023 04:20,231.1,234.2,251.6,300.8,28-08-2023 04:13,0.0538,0.0025,0.0129,0.0162,0.0823,0.0055,0.0444,0.01825,0.0033,0.0538,0.0538,102.0556,1,6.9,0,904.9471,855.7434,695.4882,28-08-2023 02:58,389,4.382296,55.754
648,28-08-2023,44577,S48CS1V,C,0.002255493,0.09176397,2,0,2,0,2,6,0,13.75978,5.008474,18.76826,41.91,66.67826,10,3.007548,2.004539,3.007548,1656,570.9344,13821.5,203.0236,-1,40.7,11.93333334,52.63333334,28-08-2023 04:32,28-08-2023 05:12,233.1,237,253.8,305.4,28-08-2023 05:05,0.0822,0.0013,0.0175,0.0123,0.0867,0.0049,0.0408,0.01825,0.0033,0.0822,0.0822,114.9311,1,7.4,0,963.6421,723.1126,245.613,28-08-2023 04:20,393,4.579443,56.168
649,28-08-2023,44578,S48CS1V,C,0,0.09176397,2,0,2,0,2,6,0,13.68707,5.005093,18.69216,44.315,69.00716,10,2.579594,1.001279,4.169611,1600,545.5697,10420.78,151.0101,-1,35.63333333,18.66666666,54.29999999,28-08-2023 05:31,28-08-2023 06:07,229.8,233.4,249.8,300.2,28-08-2023 06:01,0.1104,0.0016,0.0188,0.0097,0.0859,0.0052,0.0394,0.0292,0.0033,0.1104,0.1104,168.8638,1,6,1.590017,837.2167,755.6649,670.7516,28-08-2023 05:12,236,4.330091,58.174
650,28-08-2023,44579,S48CS1V,A,0,0.08057739,2,0,2,0,2,6,0,14.40084,5.001183,19.40203,43.416,68.81803,10,1.75872,1.508803,3.006975,1651,538.918,11699.95,172.0125,-1,38.43333334,10.66666667,49.1,28-08-2023 06:17,28-08-2023 06:56,236.8,237.6,251.1,303.7,28-08-2023 06:51,0.055,0.0008,0.0167,0.0125,0.0748,0.0057,0.0385,0.01825,0.0032,0.055,0.055,122.2247,1,5.2,1.248255,762.8199,764.3246,585.8906,28-08-2023 06:07,248,4.550908,56.168
651,28-08-2023,44580,S48CS1V,A,0,0.261511,2,0,2,0,2,6,0,16.35435,5.016403,21.37075,36.95,64.32075,10,1.852748,0.562111,3.434972,1636,446.5907,15475.05,235.8256,-1,41.98333334,20.33333333,62.31666667,28-08-2023 07:16,28-08-2023 07:58,226.2,229.4,244.7,297.2,28-08-2023 07:54,0.0353,0.0015,0.0071,0.0079,0.0809,0.0052,0.0235,0.01825,0.0035,0.0353,0.0353,119.8075,1,7.3,1.582224,850.1625,656.1556,278.0067,28-08-2023 06:56,272,4.63262,55.754
652,28-08-2023,44581,B14,A,0,0.2569714,2,0,2,0,2,6,0,3.265023,5.5084785,5.764594,43.95,66.03005,10,0.7491537,1.167023,2.275881,1656,397.9079,3619.208,55.78259,-1,42.05,14.9,56.1,28-08-2023 08:44,28-08-2023 09:26,220,224,238.4,289.4,28-08-2023 09:10,0.2643,0.0012,0.02135,0.0112,0.1054,0.006,0.0284,0.01825,0.0032,0.2643,0.2643,133.76555,1,7.3,1.526728,943.8689,864.3402,685.1606,28-08-2023 07:58,216,4.673476,53.35
653,28-08-2023,44582,12L14,A,0,0.1459143,2,0,2,0,2,6,0,6.093644,5.013663,11.10731,46.405,63.51231,10,1.568281,0.8816885,2.340408,1650,573.74,9547.202,149.1464,-1,39.05,14.9,56.1,28-08-2023 10:52,28-08-2023 11:31,210.6,215,231.1,282.1,28-08-2023 11:28,0.055,0.0014,0.0315,0.012,0.0795,0.0056,0.0836,0.0268,0.0032,0.055,0.055,132.9226,1,6.5,0.7721272,888.5428,722.48,566.5004,28-08-2023 09:26,389,4.523995,58.256
654,28-08-2023,44583,S48CS1V,A,0.018703965,0.1040857,2,0,2,0,2,6,0,11.63957,5.010635,16.65021,45.888,68.53821,10,2.096591,1.654371,3.126744,1700,567.1313,11216.36,160.1463,-1,38.69999999,11.06666667,49.76666666,28-08-2023 11:42,28-08-2023 12:21,228.9,228.4,240.1,290.2,28-08-2023 12:15,0.4813,0.0029,0.0274,0.0144,0.0789,0.0055,0.0775,0.0245,0.0035,0.4813,0.4813,129.4707,1,7.5,1.030153,840.7348,767.9574,476.2494,28-08-2023 11:31,152,4.516861,56.144
655,28-08-2023,44584,S48CS1V,A,0.006358627,0.02885828,2,0,2,0,2,6,0,14.08495,5.015004,19.09995,42.827,67.92695,10,1.793153,1.505368,2.867121,1646,580.774,12573.53,182.1539,-1,41.18333334,10.66666667,51.85000001,28-08-2023 12:32,28-08-2023 13:13,226.3,226.8,239.7,291.7,28-08-2023 13:09,0.1547,0.0025,0.0211,0.0104,0.0704,0.00525,0.0368,0.028,0.0033,0.1547,0.1547,109.4323,1,7.1,1.073968,824.2486,669.5672,343.2485,28-08-2023 12:21,277,4.596303,58.08
656,28-08-2023,44585,S48CS1V,A,0,0.07960449,2,0,2,0,2,6,0,8.939911,5.016745,13.95666,45.249,65.20566,10,1.767611,1.820255,2.78705,1656,459.3078,10779.57,160.3968,-1,37.9,10.06666666,47.96666666,28-08-2023 13:23,28-08-2023 14:01,224.5,225.1,237.7,292.6,28-08-2023 13:56,0.2486,0.0015,0.0307,0.0134,0.0731,0.00525,0.0338,0.0229,0.0034,0.2486,0.2486,126.9342,1,8,1.01944,814.922,646.7799,588.2549,28-08-2023 13:13,213,4.470169,62.007
657,28-08-2023,44586,B 14,B,-0.02980157,0.2339495,2,0,2,0,2,6,0,13.74557,5.008716,18.75428,38.502,63.25628,10,2.482709,1.997725,3.126312,1615,531.2573,14897.87,229.3522,-1,46,13.93333333,59.93333334,28-08-2023 14:15,28-08-2023 15:01,215.7,220.8,235.3,289.1,28-08-2023 14:57,0.1019,0.0032,0.0279,0.009,0.097,0.0078,0.0468,0.01825,0.0036,0.1019,0.1019,118.1779,1,7.7,0.6436024,868.9076,778.3198,271.5379,28-08-2023 14:01,221,4.432555,53.35
658,28-08-2023,44587,EN 1A,B,0,0.000486328,2,0,2,0,2,6,0,9.269613,5.013081,14.28269,48.056,68.33869,10,1.956892,1.502737,1.956892,1622,628.9587,9718.798,139.9623,-1,33.61666667,24.13333334,57.75,28-08-2023 15:25,28-08-2023 15:59,218.8,220.6,233.6,289.3,28-08-2023 15:58,0.049,0.0004,0.0262,0.016,0.0859,0.0061,0.051,0.0238,0.0031,0.049,0.049,91.51756,1,7.1,0,821.2842,649.9639,636.1924,28-08-2023 15:01,249,4.591115,57.608
659,28-08-2023,44588,EN 1A,B,0,0.01280835,2,0,2,0,2,6,0,9.884499,5.050986,14.93548,45.4,66.33548,10,2.204723,1.319904,2.204723,1603,577.8035,10639.17,157.7682,-1,32.41666667,15.26666666,47.68333333,28-08-2023 16:14,28-08-2023 16:46,223.2,224.2,235.3,294.3,28-08-2023 16:45,0.0594,0.0008,0.0256,0.0132,0.0876,0.0056,0.0503,0.0172,0.0033,0.0594,0.0594,100.0533,1,7.1,0,693.0104,639.7026,543.9555,28-08-2023 15:59,417,4.583658,54.956
660,28-08-2023,44589,S 48CS1V,B,-0.003791199,0.01783398,2,0,2,0,2,6,0,9.490464,5.064893,14.55536,44.065,64.62036,10,2.204266,1.503841,2.204266,1586,549.1683,11762.35,178.1624,-1,36.16666667,15.06666667,51.23333333,28-08-2023 17:01,28-08-2023 17:38,228.5,228.8,241.1,299,28-08-2023 17:31,0.1861,0.0019,0.0251,0.015,0.0825,0.0054,0.0477,0.01825,0.0033,0.1861,0.1861,100.3976,1,7.4,0,678.0905,662.9555,516.552,28-08-2023 16:46,361,4.574903,56.37
661,28-08-2023,44590,S 48CS1V,B,0.000815826,0.07555127,2,0,2,0,2,6,0,8.611899,5.007162,13.61906,47.39,67.00906,10,2.20554,1.559414,2.20554,1642,638.16,9703.198,138.2044,-1,36.56666667,13.19999999,49.76666666,28-08-2023 17:51,28-08-2023 18:27,222.6,225.1,237.1,295.7,28-08-2023 18:24,0.2409,0.0023,0.0291,0.0142,0.0858,0.0054,0.0749,0.01825,0.0033,0.2409,0.2409,96.6534,1,9.2,0,796.3902,727.2116,633.2451,28-08-2023 17:38,421,4.551557,56.168
662,28-08-2023,44591,S 48CS1V,B,0.001871582,0.0308042,2,0,2,0,2,6,0,8.673588,5.011917,13.6855,45.934,65.6195,10,2.207876,1.170911,2.207876,1592,497.3072,12292.73,177.8475,-1,42.65,21.8,64.45,28-08-2023 18:49,28-08-2023 19:32,228.6,226.5,235.9,295.5,28-08-2023 19:26,0.2409,0.0023,0.0342,0.0142,0.08922,0.0057,0.0599,0.01825,0.0033,0.2409,0.2409,99.51885,1,8.5,0,819.1064,675.8511,530.6942,28-08-2023 18:27,369,4.459793,58.174
663,28-08-2023,44592,SAE 4140,B,0.04774966,0.1483466,4,0,2,0,2,8,0,11.54957,5.914924,17.4645,42.369,67.8335,10,1.252796,1.358913,1.252796,1630,527.5416,15256.66,231.0443,-1,41.25,14.9,56.1,28-08-2023 20:24,28-08-2023 21:05,214,212.1,224.5,282.8,28-08-2023 20:53,0.2509,0.0015,0.0164,0.016,0.1067,0.0051,0.0391,0.01825,0.0036,0.2509,0.2509,52.93989,1,6.2,0,832.6849,678.8589,238.2337,28-08-2023 19:32,285,4.606031,54.439
664,28-08-2023,44593,SAE 4140,C,0.01797214,0.09014282,4,0,2,0,2,11,0,14.01474,5.001435,19.01618,38.938,68.95418,10,2.201967,1.809455,2.201967,1648,510.3535,16177.04,241.2532,-1,45.38333333,14.9,56.1,28-08-2023 22:30,28-08-2023 23:16,200.2,205.6,221.3,275.7,28-08-2023 23:09,0.0711,0.0038,0.0189,0.0169,0.0803,0.006,0.072,0.01825,0.0032,0.0711,0.0711,78.31673,1,9.1,0,1002.773,637.9401,280.4361,28-08-2023 21:05,325,4.610895,61.204
665,29-08-2023,44594,SCM435,C,0.03052142,0.1504545,4,0,2,0,2,11,0,9.311151,5.006246,14.3174,43.95,59.4134,10,2.464031,1.511829,3.339368,1594,463.6823,9944.993,150.10445,-1,48.64999999,14.9,56.1,29-08-2023 00:54,29-08-2023 01:43,192.6,199,215.6,267.3,29-08-2023 01:32,0.0817,0.0005,0.02,0.0107,0.0771,0.0061,0.0559,0.01825,0.0033,0.0817,0.0817,108.0094,1,7.3,0.8753376,843.946,659.1626,389.7814,28-08-2023 23:16,169,4.530804,50.986
666,29-08-2023,44595,20MnCr5,C,0.02089944,0.1412125,4,0,2,0,2,11,0,6.115774,5.00386,11.11963,37.223,59.34263,10,2.724371,1.90191,3.2375,1696,495.2673,16473.43,247.562,-1,44.85,14.9,56.1,29-08-2023 02:29,29-08-2023 03:14,206.6,209.9,223.8,272.6,29-08-2023 03:05,0.0644,0.0015,0.02135,0.0155,0.0694,0.0065,0.05165,0.0264,0.0033,0.0644,0.0644,110.4209,1,7.3,0.5131283,1038.467,680.9504,581.695,29-08-2023 01:43,377,4.593709,49.6
667,29-08-2023,44597,44MnSiVS6,C,0.01710831,0.1421865,4,0,2,0,2,11,0,8.475088,5.002522,13.47761,36.734,61.21161,10,1.901108,1.501757,2.9371,1686,516.4474,14320.68,220.9586,-1,44.78333334,14.9,80.85,29-08-2023 03:50,29-08-2023 04:34,210.6,211.2,225.2,275.4,29-08-2023 04:30,0.0618,0.0018,0.0393,0.0157,0.0761,0.0069,0.087,0.0219,0.0031,0.146,0.0618,104.6065,1,7.3,1.035992,1031.934,615.4721,328.4781,29-08-2023 03:14,297,4.625486,57.826
668,29-08-2023,44598,44MnSiVS6,C,0.02747406,0.1379706,4,0,2,0,2,11,0,5.930193,5.001472,10.93167,43.95,57.46167,10,1.301674,1.202253,2.120537,1656,488.2659,12620.33,203.3514,-1,37.31666666,25.6,62.91666666,29-08-2023 05:00,29-08-2023 05:37,206.6,209.3,225.4,281.6,29-08-2023 05:29,0.075,0.0019,0.0371,0.0113,0.0705,0.0068,0.0726,0.0242,0.003,0.075,0.075,79.92477,1,7.3,0.8188629,873.6227,672.7081,284.1176,29-08-2023 04:34,273,4.448443,59.82
669,29-08-2023,44599,44MnSiVS6,C,0.06082684,0.05933862,4,0,2,0,2,11,0,1.694085,4.554145,6.24823,45.066,62.31423,10,1.51939,0.8081976,2.563173,1649,485.2131,8907.618,138.0721,-1,38.1,25.06666667,63.16666667,29-08-2023 06:02,29-08-2023 06:40,202.7,206.1,222.8,278.4,29-08-2023 06:36,0.05,0.0023,0.0352,0.0104,0.0804,0.0071,0.0853,0.022,0.0032,0.05,0.05,131.7947,1,7.3,1.043783,807.9028,697.4424,634.5519,29-08-2023 05:37,386,4.506161,58.981
670,29-08-2023,44600,52CRMOV4,A,0.018703965,0.1222439,2,0,2,0,2,6,0,0,3.738515,14.735965,48.886,58.624515,10,1.381787,1.524145,1.904652,1649,380.1968,13150.71,206.66,-1,51.00000001,14.9,56.1,29-08-2023 07:15,29-08-2023 08:06,208.1,209.9,224.6,282.6,29-08-2023 07:59,0.1976,0.0031,0.02135,0.011,0.0561,0.006,0.0855,0.0202,0.0036,0.3074,0.1976,129.1419,1,11.01,0.5228653,955.3503,757.4924,627.0924,29-08-2023 06:40,333,4.469196,55.107
671,29-08-2023,44601,52CRMOV4,A,0.002375488,0.09370947,2,0,2,0,2,6,0,11.42068,5.010218,16.4309,41.37,63.8009,10,1.2,2.40876,2.231126,1601,415.1074,16223.83,249.594,-1,54.15,27.66666666,81.81666666,29-08-2023 08:34,29-08-2023 09:28,214.6,213.1,227.3,296.6,29-08-2023 09:20,0.2124,0.0004,0.0328,0.0104,0.061,0.0063,0.1008,0.0209,0.0034,0.3765,0.2124,96.45653,1,6.7,1.031126,912.1555,708.0731,420.1825,29-08-2023 08:06,309,4.600843,54.762
672,29-08-2023,44603,SCR420HV,A,0.003119324,0.1034376,2,0,2,0,2,6,0,9.064129,5.020681,14.08481,44.454,64.53881,10,1.899066,1.206447,2.925323,1654,499.1489,11185.16,171.9767,-1,53.91666668,14.9,56.1,29-08-2023 10:06,29-08-2023 11:00,202.9,205.2,220.3,288.7,29-08-2023 10:51,0.0605,0.0006,0.0145,0.0102,0.0673,0.0069,0.0464,0.0201,0.0035,0.2032,0.0605,142.1108,1,6.5,1.026257,967.7712,785.3212,675.3904,29-08-2023 09:28,534,4.427043,56.056
673,29-08-2023,44604,SCR420HV,A,0.05710764,0.1895265,2,0,2,0,2,6,0,9.38008,5.005756,14.38584,42.653,63.03884,10,2.028807,1.475247,3.129065,1636,544.7291,9859.194,151.5893,-1,41.98333333,17.6,59.58333333,29-08-2023 11:18,29-08-2023 12:00,219.4,218.6,229.2,303.7,29-08-2023 11:50,0.2298,0.0006,0.0245,0.0205,0.0759,0.0059,0.067,0.0187,0.0033,0.2298,0.2298,139.7788,1,8,1.100258,853.6716,763.7209,586.8753,29-08-2023 11:00,674,4.575551,60.06
674,29-08-2023,44605,S48CS1V,A,0.05626782,0.09938416,2,0,2,0,2,6,0,8.377944,5.0087,13.38664,42.62,62.00664,10,1.957398,2.007366,2.459816,1608,561.43585,10982.37,168.6827,-1,54,10.46666667,64.46666667,29-08-2023 12:10,29-08-2023 13:04,226,225,234.7,314,29-08-2023 12:57,0.2684,0.0026,0.0243,0.0105,0.0564,0.0052,0.045,0.0193,0.0034,0.4404,0.2684,109.3901,1,9.1,0.5024185,1050.877,871.5369,708.9045,29-08-2023 12:00,349,4.557717,57.608
