Repository: Yugal13042001/Optimizing-steel-Manufacturing-Charge-composition-and-energy-use

# Optimizing-steel-Manufacturing-Charge-composition-and-energy-use

Overview:-
This project aims to enhance steel manufacturing by optimizing charge composition and reducing energy use, leading to improved efficiency and sustainability.

Objectives:-
Optimize charge composition for cost-efficiency.
Reduce energy consumption in the steelmaking process.
Lower the carbon footprint of production.

Methodology:-
Data Collection: Historical data on charge and energy use.
Analysis: Data cleaning, EDA, and optimization modeling.
Implementation: Applying optimized charge compositions in simulations.

Technologies:-
Python: Data analysis and modeling.
Pandas, NumPy: Data manipulation.

File: steel data_set.csv (part 23 of 23)
SRNO,datetime,HEATNO,GRADE,SECTION_IC,INJ1_QTY,INJ2_QTY,BSM,SKULL,BP,HBI,OTHERS,SCRAP_QTY,PIGIRON,DRI1_QTY,DRI2_QTY,TOT_DRI_QTY,HOT_METAL,Total_Charge,Hot_Heel,DOLO,DOLO1_EMPTY,TOT_LIME_QTY,TAP_TEMP,O2ACT,ENERGY,KWH_PER_TON,KWH_PER_MIN,MELT_TIME,TA_TIME,TT_TIME,pow_on_time,TAPPING_TIME,E1_CUR,E2_CUR,E3_CUR,SPOUT,LAB_REP_TIME,C,SI,MN,P,S,CU,CR,NI,N,OPEN_C,TAP_C,IT_KG,BUCKET_NO,STATIC_WT,LIME,O2SIDE1,O2SIDE2,O2SIDE3,PREV_TAP_TIME,TAP_DURATION,LM_WT,Production
675,29-08-2023,44606,S48CS1V,A,0.005206879,0.1694227,2,0,2,0,2,6,0,11.94697,5.00931,16.95628,44.059,67.01528,10,1.910313,2.010418,2.931703,1649,586.4693,10997.97,159.125,-1,45.98333333,9.600000002,55.58333333,29-08-2023 13:14,29-08-2023 14:00,220.5,219.2,231.8,311.3,29-08-2023 13:52,0.1419,0.0008,0.0191,0.0126,0.0649,0.0059,0.0486,0.02,0.0032,0.1419,0.1419,117.0047,1,8.1,1.021389,927.5419,872.203,555.8871,29-08-2023 13:04,509,4.492867,56.218
676,29-08-2023,44607,45C8,B,0.018703965,0.113651,2,0,2,0,2,6,0,9.538672,5.004182,14.735965,42.007,74.04531,10,2.556189,1.008757,4.697309,1600,501.1252,11543.95,169.651,-1,38.43333333,12.46666667,50.9,29-08-2023 14:12,29-08-2023 14:51,220.3,220.1,231.7,312.2,29-08-2023 14:39,0.2525,0.0003,0.01,0.01,0.0646,0.0036,0.0166,0.0137,0.0032,0.2525,0.2525,180.3999,1,7.3,2.141121,798.0541,911.8004,429.5075,29-08-2023 14:00,381,4.51297,57.648
677,29-08-2023,44608,45C8,B,0.06341827,0.05074573,2,0,2,0,2,6,0,11.52593,5.120067,16.64599,41.8,64.44599,10,2.487336,1.982777,3.488279,1604,529.3362,13696.7,208.9632,-1,37.01666667,27.33333333,64.35,29-08-2023 15:18,29-08-2023 15:55,213.6,215.4,231.6,308.3,29-08-2023 15:46,0.2012,0.0009,0.0134,0.009,0.0737,0.0043,0.04,0.0138,0.0032,0.2012,0.2012,146.8997,1,7.1,1.000942,705.4792,697.8781,540.0986,29-08-2023 14:51,240,4.574903,52.797
678,29-08-2023,44609,60SiCr8,B,0.06545786,0.1146237,2,0,2,0,2,6,0,7.880306,7.150746,15.03105,42.978,64.00905,10,2.235117,1.740048,3.241897,1623,582.7139,11684.35,178.9086,-1,43.23333334,10.13333333,53.36666667,29-08-2023 16:05,29-08-2023 16:48,228.3,226.2,242.8,323.8,29-08-2023 16:43,0.2718,0.001,0.0324,0.0192,0.0763,0.0065,0.0976,0.02,0.0034,0.2718,0.2718,145.1744,1,7.3,1.006781,777.2952,753.3877,419.1945,29-08-2023 15:55,317,4.469844,53.9
679,29-08-2023,44610,20MoCr4,B,0.013965,0.1010051,2,0,2,0,2,6,0,10.04496,7.319432,17.3644,43.961,67.3254,10,2.207612,1.991425,3.231923,1617,568.8566,12011.94,174.022,-1,38.69999999,8.733333332,47.43333333,29-08-2023 16:57,29-08-2023 17:36,226.3,224,239.7,320.1,29-08-2023 17:29,0.3284,0.0024,0.029,0.0165,0.0751,0.0033,0.0815,0.0173,0.0032,0.3284,0.3284,128.9448,1,7.7,1.024311,791.3,741.4899,549.747,29-08-2023 16:48,309,4.40013,55.16
680,29-08-2023,44611,8720,B,0.03947144,0.1611545,2,0,2,0,2,6,0,11.59697,7.008021,18.60499,43.893,68.49799,10,2.206658,2.002725,3.990436,1594,593.1962,12682.72,181.9668,-1,41.36666667,14.4,55.76666667,29-08-2023 17:50,29-08-2023 18:31,225.8,225.2,239.6,321,NULL,0,0,0.02135,0.014,0.0621,0.00525,0,0.01825,0.0033,0,0,154.6382,1,7.2,1.783778,840.2974,783.3018,571.0999,29-08-2023 17:36,385,4.466602,53.35
681,29-08-2023,44612,20MnCr5,B,0.01074966,0.1186769,2,0,2,0,2,6,0,8.115394,5.549921,13.66531,48.536,68.20131,10,2.205889,2.002231,2.205889,1626,728.7527,5085.617,72.75423,-1,42.31666667,8.199999999,50.51666667,29-08-2023 18:40,29-08-2023 19:22,224.2,218.9,235.1,316.9,29-08-2023 19:13,0.16985,0.0025,0.0209,0.0137,0.0837,0.0048,0.0746,0.0169,0.0031,0.5843,0.16985,103.2463,1,7.7,0,928.3301,896.236,629.4681,29-08-2023 18:31,354,4.42607,54.741
682,29-08-2023,44613,22Mn6,B,-0.02543451,0.08122546,2,0,2,0,2,6,0,11.43295,5.39112,16.82407,44.4,67.22407,10,2.202519,1.999226,3.119724,1632,618.631,10732.77,155.2682,-1,40.9,12.73333333,53.63333333,29-08-2023 19:35,29-08-2023 20:16,231.9,224.9,238.3,323.1,29-08-2023 20:08,0.1636,0.0012,0.0221,0.0101,0.0647,0.0037,0.0588,0.0173,0.0031,0.1636,0.1636,126.1817,1,7.9,0.9172049,841.6505,814.2163,663.6584,29-08-2023 19:22,489,4.571012,57.225
683,29-08-2023,44614,22Mn6,B,0.05684372,0.06501282,2,0,2,0,2,6,0,11.13452,5.079391,16.21391,45.997,68.21091,10,2.203587,2.003012,3.224001,1591,648.0557,9937.192,143.3712,-1,39.7,9.266666675,48.96666667,29-08-2023 20:25,29-08-2023 21:05,231.5,229.4,242.2,322.4,29-08-2023 20:58,0.2416,0.0011,0.0211,0.014,0.0674,0.0047,0.0638,0.017,0.0032,0.2416,0.2416,138.2866,1,7.1,1.020414,830.5291,800.9558,658.7114,29-08-2023 20:16,493,4.368029,55.754
684,29-08-2023,44615,S 48C,B,-0.01144553,0.04263965,2,0,2,0,2,6,0,4.60912,4.565393,9.174513,48.2,63.374513,10,2.202299,1.336734,2.925743,1631,622.7964,4851.615,72.65669,428,42.91666667,13.8,56.71666667,29-08-2023 21:18,29-08-2023 22:01,229.7,224.1,236.8,323.2,29-08-2023 21:51,0.4579,0.0018,0.036,0.0215,0.071,0.0048,0.0688,0.0146,0.0032,0.4579,0.4579,176.5206,1,7.4,0.723444,873.4789,839.5838,768.9052,29-08-2023 21:05,421,4.446498,56.496
685,29-08-2023,44616,S 48C,C,0,0.1138134,2,0,2,0,2,6,0,4.626472,5.023713,9.650185,47.067,62.717185,10,1.860259,0.7560678,3.82709,1648,515.5509,5491.219,86.4525,-1,38.43333334,14.93333332,53.36666666,29-08-2023 22:16,29-08-2023 22:55,222.4,220.1,236.3,322.3,29-08-2023 22:49,0.0909,0.0018,0.0208,0.0125,0.0541,0.0048,0.0516,0.0166,0.0033,0.0909,0.0909,133.76555,1,6.8,1.966831,881.6769,853.1764,781.8454,29-08-2023 22:01,197,4.488327,51.378
686,29-08-2023,44617,38MnS6,C,0,0.09808691,2,0,2,0,2,6,0,4.288669,5.001643,9.290312,46.819,62.109312,10,1.2,2.002687,1.592391,1645,388.1671,4258.812,68.02201,-1,41.96666666,9.733333335,51.69999999,29-08-2023 23:04,29-08-2023 23:46,229.2,225.2,239.5,322.8,29-08-2023 23:42,0.0634,0.002,0.0286,0.0121,0.0602,0.0058,0.0505,0.01825,0.0034,0.0634,0.0634,104.1438,1,6,0.3923912,903.4255,907.5041,776.6052,29-08-2023 22:55,349,4.341115,58.464
687,30-08-2023,44618,38MnS6,C,0.01221335,0.1514268,2,0,2,0,2,6,0,12.35515,5.006991,17.36214,40.724,64.08614,10,1.293691,2.387366,1.612082,1597,433.2143,11824.75,183.9393,-1,30.8,21.83333333,52.63333334,30-08-2023 00:08,30-08-2023 00:39,225.2,219.3,235,315,30-08-2023 00:33,0.1002,0.0025,0.029,0.0151,0.0691,0.0062,0.0588,0.0269,0.0033,0.1002,0.1002,68.41834,1,6.2,0.3183918,794.0911,663.1094,627.1745,29-08-2023 23:46,200,4.488003,55.902
688,30-08-2023,44619,SAE1050,C,0.02881775,0.1269458,2,0,2,0,2,6,0,10.98699,5.001376,15.98836,39.936,61.92436,10,1.732792,2.061341,1.89929,1634,566.9182,9141.612,142.5607,-1,35.15,9.466666669,44.61666667,30-08-2023 00:48,30-08-2023 01:24,225.8,224.2,237.9,319.6,30-08-2023 01:20,0.061,0.0012,0.0192,0.0099,0.0783,0.0076,0.0438,0.0207,0.0035,0.061,0.061,78.52083,1,8.2,0.1664982,791.683,752.3456,318.1093,30-08-2023 00:39,272,4.461738,56.046
689,30-08-2023,44620,SAE1050,C,0,0.1078145,2,0,2,0,2,6,0,8.054178,5.007517,13.0617,48.166,67.2277,10,1.926766,2.004174,2.238343,1675,432.4637,5647.22,85.52805,-1,45.85,10.2,56.05,30-08-2023 01:34,30-08-2023 02:20,231.2,226.5,238.8,318.5,30-08-2023 02:15,0.1165,0.0006,0.0211,0.0173,0.0777,0.005,0.0666,0.0198,0.0033,0.1165,0.1165,125.3152,1,4.8,0.3115768,917.5004,861.2916,746.5104,30-08-2023 01:24,240,4.425097,56.283
690,30-08-2023,44621,SAE8620,C,0.006118652,0.173476,2,0,2,0,2,6,0,14.91037,5.021998,19.93237,39.385,65.31737,10,1.911904,2.001868,1.911904,1649,518.3454,13618.7,209.1408,-1,39.16666667,14.75,53.91666667,30-08-2023 02:34,30-08-2023 03:14,225.7,224.9,239,315.1,30-08-2023 03:11,0.06,0.0016,0.0149,0.0127,0.088,0.0047,0.0351,0.0273,0.0033,0.06,0.06,74.29959,1,5.8,0,847.5252,689.0559,238.0419,30-08-2023 02:20,422,4.302854,54.81
691,30-08-2023,44622,SAE8620,C,0,0.2235732,2,0,2,0,2,6,0,15.27635,5.010395,20.28675,39.733,66.01975,10,2.588425,1.692086,3.015869,1663,564.0576,13150.71,199.1936,-1,35.08333333,12.53333334,47.61666667,30-08-2023 03:26,30-08-2023 04:01,224.2,221.6,237.9,311.5,30-08-2023 03:57,0.0597,0.0011,0.0179,0.0169,0.088,0.005,0.054,0.0197,0.0033,0.0597,0.0597,114.7296,1,6,0.4274445,894.3636,798.7916,240.5452,30-08-2023 03:14,297,4.514591,51.24
692,30-08-2023,44623,SCR420HV,C,0,0.1835281,2,0,2,0,2,6,0,11.00423,5.009412,16.01364,38.826,60.83964,10,2.201825,2.00241,2.683795,1650,492.7665,11528.35,188.8667,-1,35.68333333,21.26666666,56.95,30-08-2023 04:22,30-08-2023 04:58,221.3,221.6,237.9,308.3,30-08-2023 04:55,0.0907,0.0007,0.0176,0.0141,0.0754,0.0046,0.0335,0.0185,0.003,0.0907,0.0907,120.8174,1,6.2,0.4819698,839.9413,784.1224,250.0195,30-08-2023 04:01,505,4.48022,56.046
693,30-08-2023,44624,SCR420HV,C,0,0.06776917,2,0,2,0,2,6,0,9.932257,5.156803,15.08906,43.773,64.86206,10,2.200117,2.467622,2.200117,1635,612.7062,9094.813,138.2988,-1,39.7,10,49.7,30-08-2023 05:08,30-08-2023 05:48,223.2,220.3,236.2,308.3,30-08-2023 05:45,0.095,0.001,0.0186,0.0118,0.0792,0.0068,0.0547,0.0223,0.0033,0.095,0.095,100.0551,1,6.9,0,848.5774,809.7911,419.8502,30-08-2023 04:58,269,4.390078,51.147
694,30-08-2023,44625,B-14,A,0,0.1112191,2,0,2,0,2,6,0,9.438836,5.016096,14.45493,45.754,66.20893,10,1.915335,1.742456,3.022408,1668,563.1419,8299.233,124.2234,-1,38.7,17.93333333,56.63333334,30-08-2023 06:06,30-08-2023 06:44,234.2,229.4,243.4,312.2,30-08-2023 06:43,0.1066,0.0002,0.026,0.0132,0.0636,0.005,0.0524,0.0174,0.0031,0.4488,0.1066,143.5487,1,6.6,1.107073,845.9432,750.1262,590.3625,30-08-2023 05:48,445,4.42153,53.35
695,30-08-2023,44626,S48C,A,0.08160635,0.08949402,2,0,2,0,2,6,0,10.57821,5.013608,15.59182,43.842,65.43382,10,1.706351,1.504214,2.759871,1669,529.0507,10592.38,162.127,-1,37.35,13.46666666,50.81666666,30-08-2023 06:58,30-08-2023 07:35,231,223.5,241.6,315.8,30-08-2023 07:30,0.0873,0.0023,0.0253,0.0162,0.0872,0.0053,0.0695,0.0178,0.0032,0.0873,0.0873,128.415,1,5.9,1.05352,801.1548,785.9786,503.4557,30-08-2023 06:44,260,4.455577,50.904
696,30-08-2023,44627,52CRMOV4,A,0.02908173,0.1339169,2,0,2,0,2,6,0,14.20541,5.020608,19.22602,40.001,65.22702,10,1.701541,2.582348,2.228301,1660,638.3194,13478.3,204.1331,-1,45.63333333,15.28333333,60.91666667,30-08-2023 07:51,30-08-2023 08:36,237.9,228.8,247.1,314.3,30-08-2023 08:34,0.1012,0.001,0.0198,0.0104,0.0492,0.0062,0.0441,0.0223,0.0032,0.4864,0.1012,85.61821,1,6.8,0.5267601,859.8722,822.6121,398.6716,30-08-2023 07:35,377,4.444877,55.926
697,30-08-2023,44628,52CRMOV4,A,0.018703965,0.0653374,2,0,2,0,2,6,0,18.22589,5.010607,23.2365,42.573,71.8095,10,1.9022595,1.66871,2.54372,1639,556.569,14710.67,198.4992,-1,54.15,9.733333335,63.88333334,30-08-2023 08:46,30-08-2023 09:40,227.8,223.6,244,314.2,30-08-2023 09:37,0.052,0.0007,0.0139,0.0082,0.0603,0.0052,0.0505,0.0167,0.0034,0.2818,0.052,80.65955,1,8.3,2.042776,978.2752,934.3913,338.7354,30-08-2023 08:36,269,4.45201,55.221
698,30-08-2023,44629,GRADE3,A,0.041655,0.05901428,2,0,2,0,2,6,0,10.01018,5.014825,15.025,44.235,65.26,10,1.670113,1.526887,2.528896,1627,476.4122,9703.198,147.1073,-1,44.18333333,11.39999999,55.58333332,30-08-2023 09:51,30-08-2023 10:36,235,227.5,245.1,310.7,30-08-2023 10:30,0.4282,0.0022,0.0246,0.0135,0.0737,0.0051,0.0495,0.0145,0.0033,0.4282,0.4282,116.4049,1,6.7,0.8587837,845.4752,801.0575,420.6797,30-08-2023 09:40,289,4.495136,53.55
699,30-08-2023,44630,GRADE3,A,0,0.03372241,2,0,2,0,2,6,0,10.28022,5.006821,15.28704,42.021,63.30804,10,2.111516,1.147409,3.64506,1620,536.6749,11247.56,174.0892,-1,38.1,31.06666667,69.16666667,30-08-2023 11:07,30-08-2023 11:45,225.6,223,240.8,305.6,30-08-2023 11:41,0.5283,0.0013,0.024,0.0123,0.0838,0.0043,0.031,0.0145,0.0033,0.5283,0.5283,165.0316,1,6.8,1.533545,901.9806,773.4595,393.0979,30-08-2023 10:36,169,4.352788,55.888
700,30-08-2023,44631,GRADE3,A,0.02099545,0.1079768,2,0,2,0,2,6,0,11.73684,5.010608,16.74744,40.341,63.08844,10,2.254004,2.187888,2.63666,1700,551.7168,11169.56,169.78,-1,33.81666667,13.13333333,46.95000001,30-08-2023 11:58,30-08-2023 12:32,228.8,227.3,244.8,310,30-08-2023 12:22,0.48,0.001,0.0402,0.0183,0.0774,0.0066,0.042,0.0202,0.0033,0.48,0.48,103.612,1,8.7,0.3826561,797.7121,740.7803,482.7259,30-08-2023 11:45,148,4.34987,58.338
701,30-08-2023,44632,GRADE3,A,0,0.07603772,2,0,2,0,2,6,0,10.00856,5.5084785,10.00856,45.983,61.99156,10,1.520975,2.00197,1.817947,1632,402.03,7831.234,120.311,-1,38.91666667,17.26666666,56.18333333,30-08-2023 12:49,30-08-2023 13:28,231.8,229.1,245.1,309.8,30-08-2023 13:23,0.1606,0.0005,0.0315,0.0115,0.0456,0.0053,0.0581,0.018,0.0035,0.3444,0.1606,95.13783,1,9.1,0.2969723,894.5452,869.8869,558.0942,30-08-2023 12:32,257,4.488327,50.316
702,30-08-2023,44633,20MNCR5,A,0.08729315,0.1832037,2,0,2,0,2,6,0,9.538672,5.5084785,24.33064,43.571,73.90164,10,0.802987,2.964148,0.9685125,1634,503.737,10919.97,160.8204,-1,33.35,10.73333334,44.08333334,30-08-2023 13:39,30-08-2023 14:12,232.5,229.3,248.2,317.7,30-08-2023 14:05,0.1462,0.0018,0.02135,0.01,0.0294,0.0048,0.0532,0.0193,0.0035,0.1462,0.1462,39.80629,1,7.3,0.1655254,803.8422,774.7486,360.3412,30-08-2023 13:28,345,4.461414,54.9
703,30-08-2023,44634,16MnCr5,B,-0.02543451,0.06177039,2,0,2,0,2,6,0,13.50182,5.018615,18.52043,42.43,66.95043,10,2.204549,1.597259,2.834519,1660,577.2973,13135.11,192.1731,-1,38.88333334,14.26666666,53.15,30-08-2023 14:26,30-08-2023 15:05,234.5,232.5,250.6,311.6,30-08-2023 14:57,0.3465,0.0027,0.0308,0.0205,0.0678,0.0039,0.0837,0.0132,0.0032,0.3465,0.3465,109.3546,1,7.4,0.6299706,802.3822,829.2087,514.3321,30-08-2023 14:12,272,4.352788,52.324
704,30-08-2023,44635,16MnCr5,B,-0.01262128,0.03372253,2,0,2,0,2,6,0,9.795136,4.994295,14.78943,44.635,65.42443,10,1.706177,1.325323,2.379961,1615,535.5669,12854.32,188.6888,-1,40.03333334,14.9,56.1,30-08-2023 16:22,30-08-2023 17:02,221.7,218.6,238.7,318.4,30-08-2023 16:58,0.058,0.001,0.0327,0.013,0.0777,0.006,0.044,0.0223,0.0034,0.058,0.058,101.3205,1,8.7,0.6737843,911.714,649.2386,520.2863,30-08-2023 15:05,422,4.498379,53.55
705,30-08-2023,44636,16MnCr5,B,0,0.01977954,2,0,2,0,2,6,0,9.910524,4.708675,14.6192,46.597,67.2162,10,1.48589,1.531193,2.140201,1612,638.0923,9983.991,143.828,-1,46.38333334,14.9,56.1,30-08-2023 18:01,30-08-2023 18:48,224,226.5,249.1,329.6,30-08-2023 18:37,0.2913,0.0011,0.0249,0.011,0.0768,0.0041,0.0822,0.0236,0.0034,0.2913,0.2913,93.78947,1,8.2,0.6543102,880.1888,730.6926,598.6891,30-08-2023 17:02,550,4.422828,54.6
706,30-08-2023,44637,B 14,B,0.02951364,0.00421521,2,0,2,0,2,6,0,10.4437,5.005253,15.44896,46.464,67.91296,10,1.704054,1.508431,2.263919,1612,615.758,10015.19,145.1204,-1,44.98333333,10.66666667,55.65,30-08-2023 18:58,30-08-2023 19:43,242.1,241.2,257.3,356.5,30-08-2023 19:33,0.1372,0.0014,0.0222,0.0114,0.0626,0.0043,0.0643,0.0184,0.0032,0.1372,0.1372,100.4002,1,7.1,0.559866,824.5779,799.2856,594.3588,30-08-2023 18:48,526,4.455253,53.35
707,30-08-2023,44638,S 35C,B,0.02334695,0.09095349,2,0,2,0,2,6,0,10.71392,5.27642,15.99035,46.927,68.91735,10,1.701305,1.608125,2.6633,1647,553.4237,9859.194,142.0278,-1,51.46666666,9.333333336,60.79999999,30-08-2023 19:53,30-08-2023 20:44,232.9,234.2,253.9,349.7,30-08-2023 20:34,0.3301,0.0006,0.0182,0.0139,0.0783,0.0035,0.0443,0.0159,0.0032,0.3301,0.3301,118.4197,1,6.5,0.9619942,847.6354,800.7563,568.5003,30-08-2023 19:43,570,4.465629,55.746
708,30-08-2023,44639,S 35C,B,0.03325681,0.03242529,2,0,2,0,2,6,0,9.513874,4.982614,14.49649,46.847,67.34349,10,1.728243,1.603482,2.697054,1631,560.1013,8985.616,130.1443,-1,41.31666666,10.46666667,51.78333334,30-08-2023 20:55,30-08-2023 21:36,228.1,234.2,249,357.4,30-08-2023 21:26,0.3198,0.0008,0.0229,0.017,0.0795,0.004,0.0469,0.0171,0.0032,0.3198,0.3198,121.5081,1,7.7,0.968811,811.1253,764.6959,657.2994,30-08-2023 20:44,565,4.571012,56.496
709,30-08-2023,44640,S 35C,C,0.05058107,0.0864137,2,0,2,0,2,6,0,14.79614,5.003688,19.79983,42.238,68.03783,10,2.705334,1.179941,4.74519,1629,497.6339,13384.71,191.9289,-1,38.56666667,9.266666664,47.83333334,30-08-2023 21:45,30-08-2023 22:24,228.4,215.7,248.2,341.4,30-08-2023 22:19,0.0833,0.0022,0.018,0.0103,0.0684,0.0051,0.0464,0.0165,0.0033,0.0833,0.0833,172.5534,1,7.7,2.039856,680.4905,681.7573,576.6208,30-08-2023 21:36,441,4.379702,54.074
710,30-08-2023,44641,25MOCR4,C,0.006790543,0.1376459,2,0,2,0,2,6,0,9.833276,5.007644,14.84092,47.377,68.21792,10,2.118704,2.006812,3.16346,1625,605.319,9453.604,135.5979,-1,38.1,14.33333333,52.43333333,30-08-2023 22:38,30-08-2023 23:16,233.5,223.6,247.8,343.1,30-08-2023 23:07,0.1444,0.002,0.0214,0.011,0.0681,0.0041,0.054,0.017,0.0031,0.1444,0.1444,141.5993,1,7.5,1.044756,805.7829,820.7924,627.3495,30-08-2023 22:24,457,4.692931,57.232
711,30-08-2023,44642,25MOCR4,C,0.009429962,0.2133594,2,0,2,0,2,6,0,12.33559,5.11088,17.44647,40.691,64.13747,10,1.967709,1.610965,2.95015,1625,511.645,11653.15,175.1367,-1,44.50000001,15.13333333,59.63333334,30-08-2023 23:31,31-08-2023 00:16,231.1,224.5,250,329.9,31-08-2023 00:07,0.1,0.001,0.0272,0.0154,0.0893,0.0059,0.0432,0.0196,0.003,0.1,0.1,123.7143,1,6.4,0.9824409,785.5339,838.2366,478.1453,30-08-2023 23:16,449,4.401427,54.978
712,31-08-2023,44643,EN353,C,-0.001919586,0.1391051,2,0,2,0,2,6,0,14.06762,5.133646,19.20127,43.95,61.33127,10,1.700537,2.003301,2.723873,1615,634.7854,13337.91,215.0191,-1,40.25000001,29.8,56.1,31-08-2023 00:46,31-08-2023 01:48,217.9,213.9,240.4,318.8,31-08-2023 01:38,0.067,0.0012,0.0162,0.0114,0.0852,0.00525,0.0416,0.01825,0.0033,0.067,0.067,105.1637,1,6.7,1.023336,861.6445,923.6492,401.7694,31-08-2023 00:16,381,4.375486,54.356
713,31-08-2023,44644,ST52-3,C,0.04806161,0.1183528,2,0,2,0,2,6,0,14.40678,5.021811,19.42859,40.657,66.08559,10,2.42763,1.588364,4.002069,1681,562.3768,15022.67,226.6355,-1,40.25000001,12.2,56.1,31-08-2023 02:00,31-08-2023 04:16,221.9,234.2,242.7,314.8,31-08-2023 04:11,0.086,0.0014,0.0138,0.0069,0.09,0.0062,0.0289,0.01825,0.0035,0.086,0.086,156.1564,1,6.2,1.574438,862.0134,877.6839,440.2675,31-08-2023 01:48,521,4.571012,51.6
714,31-08-2023,44645,GRADE-3,C,0.01446887,0.113489,2,0,2,0,2,6,0,14.07945,5.088692,19.16814,42.32,67.48814,10,2.200766,0.8298445,3.74794,1598,429.9235,12464.33,185.2381,-1,36.76666666,9.93333334,46.7,31-08-2023 04:26,31-08-2023 05:03,228.6,214.9,245.3,325.2,31-08-2023 04:55,0.0743,0.0008,0.0159,0.0104,0.0891,0.0041,0.0386,0.0249,0.0036,0.0743,0.0743,150.1089,1,5.8,1.547174,719.4934,818.619,344.8479,31-08-2023 04:16,438,4.61511,55.888
715,31-08-2023,44646,GRADE-3,C,0.02387485,0.1078146,2,0,2,0,2,6,0,9.324051,5.019208,14.34326,44.116,64.45926,10,2.21413,1.573319,3.373781,1638,476.7777,9983.991,152.0576,-1,38.35,16.73333334,55.08333333,31-08-2023 05:20,31-08-2023 05:58,239.1,226.2,251.7,335.8,31-08-2023 05:48,0.1136,0.0015,0.0176,0.009,0.0911,0.0038,0.0348,0.0188,0.0033,0.1136,0.1136,156.6049,1,7.2,1.159651,753.3732,863.3473,532.5091,31-08-2023 05:03,537,4.481842,59.381
716,31-08-2023,44647,GRADE-3,A,0,0.08252295,2,0,2,0,2,6,0,10.43685,5.5084785,13.44451,44.398,63.84251,10,2.139769,1.001049,3.801839,1631,531.1247,10654.77,161.0882,-1,42.78333334,12.86666667,55.65000001,31-08-2023 06:11,31-08-2023 06:54,235.2,224.2,248.8,339.4,31-08-2023 06:45,0.0976,0.0014,0.0276,0.0124,0.0713,0.004,0.0467,0.0182,0.0031,0.0976,0.0976,174.8413,1,8.3,1.662069,770.2586,681.5563,487.0432,31-08-2023 05:58,509,4.571012,52.395
717,31-08-2023,44648,45C8,A,0,0.02383264,2,0,2,0,2,6,0,9.930397,5.017807,14.9482,44.761,65.7092,10,2.160919,1.824828,3.19886,1631,438.2371,10015.19,150.3575,-1,41.75000001,9.599999991,51.35,31-08-2023 07:03,31-08-2023 07:45,250.6,238.5,258.6,347.5,31-08-2023 07:34,0.0976,0.0006,0.0229,0.0132,0.0684,0.0036,0.0407,0.0162,0.0036,0.0976,0.0976,146.4129,1,6.9,1.037941,765.6691,687.7918,512.9979,31-08-2023 06:54,489,4.509079,55.608
718,31-08-2023,44649,45C8,A,0,0.1438068,2,0,2,0,2,6,0,8.56756,5.015589,13.58315,45.914,65.49715,10,1.700575,1.000573,2.768698,1597,480.9146,7690.833,116.5328,-1,43.89999999,10.26666667,54.16666666,31-08-2023 07:55,31-08-2023 08:39,240.8,230,252.2,346.8,31-08-2023 08:27,0.4773,0.0018,0.0317,0.0243,0.0887,0.0043,0.0392,0.0146,0.0033,0.4773,0.4773,145.086,1,5.5,1.068123,885.8059,828.6802,469.041,31-08-2023 07:45,332,4.421206,54.81
719,31-08-2023,44650,20MnCR5,A,0.03452853,0.06955261,2,0,2,0,2,6,0,8.01717,5.021868,13.03904,46.93,65.96904,10,2.203101,1.5826,3.267331,1603,641.2409,7768.833,116.3538,-1,48,11.4,59.4,31-08-2023 08:51,31-08-2023 09:39,240.6,231.7,254.6,345,31-08-2023 09:32,0.0546,0.0007,0.0177,0.0102,0.0675,0.0045,0.0194,0.0147,0.0031,0.3177,0.0546,164.692,1,6.8,1.06423,965.1157,884.369,639.926,31-08-2023 08:39,678,4.43677,57.225
720,31-08-2023,44651,20MnCR5,A,0.018703965,0.08998071,2,0,2,0,2,6,0,13.20655,4.01965,17.2262,40.288,63.5142,10,2.024338,1.518504,2.541361,1604,559.7231,11855.94,179.3252,-1,40.25000001,14.46666666,56.1,31-08-2023 09:53,31-08-2023 11:20,228.8,222.7,248.8,335,31-08-2023 11:05,0.3664,0.0003,0.0211,0.0253,0.0751,0.0033,0.0364,0.0136,0.0033,0.3664,0.3664,98.40244,1,8.6,0.5170231,832.6849,749.40455,508.4513,31-08-2023 09:39,718,4.494812,53.2
721,31-08-2023,44652,40CR4C,A,0.004966919,0.2605382,2,0,2,0,2,6,0,14.02498,5.013265,19.03825,40.604,65.64225,10,2.42713,1.299269,3.505966,1608,434.4579,13291.11,201.2516,-1,40.25000001,10.93333333,67.2,31-08-2023 11:30,31-08-2023 12:27,232,227.1,250.3,336.7,31-08-2023 11:57,0.2042,0.001,0.0245,0.0171,0.0996,0.0062,0.0403,0.0229,0.0032,0.2042,0.2042,137.8226,1,6.4,1.078836,1009.325,713.5866,528.0445,31-08-2023 11:20,517,4.440986,55.358
722,31-08-2023,44654,40CR4C,A,-0.006286591,0.1665044,2,0,2,0,2,6,0,13.40023,5.016006,18.41624,38.307,62.72324,10,1.802181,1.793421,2.83428,1641,425.3003,14117.89,228.3589,-1,44.73333333,16.13333333,60.86666667,31-08-2023 12:43,31-08-2023 13:28,236.3,230.1,252.5,332.8,31-08-2023 13:15,0.0519,0.001,0.0148,0.01,0.0963,0.0062,0.0357,0.0221,0.0033,0.0519,0.0519,120.5244,1,5.1,1.032099,916.6711,737.0215,543.7178,31-08-2023 12:27,297,4.463035,52.941
723,31-08-2023,44655,16MNCR5,A,0.018703965,0.07230872,2,0,2,0,2,6,0,9.11598,3.552406,12.66839,46.124,64.79239,10,2.17334,1.071258,3.759461,1639,473.3923,9172.812,138.369,-1,36.75,11.4,48.15,31-08-2023 13:39,31-08-2023 14:16,260,246.1,264.9,348.5,31-08-2023 14:16,0.0595,0.001,0.0233,0.012,0.0737,0.0069,0.0379,0.0215,0.0036,0.2829,0.0595,186.4036,1,7.5,1.586121,849.2746,775.6684,642.8658,31-08-2023 13:28,469,4.370947,55.65
724,31-08-2023,44656,16MNCR5,B,0.03066534,0.09176397,2,0,2,0,2,6,0,13.85243,5.007007,18.85944,37.696,62.55544,10,1.969203,1.285067,3.98764,1601,475.7676,12386.33,194.8902,-1,46.11666667,10.2,56.31666666,31-08-2023 14:26,31-08-2023 15:12,236,235,258.1,336.3,31-08-2023 15:07,0.0503,0.0019,0.0157,0.0174,0.0687,0.0046,0.0368,0.0156,0.0032,0.0475,0.0503,154.2044,1,7,2.018436,954.1446,804.3569,384.3655,31-08-2023 14:16,325,4.464656,55.65
725,31-08-2023,44657,AISI430L,B,0.0151647,0.06712061,2,0,2,0,2,6,0,4.712329,5.005394,9.717724,37.548,66.03005,10,1.2,2.00226,3.149301,1638,434.5435,9438.005,174.5654,-1,34.13333334,20.8,54.93333334,31-08-2023 15:33,31-08-2023 16:07,237.4,232.9,255.7,334.2,31-08-2023 15:58,0.1344,0.0002,0.0206,0.009,0.0544,0.0043,0.0415,0.0152,0.0035,0.1344,0.1344,190.6619,1,6.8,1.949301,759.2968,692.4843,566.7322,31-08-2023 15:12,260,4.347925,55.754
726,31-08-2023,44658,SAE52100,B,0.02836185,0.09208826,2,0,2,0,2,6,0,5.679703,5.006977,10.68668,45.375,62.06168,10,1.801305,2.000948,2.45172,1618,516.0583,10061.99,156.0926,-1,36.81666667,30.86666666,67.68333333,31-08-2023 16:38,31-08-2023 17:15,237.4,238.4,264.9,346.4,31-08-2023 17:06,0.1916,0.0009,0.0314,0.0086,0.0565,0.0048,0.0367,0.0212,0.0032,0.1916,0.1916,128.4519,1,8.4,0.6504154,791.3649,772.3849,689.6498,31-08-2023 16:07,292,4.571012,56.595
727,31-08-2023,44659,SAE52100,B,0,0.03469507,2,0,2,0,2,6,0,4.496378,5.003012,9.49939,47.829,63.32839,10,1.504372,2.001635,2.514074,1612,477.6668,6396.025,100.6798,-1,39.36666667,22.59999999,61.96666666,31-08-2023 17:37,31-08-2023 18:17,232.7,229.2,254.1,335.2,31-08-2023 18:10,0.0955,0.0018,0.027,0.0121,0.0607,0.0056,0.0477,0.0208,0.0034,0.0955,0.0955,160.1384,1,6.2,1.009703,924.0061,851.7371,754.0983,31-08-2023 17:15,281,4.375811,56.367
728,31-08-2023,44660,SAE52100,B,0,0.07895605,2,0,2,0,2,6,0,9.728766,5.00201,14.73078,43.71,64.44078,10,1.800126,2.000036,2.021152,1617,385.2969,9640.8,146.8721,-1,38.1,13,51.1,31-08-2023 18:30,31-08-2023 19:08,244.9,239,261.1,338.3,31-08-2023 19:01,0.0975,0.0005,0.0204,0.0101,0.0656,0.0046,0.0501,0.0178,0.0032,0.0975,0.0975,92.16051,1,7.2,0.2210255,819.7224,798.7148,661.2683,31-08-2023 18:17,321,4.39786,52.395
729,31-08-2023,44661,AISI430L,B,0,0.05982495,2,0,2,0,2,6,0,1.261368,5.003489,6.264856,41.356,66.03005,10,1.485314,1.070597,4.660478,1656,538.4016,6754.827,120.577,-1,37.56666667,29.13333333,66.7,31-08-2023 19:37,31-08-2023 20:14,235,231.5,257.1,330.6,31-08-2023 20:08,0.2029,0.0003,0.0275,0.0113,0.0715,0.0048,0.0498,0.0198,0.0034,0.2029,0.2029,133.76555,1,8.4,0.93473065,938.9399,876.5545,451.7052,31-08-2023 19:08,293,4.502918,61.448
730,31-08-2023,44662,38MnSiVS5,B,0.005926727,0.06695874,2,0,2,0,2,6,0,8.863832,5.005353,13.86919,44.729,64.59819,10,1.800998,2.001343,2.319968,1616,470.7818,9890.394,149.8586,-1,46.05,16.86666666,62.91666666,31-08-2023 20:31,31-08-2023 21:17,240.3,234.4,256.9,322.7,31-08-2023 21:02,0.1929,0.0012,0.0254,0.011,0.0717,0.0046,0.0633,0.0203,0.0033,0.1929,0.1929,109.0765,1,7.4,0.5189705,931.0085,815.8724,766.4761,31-08-2023 20:14,233,4.452983,55.44
731,31-08-2023,44663,38MnSiVS6,C,0.0194838,0.06809314,2,0,2,0,2,6,0,6.61775,5.018978,11.63673,45.893,63.52973,10,2.352121,1.919099,3.326771,1599,604.1049,10436.38,155.6978,-1,43.81666666,14.9,56.1,31-08-2023 23:27,01-09-2023 00:11,220.6,223.2,250.3,304.1,01-09-2023 00:00,0.3387,0.0018,0.0369,0.0136,0.0754,0.0042,0.0453,0.0163,0.0033,0.3387,0.3387,157.3929,1,9.5,0.9746494,877.1608,918.7824,620.7225,31-08-2023 21:17,406,4.449416,60.06
